Repository: tedkmburu/Nb02_v2

# NbO2 - Summer Research
<a name="readme-top"></a>




<!-- PROJECT SHIELDS -->
<!--
*** I'm using markdown "reference style" links for readability.
*** Reference links are enclosed in brackets [ ] instead of parentheses ( ).
*** See the bottom of this document for the declaration of the reference variables
*** for contributors-url, forks-url, etc. This is an optional, concise syntax you may use.
*** https://www.markdownguide.org/basic-syntax/#reference-style-links
-->



<!-- PROJECT LOGO -->
<div align="center">
  <a href="https://github.com/othneildrew/Best-README-Template">
  </a>

  <h3 align="center">NbO2 Research</h3>
    This code is used to analyze IV curves for Prof.

File: old/SelectorIV/Selector-IV-sweep_20220609_13-02-51-768619_NbO2_50nm_DevX2Y4_DieX0Y0_3.csv
TestParameter ,Measurement.Type ,Selector-IV-sweep
TestParameter ,MainFrame
TestParameter ,Channel.Type ,SMU ,SMU
TestParameter ,Channel.Unit ,SMU2:MP ,SMU1:MP
TestParameter ,Channel.IName ,I1 ,I2
TestParameter ,Channel.VName ,V1 ,V2
TestParameter ,Channel.Mode ,V ,V
TestParameter ,Channel.Func ,VAR1 ,CONST
TestParameter ,Channel.Value ,- ,  0.000000
TestParameter ,Channel.Index , ,
TestParameter ,Channel.Time , ,
TestParameter ,Measurement.Port.SeriesResistance ,ON ,ON
TestParameter ,Measurement.Port.Filter ,0 ,0
TestParameter ,hold ,0.000000
TestParameter ,delay ,0.000000
TestParameter ,Measurement.Primary.Locus ,Double
TestParameter ,Measurement.Primary.Scale ,Linear
TestParameter ,Measurement.Primary.Start ,0.000000
TestParameter ,Measurement.Primary.Stop ,4.000000
TestParameter ,Measurement.Primary.Step ,101.000000
TestParameter ,Measurement.Primary.Compliance ,0.001
TestParameter ,Measurement.Primary.PowerCompliance ,0
TestParameter ,Measurement.Aborting.Condition ,CONTINUE  AT  ANY
TestParameter ,Measurement.PostOutput.Value ,  START
TestParameter ,Measurement.Bias.Source ,0.000000 ,0.000000
TestParameter ,Measurement.Bias.Compliance ,0.001000 ,0.010000
TestParameter ,Measurement.Unit ,SMU2:MP ,SMU1:MP
TestParameter ,Measurement.Adc ,HS  ADC ,HS  ADC
TestParameter ,Measurement.Measurement ,ERROR:  NOT  FOUND ,ERROR:  NOT  FOUND
TestParameter ,Measurement.RangingMode ,AUTO ,AUTO
TestParameter ,Measurement.RangeBoundary ,AUTO ,AUTO
TestParameter ,Timing.Hold ,  0.000000
TestParameter ,Timing.Delay ,  0.000000
TestParameter ,Timing.StepDelay ,
TestParameter ,Timing.StepSourceTriggerDelay ,
TestParameter ,Timing.StepMeasurementTriggerDelay ,
TestParameter ,Measurement.Adc.HighSpeed.Mode ,AUTO
TestParameter ,Measurement.Adc.HighSpeed.Coeff ,  1
TestParameter ,Measurement.Adc.HighResolution.AutoZero ,  ON
TestParameter ,Measurement.Adc.HighResolution.Mode ,AUTO
TestParameter ,Measurement.Adc.HighResolution.Coeff ,  6
Measurement ,Device ,NbO2_50nm
Measurement ,Time ,2022-06-09_13-02-38
Measurement ,  VlowMeas ,  0.5
Measurement ,  VlowMeasReal ,  0.52
Measurement ,  Repetition ,  3
Measurement ,  Rhigh ,  3.999200e+03
Measurement ,  Rlow1 ,  8.471125e+05
Measurement ,  Rlow2 ,  8.205776e+05
Measurement ,  Vth1 ,  0
Measurement ,  Vth2 ,  3
DataName ,  V1 ,  I1 ,  R1 ,  I2
Units ,  V ,  A ,  ohm ,  A
Dimension ,  202 ,  202 ,  202 ,  202
DataValue ,  0.000000e+00 ,  1.495000e-11 ,  -1.825000e-11
DataValue ,  4.000000e-02 ,  4.364500e-08 ,  -4.360000e-08
DataValue ,  8.000000e-02 ,  8.719000e-08 ,  -8.721500e-08
DataValue ,  1.200000e-01 ,  1.316500e-07 ,  -1.316500e-07
DataValue ,  1.600000e-01 ,  1.756000e-07 ,  -1.755000e-07
DataValue ,  2.000000e-01 ,  2.205000e-07 ,  -2.204500e-07
DataValue ,  2.400000e-01 ,  2.657000e-07 ,  -2.654500e-07
DataValue ,  2.800000e-01 ,  3.123000e-07 ,  -3.126500e-07
DataValue ,  3.200000e-01 ,  3.602000e-07 ,  -3.590000e-07
DataValue ,  3.600000e-01 ,  4.074000e-07 ,  -4.071500e-07
DataValue ,  4.000000e-01 ,  4.564500e-07 ,  -4.577500e-07
DataValue ,  4.400000e-01 ,  5.081500e-07 ,  -5.081500e-07
DataValue ,  4.800000e-01 ,  5.585500e-07 ,  -5.594000e-07
DataValue ,  5.200000e-01 ,  6.138500e-07 ,  -6.123500e-07
DataValue ,  5.600000e-01 ,  6.686000e-07 ,  -6.681500e-07
DataValue ,  6.000000e-01 ,  7.250500e-07 ,  -7.241500e-07
DataValue ,  6.400000e-01 ,  7.827500e-07 ,  -7.812000e-07
DataValue ,  6.800000e-01 ,  8.396500e-07 ,  -8.418500e-07
DataValue ,  7.200000e-01 ,  9.036000e-07 ,  -9.015000e-07
DataValue ,  7.600000e-01 ,  9.649500e-07 ,  -9.645000e-07
DataValue ,  8.000000e-01 ,  1.029400e-06 ,  -1.030550e-06
DataValue ,  8.400000e-01 ,  1.099200e-06 ,  -1.098750e-06
DataValue ,  8.800000e-01 ,  1.170500e-06 ,  -1.168000e-06
DataValue ,  9.200000e-01 ,  1.241000e-06 ,  -1.241500e-06
DataValue ,  9.600000e-01 ,  1.320000e-06 ,  -1.319000e-06
DataValue ,  1.000000e+00 ,  1.394500e-06 ,  -1.393500e-06
DataValue ,  1.040000e+00 ,  1.473500e-06 ,  -1.474000e-06
DataValue ,  1.080000e+00 ,  1.560000e-06 ,  -1.558500e-06
DataValue ,  1.120000e+00 ,  1.645500e-06 ,  -1.649000e-06
DataValue ,  1.160000e+00 ,  1.734000e-06 ,  -1.735000e-06
DataValue ,  1.200000e+00 ,  1.826000e-06 ,  -1.826000e-06
DataValue ,  1.240000e+00 ,  1.922000e-06 ,  -1.922500e-06
DataValue ,  1.280000e+00 ,  2.021500e-06 ,  -2.021000e-06
DataValue ,  1.320000e+00 ,  2.121500e-06 ,  -2.122500e-06
DataValue ,  1.360000e+00 ,  2.231000e-06 ,  -2.229500e-06
DataValue ,  1.400000e+00 ,  2.338500e-06 ,  -2.336000e-06
DataValue ,  1.440000e+00 ,  2.452500e-06 ,  -2.449000e-06
DataValue ,  1.480000e+00 ,  2.572000e-06 ,  -2.574500e-06
DataValue ,  1.520000e+00 ,  2.694000e-06 ,  -2.695500e-06
DataValue ,  1.560000e+00 ,  2.823500e-06 ,  -2.827000e-06
DataValue ,  1.600000e+00 ,  2.964000e-06 ,  -2.963000e-06
DataValue ,  1.640000e+00 ,  3.106500e-06 ,  -3.110000e-06
DataValue ,  1.680000e+00 ,  3.253000e-06 ,  -3.253000e-06
DataValue ,  1.720000e+00 ,  3.404000e-06 ,  -3.401500e-06
DataValue ,  1.760000e+00 ,  3.566500e-06 ,  -3.564000e-06
DataValue ,  1.800000e+00 ,  3.734000e-06 ,  -3.731500e-06
DataValue ,  1.840000e+00 ,  3.914000e-06 ,  -3.911000e-06
DataValue ,  1.880000e+00 ,  4.089500e-06 ,  -4.090000e-06
DataValue ,  1.920000e+00 ,  4.273000e-06 ,  -4.276000e-06
DataValue ,  1.960000e+00 ,  4.483500e-06 ,  -4.489000e-06
DataValue ,  2.000000e+00 ,  4.696000e-06 ,  -4.699500e-06
DataValue ,  2.040000e+00 ,  4.927500e-06 ,  -4.925500e-06
DataValue ,  2.080000e+00 ,  5.161000e-06 ,  -5.166000e-06
DataValue ,  2.120000e+00 ,  5.404000e-06 ,  -5.404500e-06
DataValue ,  2.160000e+00 ,  5.667000e-06 ,  -5.672500e-06
DataValue ,  2.200000e+00 ,  5.955500e-06 ,  -5.949000e-06
DataValue ,  2.240000e+00 ,  6.245000e-06 ,  -6.239500e-06
DataValue ,  2.280000e+00 ,  6.551000e-06 ,  -6.558500e-06
DataValue ,  2.320000e+00 ,  6.882000e-06 ,  -6.879500e-06
DataValue ,  2.360000e+00 ,  7.265500e-06 ,  -7.250500e-06
DataValue ,  2.400000e+00 ,  7.620500e-06 ,  -7.627000e-06
DataValue ,  2.440000e+00 ,  8.048500e-06 ,  -8.045500e-06
DataValue ,  2.480000e+00 ,  8.468500e-06 ,  -8.478000e-06
DataValue ,  2.520000e+00 ,  8.975000e-06 ,  -8.948000e-06
DataValue ,  2.560000e+00 ,  9.481000e-06 ,  -9.491500e-06
DataValue ,  2.600000e+00 ,  1.005900e-05 ,  -1.005800e-05
DataValue ,  2.640000e+00 ,  1.068900e-05 ,  -1.068950e-05
DataValue ,  2.680000e+00 ,  1.142550e-05 ,  -1.141300e-05
DataValue ,  2.720000e+00 ,  1.224500e-05 ,  -1.228000e-05
DataValue ,  2.760000e+00 ,  1.313000e-05 ,  -1.313500e-05
DataValue ,  2.800000e+00 ,  1.409000e-05 ,  -1.419000e-05
DataValue ,  2.840000e+00 ,  1.532500e-05 ,  -1.528000e-05
DataValue ,  2.880000e+00 ,  1.668500e-05 ,  -1.666500e-05
DataValue ,  2.920000e+00 ,  1.847500e-05 ,  -1.851500e-05
DataValue ,  2.960000e+00 ,  2.101000e-05 ,  -2.091000e-05
DataValue ,  3.000000e+00 ,  2.504000e-05 ,  -2.500500e-05
DataValue ,  3.040000e+00 ,  9.421000e-04 ,  -9.996500e-04
DataValue ,  3.080000e+00 ,  9.999500e-04 ,  -1.000400e-03
DataValue ,  3.120000e+00 ,  1.000800e-03 ,  -9.997000e-04
DataValue ,  3.160000e+00 ,  1.000050e-03 ,  -9.994000e-04
DataValue ,  3.200000e+00 ,  1.000500e-03 ,  -9.990500e-04
DataValue ,  3.240000e+00 ,  1.000300e-03 ,  -1.000300e-03
DataValue ,  3.280000e+00 ,  1.000400e-03 ,  -1.000550e-03
DataValue ,  3.320000e+00 ,  9.999000e-04 ,  -9.999500e-04
DataValue ,  3.360000e+00 ,  1.000100e-03 ,  -9.991000e-04
DataValue ,  3.400000e+00 ,  9.997500e-04 ,  -9.992500e-04
DataValue ,  3.440000e+00 ,  9.997000e-04 ,  -1.000400e-03
DataValue ,  3.480000e+00 ,  9.999500e-04 ,  -9.996500e-04
DataValue ,  3.520000e+00 ,  1.000250e-03 ,  -1.000500e-03
DataValue ,  3.560000e+00 ,  1.000300e-03 ,  -9.999500e-04
DataValue ,  3.600000e+00 ,  9.998000e-04 ,  -9.996000e-04
DataValue ,  3.640000e+00 ,  1.000350e-03 ,  -9.999500e-04
DataValue ,  3.680000e+00 ,  9.999000e-04 ,  -1.000700e-03
DataValue ,  3.720000e+00 ,  1.000650e-03 ,  -9.989500e-04
DataValue ,  3.760000e+00 ,  1.000250e-03 ,  -9.996500e-04
DataValue ,  3.800000e+00 ,  1.000650e-03 ,  -9.999500e-04
DataValue ,  3.840000e+00 ,  1.000300e-03 ,  -1.000350e-03
DataValue ,  3.880000e+00 ,  1.000150e-03 ,  -9.999500e-04
DataValue ,  3.920000e+00 ,  1.000450e-03 ,  -1.000250e-03
DataValue ,  3.960000e+00 ,  9.998000e-04 ,  -1.000550e-03
DataValue ,  4.000000e+00 ,  1.000200e-03 ,  -1.000350e-03
DataValue ,  4.000000e+00 ,  1.000200e-03 ,  -1.000750e-03
DataValue ,  3.960000e+00 ,  1.000050e-03 ,  -1.000100e-03
DataValue ,  3.920000e+00 ,  9.999500e-04 ,  -1.000650e-03
DataValue ,  3.880000e+00 ,  9.998500e-04 ,  -9.999500e-04
DataValue ,  3.840000e+00 ,  1.000250e-03 ,  -9.995000e-04
DataValue ,  3.800000e+00 ,  1.000450e-03 ,  -9.996000e-04
DataValue ,  3.760000e+00 ,  9.998500e-04 ,  -1.000550e-03
DataValue ,  3.720000e+00 ,  1.000350e-03 ,  -1.000250e-03
DataValue ,  3.680000e+00 ,  1.000050e-03 ,  -1.001150e-03
DataValue ,  3.640000e+00 ,  1.000200e-03 ,  -1.000400e-03
DataValue ,  3.600000e+00 ,  1.000600e-03 ,  -1.000050e-03
DataValue ,  3.560000e+00 ,  1.000100e-03 ,  -1.000750e-03
DataValue ,  3.520000e+00 ,  1.000500e-03 ,  -1.000500e-03
DataValue ,  3.480000e+00 ,  1.000650e-03 ,  -1.000100e-03
DataValue ,  3.440000e+00 ,  1.000500e-03 ,  -9.998000e-04
DataValue ,  3.400000e+00 ,  9.996000e-04 ,  -1.000750e-03
DataValue ,  3.360000e+00 ,  1.000050e-03 ,  -9.997500e-04
DataValue ,  3.320000e+00 ,  1.073950e-03 ,  -1.393000e-03
DataValue ,  3.280000e+00 ,  9.432000e-04 ,  -1.000000e-03
DataValue ,  3.240000e+00 ,  1.000450e-03 ,  -1.001250e-03
DataValue ,  3.200000e+00 ,  1.000200e-03 ,  -1.000500e-03
DataValue ,  3.160000e+00 ,  1.000150e-03 ,  -1.000300e-03
DataValue ,  3.120000e+00 ,  1.000700e-03 ,  -1.000850e-03
DataValue ,  3.080000e+00 ,  9.992500e-04 ,  -9.997500e-04
DataValue ,  3.040000e+00 ,  9.995000e-04 ,  -1.000850e-03
DataValue ,  3.000000e+00 ,  9.998000e-04 ,  -1.000650e-03
DataValue ,  2.960000e+00 ,  1.000350e-03 ,  -1.000150e-03
DataValue ,  2.920000e+00 ,  9.998000e-04 ,  -1.000350e-03
DataValue ,  2.880000e+00 ,  9.997500e-04 ,  -9.984000e-04
DataValue ,  2.840000e+00 ,  9.999500e-04 ,  -1.000200e-03
DataValue ,  2.800000e+00 ,  9.999000e-04 ,  -9.997500e-04
DataValue ,  2.760000e+00 ,  1.000300e-03 ,  -9.998500e-04
DataValue ,  2.720000e+00 ,  1.000650e-03 ,  -1.000000e-03
DataValue ,  2.680000e+00 ,  9.999000e-04 ,  -9.998000e-04
DataValue ,  2.640000e+00 ,  9.995500e-04 ,  -9.993500e-04
DataValue ,  2.600000e+00 ,  1.000350e-03 ,  -1.001300e-03
DataValue ,  2.560000e+00 ,  1.000350e-03 ,  -1.000500e-03
DataValue ,  2.520000e+00 ,  9.998000e-04 ,  -9.987000e-04
DataValue ,  2.480000e+00 ,  9.993000e-04 ,  -1.000600e-03
DataValue ,  2.440000e+00 ,  1.000200e-03 ,  -1.000450e-03
DataValue ,  2.400000e+00 ,  1.000150e-03 ,  -9.996000e-04
DataValue ,  2.360000e+00 ,  1.000350e-03 ,  -1.000200e-03
DataValue ,  2.320000e+00 ,  1.000000e-03 ,  -9.994500e-04
DataValue ,  2.280000e+00 ,  1.000100e-03 ,  -9.999000e-04
DataValue ,  2.240000e+00 ,  9.998500e-04 ,  -1.000200e-03
DataValue ,  2.200000e+00 ,  1.000100e-03 ,  -1.001150e-03
DataValue ,  2.160000e+00 ,  1.000700e-03 ,  -1.000250e-03
DataValue ,  2.120000e+00 ,  1.000150e-03 ,  -9.999000e-04
DataValue ,  2.080000e+00 ,  9.998500e-04 ,  -9.990500e-04
DataValue ,  2.040000e+00 ,  1.000200e-03 ,  -9.993000e-04
DataValue ,  2.000000e+00 ,  1.000300e-03 ,  -1.000000e-03
DataValue ,  1.960000e+00 ,  1.000600e-03 ,  -1.000700e-03
DataValue ,  1.920000e+00 ,  1.000500e-03 ,  -9.999500e-04
DataValue ,  1.880000e+00 ,  1.000200e-03 ,  -9.991500e-04
DataValue ,  1.840000e+00 ,  1.000350e-03 ,  -1.000150e-03
DataValue ,  1.800000e+00 ,  1.000400e-03 ,  -1.000700e-03
DataValue ,  1.760000e+00 ,  9.998000e-04 ,  -1.001200e-03
DataValue ,  1.720000e+00 ,  1.000250e-03 ,  -9.999500e-04
DataValue ,  1.680000e+00 ,  1.000050e-03 ,  -9.995500e-04
DataValue ,  1.640000e+00 ,  1.000200e-03 ,  -9.999500e-04
DataValue ,  1.600000e+00 ,  9.999500e-04 ,  -9.997000e-04
DataValue ,  1.560000e+00 ,  9.999000e-04 ,  -1.000650e-03
DataValue ,  1.520000e+00 ,  1.000650e-03 ,  -1.001050e-03
DataValue ,  1.480000e+00 ,  1.000250e-03 ,  -1.000600e-03
DataValue ,  1.440000e+00 ,  1.000550e-03 ,  -9.994000e-04
DataValue ,  1.400000e+00 ,  9.999500e-04 ,  -9.994000e-04
DataValue ,  1.360000e+00 ,  1.000050e-03 ,  -1.000350e-03
DataValue ,  1.320000e+00 ,  9.998500e-04 ,  -9.998500e-04
DataValue ,  1.280000e+00 ,  1.000400e-03 ,  -9.999500e-04
DataValue ,  1.240000e+00 ,  1.000600e-03 ,  -1.000850e-03
DataValue ,  1.200000e+00 ,  1.000200e-03 ,  -9.997000e-04
DataValue ,  1.160000e+00 ,  1.000150e-03 ,  -1.000250e-03
DataValue ,  1.120000e+00 ,  1.000050e-03 ,  -9.998000e-04
DataValue ,  1.080000e+00 ,  1.000350e-03 ,  -1.000000e-03
DataValue ,  1.040000e+00 ,  9.999000e-04 ,  -9.997500e-04
DataValue ,  1.000000e+00 ,  9.992500e-04 ,  -9.997500e-04
DataValue ,  9.600000e-01 ,  1.000200e-03 ,  -9.998500e-04
DataValue ,  9.200000e-01 ,  1.000450e-03 ,  -1.000150e-03
DataValue ,  8.800000e-01 ,  1.218000e-06 ,  -1.219500e-06
DataValue ,  8.400000e-01 ,  1.145000e-06 ,  -1.144500e-06
DataValue ,  8.000000e-01 ,  1.074500e-06 ,  -1.074000e-06
DataValue ,  7.600000e-01 ,  1.007500e-06 ,  -1.006500e-06
DataValue ,  7.200000e-01 ,  9.368500e-07 ,  -9.360000e-07
DataValue ,  6.800000e-01 ,  8.733000e-07 ,  -8.723000e-07
DataValue ,  6.400000e-01 ,  8.100500e-07 ,  -8.119500e-07
DataValue ,  6.000000e-01 ,  7.491000e-07 ,  -7.504500e-07
DataValue ,  5.600000e-01 ,  6.919500e-07 ,  -6.916500e-07
DataValue ,  5.200000e-01 ,  6.337000e-07 ,  -6.344500e-07
DataValue ,  4.800000e-01 ,  5.788500e-07 ,  -5.786500e-07
DataValue ,  4.400000e-01 ,  5.259000e-07 ,  -5.252500e-07
DataValue ,  4.000000e-01 ,  4.732500e-07 ,  -4.730000e-07
DataValue ,  3.600000e-01 ,  4.212500e-07 ,  -4.220500e-07
DataValue ,  3.200000e-01 ,  3.729000e-07 ,  -3.723500e-07
DataValue ,  2.800000e-01 ,  3.228500e-07 ,  -3.227500e-07
DataValue ,  2.400000e-01 ,  2.751500e-07 ,  -2.751000e-07
DataValue ,  2.000000e-01 ,  2.277500e-07 ,  -2.274500e-07
DataValue ,  1.600000e-01 ,  1.811000e-07 ,  -1.811500e-07
DataValue ,  1.200000e-01 ,  1.354000e-07 ,  -1.355000e-07
DataValue ,  8.000000e-02 ,  8.985500e-08 ,  -9.000000e-08
DataValue ,  4.000000e-02 ,  4.500000e-08 ,  -4.500000e-08
DataValue ,  0.000000e+00 ,  9.000000e-12 ,  -2.100000e-11

File: old/SelectorIV/Selector-IV-sweep_20220609_13-04-19-622550_NbO2_50nm_DevX2Y4_DieX0Y0_26.csv
TestParameter ,Measurement.Type ,Selector-IV-sweep
TestParameter ,MainFrame
TestParameter ,Channel.Type ,SMU ,SMU
TestParameter ,Channel.Unit ,SMU2:MP ,SMU1:MP
TestParameter ,Channel.IName ,I1 ,I2
TestParameter ,Channel.VName ,V1 ,V2
TestParameter ,Channel.Mode ,V ,V
TestParameter ,Channel.Func ,VAR1 ,CONST
TestParameter ,Channel.Value ,- ,  0.000000
TestParameter ,Channel.Index , ,
TestParameter ,Channel.Time , ,
TestParameter ,Measurement.Port.SeriesResistance ,ON ,ON
TestParameter ,Measurement.Port.Filter ,0 ,0
TestParameter ,hold ,0.000000
TestParameter ,delay ,0.000000
TestParameter ,Measurement.Primary.Locus ,Double
TestParameter ,Measurement.Primary.Scale ,Linear
TestParameter ,Measurement.Primary.Start ,0.000000
TestParameter ,Measurement.Primary.Stop ,4.000000
TestParameter ,Measurement.Primary.Step ,101.000000
TestParameter ,Measurement.Primary.Compliance ,0.001
TestParameter ,Measurement.Primary.PowerCompliance ,0
TestParameter ,Measurement.Aborting.Condition ,CONTINUE  AT  ANY
TestParameter ,Measurement.PostOutput.Value ,  START
TestParameter ,Measurement.Bias.Source ,0.000000 ,0.000000
TestParameter ,Measurement.Bias.Compliance ,0.001000 ,0.010000
TestParameter ,Measurement.Unit ,SMU2:MP ,SMU1:MP
TestParameter ,Measurement.Adc ,HS  ADC ,HS  ADC
TestParameter ,Measurement.Measurement ,ERROR:  NOT  FOUND ,ERROR:  NOT  FOUND
TestParameter ,Measurement.RangingMode ,AUTO ,AUTO
TestParameter ,Measurement.RangeBoundary ,AUTO ,AUTO
TestParameter ,Timing.Hold ,  0.000000
TestParameter ,Timing.Delay ,  0.000000
TestParameter ,Timing.StepDelay ,
TestParameter ,Timing.StepSourceTriggerDelay ,
TestParameter ,Timing.StepMeasurementTriggerDelay ,
TestParameter ,Measurement.Adc.HighSpeed.Mode ,AUTO
TestParameter ,Measurement.Adc.HighSpeed.Coeff ,  1
TestParameter ,Measurement.Adc.HighResolution.AutoZero ,  ON
TestParameter ,Measurement.Adc.HighResolution.Mode ,AUTO
TestParameter ,Measurement.Adc.HighResolution.Coeff ,  6
Measurement ,Device ,NbO2_50nm
Measurement ,Time ,2022-06-09_13-02-38
Measurement ,  VlowMeas ,  0.5
Measurement ,  VlowMeasReal ,  0.52
Measurement ,  Repetition ,  26
Measurement ,  Rhigh ,  3.999600e+03
Measurement ,  Rlow1 ,  5.293429e+05
Measurement ,  Rlow2 ,  4.720835e+05
Measurement ,  Vth1 ,  1
Measurement ,  Vth2 ,  1
DataName ,  V1 ,  I1 ,  R1 ,  I2
Units ,  V ,  A ,  ohm ,  A
Dimension ,  202 ,  202 ,  202 ,  202
DataValue ,  0.000000e+00 ,  2.075000e-11 ,  -1.900000e-11
DataValue ,  4.000000e-02 ,  5.111500e-08 ,  -5.141500e-08
DataValue ,  8.000000e-02 ,  1.032300e-07 ,  -1.030200e-07
DataValue ,  1.200000e-01 ,  1.577500e-07 ,  -1.581000e-07
DataValue ,  1.600000e-01 ,  2.161000e-07 ,  -2.163500e-07
DataValue ,  2.000000e-01 ,  2.794500e-07 ,  -2.800000e-07
DataValue ,  2.400000e-01 ,  3.473500e-07 ,  -3.339000e-07
DataValue ,  2.800000e-01 ,  4.074500e-07 ,  -4.052000e-07
DataValue ,  3.200000e-01 ,  4.829500e-07 ,  -4.829000e-07
DataValue ,  3.600000e-01 ,  5.663000e-07 ,  -5.670000e-07
DataValue ,  4.000000e-01 ,  6.594000e-07 ,  -6.578000e-07
DataValue ,  4.400000e-01 ,  7.559500e-07 ,  -7.585000e-07
DataValue ,  4.800000e-01 ,  8.636500e-07 ,  -8.659500e-07
DataValue ,  5.200000e-01 ,  9.823500e-07 ,  -9.785000e-07
DataValue ,  5.600000e-01 ,  1.107850e-06 ,  -1.107950e-06
DataValue ,  6.000000e-01 ,  1.264000e-06 ,  -1.243000e-06
DataValue ,  6.400000e-01 ,  1.406500e-06 ,  -1.405000e-06
DataValue ,  6.800000e-01 ,  1.601500e-06 ,  -1.596500e-06
DataValue ,  7.200000e-01 ,  1.798000e-06 ,  -1.819500e-06
DataValue ,  7.600000e-01 ,  2.054000e-06 ,  -2.053500e-06
DataValue ,  8.000000e-01 ,  2.259000e-06 ,  -2.236000e-06
DataValue ,  8.400000e-01 ,  2.536000e-06 ,  -2.517000e-06
DataValue ,  8.800000e-01 ,  3.049000e-06 ,  -3.068500e-06
DataValue ,  9.200000e-01 ,  3.290000e-06 ,  -3.292000e-06
DataValue ,  9.600000e-01 ,  3.788500e-06 ,  -3.588500e-06
DataValue ,  1.000000e+00 ,  4.167500e-06 ,  -4.166500e-06
DataValue ,  1.040000e+00 ,  4.660000e-06 ,  -4.564000e-06
DataValue ,  1.080000e+00 ,  5.351000e-06 ,  -5.269500e-06
DataValue ,  1.120000e+00 ,  6.241000e-06 ,  -6.143500e-06
DataValue ,  1.160000e+00 ,  7.634000e-06 ,  -7.577500e-06
DataValue ,  1.200000e+00 ,  9.397500e-06 ,  -9.468000e-06
DataValue ,  1.240000e+00 ,  1.000650e-03 ,  -1.000500e-03
DataValue ,  1.280000e+00 ,  9.995000e-04 ,  -1.000000e-03
DataValue ,  1.320000e+00 ,  1.000200e-03 ,  -1.001000e-03
DataValue ,  1.360000e+00 ,  1.000150e-03 ,  -1.000200e-03
DataValue ,  1.400000e+00 ,  1.000300e-03 ,  -1.000200e-03
DataValue ,  1.440000e+00 ,  1.000500e-03 ,  -1.000100e-03
DataValue ,  1.480000e+00 ,  9.998500e-04 ,  -9.997000e-04
DataValue ,  1.520000e+00 ,  1.000600e-03 ,  -1.000700e-03
DataValue ,  1.560000e+00 ,  1.000300e-03 ,  -1.000250e-03
DataValue ,  1.600000e+00 ,  1.000500e-03 ,  -1.000800e-03
DataValue ,  1.640000e+00 ,  1.000600e-03 ,  -9.998000e-04
DataValue ,  1.680000e+00 ,  9.999000e-04 ,  -1.001300e-03
DataValue ,  1.720000e+00 ,  9.997500e-04 ,  -9.998500e-04
DataValue ,  1.760000e+00 ,  9.996500e-04 ,  -1.000600e-03
DataValue ,  1.800000e+00 ,  1.000500e-03 ,  -9.993500e-04
DataValue ,  1.840000e+00 ,  1.000250e-03 ,  -9.999000e-04
DataValue ,  1.880000e+00 ,  1.000300e-03 ,  -9.998500e-04
DataValue ,  1.920000e+00 ,  1.000150e-03 ,  -9.998000e-04
DataValue ,  1.960000e+00 ,  1.000300e-03 ,  -1.000450e-03
DataValue ,  2.000000e+00 ,  1.000350e-03 ,  -1.000550e-03
DataValue ,  2.040000e+00 ,  1.000350e-03 ,  -1.000200e-03
DataValue ,  2.080000e+00 ,  1.000000e-03 ,  -1.000550e-03
DataValue ,  2.120000e+00 ,  9.999000e-04 ,  -1.000150e-03
DataValue ,  2.160000e+00 ,  9.999000e-04 ,  -1.000650e-03
DataValue ,  2.200000e+00 ,  9.999500e-04 ,  -9.999500e-04
DataValue ,  2.240000e+00 ,  1.000350e-03 ,  -1.000050e-03
DataValue ,  2.280000e+00 ,  9.996500e-04 ,  -1.000100e-03
DataValue ,  2.320000e+00 ,  1.000800e-03 ,  -1.000350e-03
DataValue ,  2.360000e+00 ,  9.997500e-04 ,  -9.998000e-04
DataValue ,  2.400000e+00 ,  1.000450e-03 ,  -1.000600e-03
DataValue ,  2.440000e+00 ,  1.000200e-03 ,  -1.000400e-03
DataValue ,  2.480000e+00 ,  9.999000e-04 ,  -1.000100e-03
DataValue ,  2.520000e+00 ,  9.996000e-04 ,  -9.992500e-04
DataValue ,  2.560000e+00 ,  1.000050e-03 ,  -1.000950e-03
DataValue ,  2.600000e+00 ,  1.000250e-03 ,  -9.998500e-04
DataValue ,  2.640000e+00 ,  1.000200e-03 ,  -9.995500e-04
DataValue ,  2.680000e+00 ,  1.000150e-03 ,  -1.000300e-03
DataValue ,  2.720000e+00 ,  9.998500e-04 ,  -1.000000e-03
DataValue ,  2.760000e+00 ,  1.000450e-03 ,  -9.993500e-04
DataValue ,  2.800000e+00 ,  1.000200e-03 ,  -9.996500e-04
DataValue ,  2.840000e+00 ,  1.000200e-03 ,  -9.991000e-04
DataValue ,  2.880000e+00 ,  1.000450e-03 ,  -9.998500e-04
DataValue ,  2.920000e+00 ,  1.000400e-03 ,  -9.997500e-04
DataValue ,  2.960000e+00 ,  1.000100e-03 ,  -9.995500e-04
DataValue ,  3.000000e+00 ,  1.000600e-03 ,  -9.998500e-04
DataValue ,  3.040000e+00 ,  1.000200e-03 ,  -1.000400e-03
DataValue ,  3.080000e+00 ,  1.000000e-03 ,  -1.000350e-03
DataValue ,  3.120000e+00 ,  9.999000e-04 ,  -1.000500e-03
DataValue ,  3.160000e+00 ,  1.000000e-03 ,  -9.998500e-04
DataValue ,  3.200000e+00 ,  1.000050e-03 ,  -9.996500e-04
DataValue ,  3.240000e+00 ,  1.000150e-03 ,  -1.000200e-03
DataValue ,  3.280000e+00 ,  1.000500e-03 ,  -9.999500e-04
DataValue ,  3.320000e+00 ,  1.000100e-03 ,  -9.995000e-04
DataValue ,  3.360000e+00 ,  1.000650e-03 ,  -9.995000e-04
DataValue ,  3.400000e+00 ,  1.000350e-03 ,  -1.000150e-03
DataValue ,  3.440000e+00 ,  9.999500e-04 ,  -1.000800e-03
DataValue ,  3.480000e+00 ,  9.999000e-04 ,  -1.000300e-03
DataValue ,  3.520000e+00 ,  1.000100e-03 ,  -1.000500e-03
DataValue ,  3.560000e+00 ,  1.000050e-03 ,  -9.995500e-04
DataValue ,  3.600000e+00 ,  1.000500e-03 ,  -9.996500e-04
DataValue ,  3.640000e+00 ,  1.000050e-03 ,  -9.992000e-04
DataValue ,  3.680000e+00 ,  1.000200e-03 ,  -9.989000e-04
DataValue ,  3.720000e+00 ,  1.000100e-03 ,  -9.988500e-04
DataValue ,  3.760000e+00 ,  9.999000e-04 ,  -9.997000e-04
DataValue ,  3.800000e+00 ,  9.999000e-04 ,  -1.000100e-03
DataValue ,  3.840000e+00 ,  1.000300e-03 ,  -1.000550e-03
DataValue ,  3.880000e+00 ,  1.000400e-03 ,  -1.001600e-03
DataValue ,  3.920000e+00 ,  1.000650e-03 ,  -1.001000e-03
DataValue ,  3.960000e+00 ,  9.997000e-04 ,  -9.999500e-04
DataValue ,  4.000000e+00 ,  1.000350e-03 ,  -1.000550e-03
DataValue ,  4.000000e+00 ,  1.000100e-03 ,  -9.996500e-04
DataValue ,  3.960000e+00 ,  1.000000e-03 ,  -1.001000e-03
DataValue ,  3.920000e+00 ,  1.000200e-03 ,  -9.992000e-04
DataValue ,  3.880000e+00 ,  1.000050e-03 ,  -9.995500e-04
DataValue ,  3.840000e+00 ,  1.000500e-03 ,  -9.996000e-04
DataValue ,  3.800000e+00 ,  1.000000e-03 ,  -1.000350e-03
DataValue ,  3.760000e+00 ,  9.997500e-04 ,  -1.000350e-03
DataValue ,  3.720000e+00 ,  9.997500e-04 ,  -9.997500e-04
DataValue ,  3.680000e+00 ,  9.996000e-04 ,  -1.000650e-03
DataValue ,  3.640000e+00 ,  1.000150e-03 ,  -1.000350e-03
DataValue ,  3.600000e+00 ,  1.000450e-03 ,  -1.000250e-03
DataValue ,  3.560000e+00 ,  1.000100e-03 ,  -1.000250e-03
DataValue ,  3.520000e+00 ,  1.000050e-03 ,  -1.001200e-03
DataValue ,  3.480000e+00 ,  1.000750e-03 ,  -1.000150e-03
DataValue ,  3.440000e+00 ,  1.000050e-03 ,  -1.000100e-03
DataValue ,  3.400000e+00 ,  1.000200e-03 ,  -9.995000e-04
DataValue ,  3.360000e+00 ,  1.000400e-03 ,  -1.000700e-03
DataValue ,  3.320000e+00 ,  9.994500e-04 ,  -9.999000e-04
DataValue ,  3.280000e+00 ,  1.000350e-03 ,  -9.996500e-04
DataValue ,  3.240000e+00 ,  9.999000e-04 ,  -9.993500e-04
DataValue ,  3.200000e+00 ,  1.000250e-03 ,  -1.000400e-03
DataValue ,  3.160000e+00 ,  1.000050e-03 ,  -9.998000e-04
DataValue ,  3.120000e+00 ,  9.997500e-04 ,  -9.996500e-04
DataValue ,  3.080000e+00 ,  1.000150e-03 ,  -9.993000e-04
DataValue ,  3.040000e+00 ,  1.000400e-03 ,  -1.001150e-03
DataValue ,  3.000000e+00 ,  9.997000e-04 ,  -9.995500e-04
DataValue ,  2.960000e+00 ,  9.999000e-04 ,  -1.000550e-03
DataValue ,  2.920000e+00 ,  1.000300e-03 ,  -9.991500e-04
DataValue ,  2.880000e+00 ,  1.000150e-03 ,  -1.000100e-03
DataValue ,  2.840000e+00 ,  1.000000e-03 ,  -9.996500e-04
DataValue ,  2.800000e+00 ,  9.998500e-04 ,  -1.000400e-03
DataValue ,  2.760000e+00 ,  1.000300e-03 ,  -1.000050e-03
DataValue ,  2.720000e+00 ,  9.998500e-04 ,  -1.000650e-03
DataValue ,  2.680000e+00 ,  1.000050e-03 ,  -1.000950e-03
DataValue ,  2.640000e+00 ,  1.000200e-03 ,  -9.998000e-04
DataValue ,  2.600000e+00 ,  1.000250e-03 ,  -9.996500e-04
DataValue ,  2.560000e+00 ,  1.000150e-03 ,  -9.994500e-04
DataValue ,  2.520000e+00 ,  9.997500e-04 ,  -9.999500e-04
DataValue ,  2.480000e+00 ,  1.000350e-03 ,  -9.995500e-04
DataValue ,  2.440000e+00 ,  1.000450e-03 ,  -9.996500e-04
DataValue ,  2.400000e+00 ,  1.000050e-03 ,  -9.996500e-04
DataValue ,  2.360000e+00 ,  1.000400e-03 ,  -1.000550e-03
DataValue ,  2.320000e+00 ,  9.998000e-04 ,  -9.985500e-04
DataValue ,  2.280000e+00 ,  1.000100e-03 ,  -1.000150e-03
DataValue ,  2.240000e+00 ,  9.998000e-04 ,  -1.001450e-03
DataValue ,  2.200000e+00 ,  1.000000e-03 ,  -1.000850e-03
DataValue ,  2.160000e+00 ,  1.000200e-03 ,  -1.000400e-03
DataValue ,  2.120000e+00 ,  1.000150e-03 ,  -1.000900e-03
DataValue ,  2.080000e+00 ,  1.000200e-03 ,  -1.001200e-03
DataValue ,  2.040000e+00 ,  1.000200e-03 ,  -1.000250e-03
DataValue ,  2.000000e+00 ,  1.000200e-03 ,  -1.001300e-03
DataValue ,  1.960000e+00 ,  1.000350e-03 ,  -1.001550e-03
DataValue ,  1.920000e+00 ,  1.000350e-03 ,  -1.000350e-03
DataValue ,  1.880000e+00 ,  1.000800e-03 ,  -1.000550e-03
DataValue ,  1.840000e+00 ,  1.000050e-03 ,  -1.000800e-03
DataValue ,  1.800000e+00 ,  1.000200e-03 ,  -1.000050e-03
DataValue ,  1.760000e+00 ,  1.000450e-03 ,  -1.000600e-03
DataValue ,  1.720000e+00 ,  9.997000e-04 ,  -9.989500e-04
DataValue ,  1.680000e+00 ,  9.997000e-04 ,  -1.000250e-03
DataValue ,  1.640000e+00 ,  1.000800e-03 ,  -1.000350e-03
DataValue ,  1.600000e+00 ,  9.997500e-04 ,  -1.000900e-03
DataValue ,  1.560000e+00 ,  1.000050e-03 ,  -9.996000e-04
DataValue ,  1.520000e+00 ,  1.000350e-03 ,  -9.995500e-04
DataValue ,  1.480000e+00 ,  1.000150e-03 ,  -1.001300e-03
DataValue ,  1.440000e+00 ,  9.995000e-04 ,  -1.000300e-03
DataValue ,  1.400000e+00 ,  1.000300e-03 ,  -9.995000e-04
DataValue ,  1.360000e+00 ,  9.999500e-04 ,  -1.000750e-03
DataValue ,  1.320000e+00 ,  9.997500e-04 ,  -9.997000e-04
DataValue ,  1.280000e+00 ,  9.995000e-04 ,  -9.992000e-04
DataValue ,  1.240000e+00 ,  1.000350e-03 ,  -9.996000e-04
DataValue ,  1.200000e+00 ,  9.999000e-04 ,  -1.000400e-03
DataValue ,  1.160000e+00 ,  9.997000e-04 ,  -1.001600e-03
DataValue ,  1.120000e+00 ,  1.000350e-03 ,  -9.997500e-04
DataValue ,  1.080000e+00 ,  9.998000e-04 ,  -9.999000e-04
DataValue ,  1.040000e+00 ,  9.997500e-04 ,  -1.000300e-03
DataValue ,  1.000000e+00 ,  9.998500e-04 ,  -1.000850e-03
DataValue ,  9.600000e-01 ,  4.541500e-06 ,  -4.493000e-06
DataValue ,  9.200000e-01 ,  3.913000e-06 ,  -3.906000e-06
DataValue ,  8.800000e-01 ,  3.451000e-06 ,  -3.371500e-06
DataValue ,  8.400000e-01 ,  3.051000e-06 ,  -3.015000e-06
DataValue ,  8.000000e-01 ,  2.598500e-06 ,  -2.620000e-06
DataValue ,  7.600000e-01 ,  2.365500e-06 ,  -2.332000e-06
DataValue ,  7.200000e-01 ,  2.118000e-06 ,  -2.106500e-06
DataValue ,  6.800000e-01 ,  1.832500e-06 ,  -1.829500e-06
DataValue ,  6.400000e-01 ,  1.658500e-06 ,  -1.641000e-06
DataValue ,  6.000000e-01 ,  1.447000e-06 ,  -1.430500e-06
DataValue ,  5.600000e-01 ,  1.259000e-06 ,  -1.241500e-06
DataValue ,  5.200000e-01 ,  1.101500e-06 ,  -1.101500e-06
DataValue ,  4.800000e-01 ,  9.590500e-07 ,  -9.584500e-07
DataValue ,  4.400000e-01 ,  8.268000e-07 ,  -8.206000e-07
DataValue ,  4.000000e-01 ,  7.113000e-07 ,  -7.108000e-07
DataValue ,  3.600000e-01 ,  6.120000e-07 ,  -6.095500e-07
DataValue ,  3.200000e-01 ,  5.160500e-07 ,  -5.241500e-07
DataValue ,  2.800000e-01 ,  4.276500e-07 ,  -4.267000e-07
DataValue ,  2.400000e-01 ,  3.526000e-07 ,  -3.520500e-07
DataValue ,  2.000000e-01 ,  2.914000e-07 ,  -2.992500e-07
DataValue ,  1.600000e-01 ,  2.371500e-07 ,  -2.367500e-07
DataValue ,  1.200000e-01 ,  1.756500e-07 ,  -1.757500e-07
DataValue ,  8.000000e-02 ,  1.156500e-07 ,  -1.145500e-07
DataValue ,  4.000000e-02 ,  5.680500e-08 ,  -5.591500e-08
DataValue ,  0.000000e+00 ,  2.050000e-11 ,  -3.240000e-11

File: old/SelectorIV/Selector-IV-sweep_20220609_13-05-46-653300_NbO2_50nm_DevX2Y4_DieX0Y0_50.csv
TestParameter ,Measurement.Type ,Selector-IV-sweep
TestParameter ,MainFrame
TestParameter ,Channel.Type ,SMU ,SMU
TestParameter ,Channel.Unit ,SMU2:MP ,SMU1:MP
TestParameter ,Channel.IName ,I1 ,I2
TestParameter ,Channel.VName ,V1 ,V2
TestParameter ,Channel.Mode ,V ,V
TestParameter ,Channel.Func ,VAR1 ,CONST
TestParameter ,Channel.Value ,- ,  0.000000
TestParameter ,Channel.Index , ,
TestParameter ,Channel.Time , ,
TestParameter ,Measurement.Port.SeriesResistance ,ON ,ON
TestParameter ,Measurement.Port.Filter ,0 ,0
TestParameter ,hold ,0.000000
TestParameter ,delay ,0.000000
TestParameter ,Measurement.Primary.Locus ,Double
TestParameter ,Measurement.Primary.Scale ,Linear
TestParameter ,Measurement.Primary.Start ,0.000000
TestParameter ,Measurement.Primary.Stop ,4.000000
TestParameter ,Measurement.Primary.Step ,101.000000
TestParameter ,Measurement.Primary.Compliance ,0.001
TestParameter ,Measurement.Primary.PowerCompliance ,0
TestParameter ,Measurement.Aborting.Condition ,CONTINUE  AT  ANY
TestParameter ,Measurement.PostOutput.Value ,  START
TestParameter ,Measurement.Bias.Source ,0.000000 ,0.000000
TestParameter ,Measurement.Bias.Compliance ,0.001000 ,0.010000
TestParameter ,Measurement.Unit ,SMU2:MP ,SMU1:MP
TestParameter ,Measurement.Adc ,HS  ADC ,HS  ADC
TestParameter ,Measurement.Measurement ,ERROR:  NOT  FOUND ,ERROR:  NOT  FOUND
TestParameter ,Measurement.RangingMode ,AUTO ,AUTO
TestParameter ,Measurement.RangeBoundary ,AUTO ,AUTO
TestParameter ,Timing.Hold ,  0.000000
TestParameter ,Timing.Delay ,  0.000000
TestParameter ,Timing.StepDelay ,
TestParameter ,Timing.StepSourceTriggerDelay ,
TestParameter ,Timing.StepMeasurementTriggerDelay ,
TestParameter ,Measurement.Adc.HighSpeed.Mode ,AUTO
TestParameter ,Measurement.Adc.HighSpeed.Coeff ,  1
TestParameter ,Measurement.Adc.HighResolution.AutoZero ,  ON
TestParameter ,Measurement.Adc.HighResolution.Mode ,AUTO
TestParameter ,Measurement.Adc.HighResolution.Coeff ,  6
Measurement ,Device ,NbO2_50nm
Measurement ,Time ,2022-06-09_13-02-38
Measurement ,  VlowMeas ,  0.5
Measurement ,  VlowMeasReal ,  0.52
Measurement ,  Repetition ,  50
Measurement ,  Rhigh ,  3.998600e+03
Measurement ,  Rlow1 ,  8.259868e+05
Measurement ,  Rlow2 ,  7.350862e+05
Measurement ,  Vth1 ,  1
Measurement ,  Vth2 ,  2
DataName ,  V1 ,  I1 ,  R1 ,  I2
Units ,  V ,  A ,  ohm ,  A
Dimension ,  202 ,  202 ,  202 ,  202
DataValue ,  0.000000e+00 ,  2.070000e-11 ,  -2.355000e-11
DataValue ,  4.000000e-02 ,  4.005500e-08 ,  -3.991500e-08
DataValue ,  8.000000e-02 ,  8.042000e-08 ,  -8.044500e-08
DataValue ,  1.200000e-01 ,  1.215000e-07 ,  -1.222500e-07
DataValue ,  1.600000e-01 ,  1.640000e-07 ,  -1.637000e-07
DataValue ,  2.000000e-01 ,  2.061500e-07 ,  -2.068500e-07
DataValue ,  2.400000e-01 ,  2.512500e-07 ,  -2.505000e-07
DataValue ,  2.800000e-01 ,  2.992000e-07 ,  -2.983500e-07
DataValue ,  3.200000e-01 ,  3.476500e-07 ,  -3.479000e-07
DataValue ,  3.600000e-01 ,  3.969000e-07 ,  -3.989000e-07
DataValue ,  4.000000e-01 ,  4.510500e-07 ,  -4.514500e-07
DataValue ,  4.400000e-01 ,  5.069500e-07 ,  -5.058000e-07
DataValue ,  4.800000e-01 ,  5.678000e-07 ,  -5.682500e-07
DataValue ,  5.200000e-01 ,  6.295500e-07 ,  -6.306500e-07
DataValue ,  5.600000e-01 ,  6.963000e-07 ,  -6.943500e-07
DataValue ,  6.000000e-01 ,  7.648000e-07 ,  -7.680000e-07
DataValue ,  6.400000e-01 ,  8.358000e-07 ,  -8.367500e-07
DataValue ,  6.800000e-01 ,  9.161000e-07 ,  -9.142500e-07
DataValue ,  7.200000e-01 ,  9.914500e-07 ,  -9.944500e-07
DataValue ,  7.600000e-01 ,  1.074100e-06 ,  -1.074700e-06
DataValue ,  8.000000e-01 ,  1.158000e-06 ,  -1.161000e-06
DataValue ,  8.400000e-01 ,  1.249000e-06 ,  -1.245000e-06
DataValue ,  8.800000e-01 ,  1.345000e-06 ,  -1.342500e-06
DataValue ,  9.200000e-01 ,  1.441500e-06 ,  -1.445500e-06
DataValue ,  9.600000e-01 ,  1.553000e-06 ,  -1.549500e-06
DataValue ,  1.000000e+00 ,  1.674500e-06 ,  -1.670500e-06
DataValue ,  1.040000e+00 ,  1.794500e-06 ,  -1.791500e-06
DataValue ,  1.080000e+00 ,  1.933500e-06 ,  -1.932500e-06
DataValue ,  1.120000e+00 ,  2.085000e-06 ,  -2.082000e-06
DataValue ,  1.160000e+00 ,  2.230500e-06 ,  -2.213000e-06
DataValue ,  1.200000e+00 ,  2.373000e-06 ,  -2.387000e-06
DataValue ,  1.240000e+00 ,  2.543500e-06 ,  -2.557500e-06
DataValue ,  1.280000e+00 ,  2.717000e-06 ,  -2.719500e-06
DataValue ,  1.320000e+00 ,  2.933000e-06 ,  -2.946500e-06
DataValue ,  1.360000e+00 ,  3.149000e-06 ,  -3.143000e-06
DataValue ,  1.400000e+00 ,  3.374000e-06 ,  -3.377000e-06
DataValue ,  1.440000e+00 ,  3.597000e-06 ,  -3.607500e-06
DataValue ,  1.480000e+00 ,  3.888000e-06 ,  -3.903000e-06
DataValue ,  1.520000e+00 ,  4.166500e-06 ,  -4.156000e-06
DataValue ,  1.560000e+00 ,  4.454000e-06 ,  -4.456500e-06
DataValue ,  1.600000e+00 ,  4.783500e-06 ,  -4.794000e-06
DataValue ,  1.640000e+00 ,  5.137500e-06 ,  -5.120000e-06
DataValue ,  1.680000e+00 ,  5.531500e-06 ,  -5.529000e-06
DataValue ,  1.720000e+00 ,  6.011000e-06 ,  -6.021500e-06
DataValue ,  1.760000e+00 ,  6.416000e-06 ,  -6.408000e-06
DataValue ,  1.800000e+00 ,  6.827500e-06 ,  -6.860500e-06
DataValue ,  1.840000e+00 ,  7.360000e-06 ,  -7.251500e-06
DataValue ,  1.880000e+00 ,  7.733000e-06 ,  -7.758000e-06
DataValue ,  1.920000e+00 ,  8.520500e-06 ,  -8.447500e-06
DataValue ,  1.960000e+00 ,  9.226500e-06 ,  -8.941500e-06
DataValue ,  2.000000e+00 ,  9.775500e-06 ,  -9.783500e-06
DataValue ,  2.040000e+00 ,  1.071000e-05 ,  -1.069150e-05
DataValue ,  2.080000e+00 ,  1.196500e-05 ,  -1.199000e-05
DataValue ,  2.120000e+00 ,  1.330000e-05 ,  -1.317000e-05
DataValue ,  2.160000e+00 ,  1.478500e-05 ,  -1.479500e-05
DataValue ,  2.200000e+00 ,  1.693500e-05 ,  -1.701000e-05
DataValue ,  2.240000e+00 ,  2.166500e-05 ,  -1.967000e-05
DataValue ,  2.280000e+00 ,  1.000150e-03 ,  -9.995000e-04
DataValue ,  2.320000e+00 ,  1.000050e-03 ,  -1.000500e-03
DataValue ,  2.360000e+00 ,  9.998000e-04 ,  -9.995000e-04
DataValue ,  2.400000e+00 ,  9.809000e-04 ,  -9.996500e-04
DataValue ,  2.440000e+00 ,  9.997500e-04 ,  -9.998000e-04
DataValue ,  2.480000e+00 ,  1.000100e-03 ,  -9.996000e-04
DataValue ,  2.520000e+00 ,  1.000250e-03 ,  -1.000700e-03
DataValue ,  2.560000e+00 ,  1.000250e-03 ,  -9.999500e-04
DataValue ,  2.600000e+00 ,  1.000050e-03 ,  -9.998000e-04
DataValue ,  2.640000e+00 ,  1.000200e-03 ,  -9.996500e-04
DataValue ,  2.680000e+00 ,  9.997500e-04 ,  -1.000150e-03
DataValue ,  2.720000e+00 ,  1.000050e-03 ,  -1.000050e-03
DataValue ,  2.760000e+00 ,  1.000300e-03 ,  -9.999000e-04
DataValue ,  2.800000e+00 ,  1.000050e-03 ,  -1.000400e-03
DataValue ,  2.840000e+00 ,  9.996000e-04 ,  -1.000550e-03
DataValue ,  2.880000e+00 ,  9.999500e-04 ,  -9.997500e-04
DataValue ,  2.920000e+00 ,  9.998000e-04 ,  -1.000050e-03
DataValue ,  2.960000e+00 ,  1.000050e-03 ,  -9.994000e-04
DataValue ,  3.000000e+00 ,  1.000000e-03 ,  -1.000650e-03
DataValue ,  3.040000e+00 ,  1.000050e-03 ,  -1.000250e-03
DataValue ,  3.080000e+00 ,  9.997500e-04 ,  -9.997000e-04
DataValue ,  3.120000e+00 ,  9.999500e-04 ,  -9.996500e-04
DataValue ,  3.160000e+00 ,  9.998500e-04 ,  -9.994000e-04
DataValue ,  3.200000e+00 ,  1.000050e-03 ,  -9.996500e-04
DataValue ,  3.240000e+00 ,  1.000200e-03 ,  -1.000150e-03
DataValue ,  3.280000e+00 ,  9.999500e-04 ,  -1.000250e-03
DataValue ,  3.320000e+00 ,  9.999000e-04 ,  -1.000050e-03
DataValue ,  3.360000e+00 ,  9.997000e-04 ,  -9.997500e-04
DataValue ,  3.400000e+00 ,  9.997000e-04 ,  -1.001000e-03
DataValue ,  3.440000e+00 ,  1.000400e-03 ,  -9.997500e-04
DataValue ,  3.480000e+00 ,  1.000200e-03 ,  -9.995000e-04
DataValue ,  3.520000e+00 ,  9.999500e-04 ,  -9.995000e-04
DataValue ,  3.560000e+00 ,  1.000350e-03 ,  -1.000250e-03
DataValue ,  3.600000e+00 ,  1.000200e-03 ,  -9.992000e-04
DataValue ,  3.640000e+00 ,  1.000000e-03 ,  -1.000450e-03
DataValue ,  3.680000e+00 ,  1.000050e-03 ,  -9.999500e-04
DataValue ,  3.720000e+00 ,  1.000350e-03 ,  -9.999000e-04
DataValue ,  3.760000e+00 ,  1.000050e-03 ,  -1.000700e-03
DataValue ,  3.800000e+00 ,  1.000050e-03 ,  -1.000100e-03
DataValue ,  3.840000e+00 ,  9.999500e-04 ,  -9.999500e-04
DataValue ,  3.880000e+00 ,  1.000200e-03 ,  -9.994000e-04
DataValue ,  3.920000e+00 ,  9.999500e-04 ,  -9.997500e-04
DataValue ,  3.960000e+00 ,  9.999500e-04 ,  -9.999000e-04
DataValue ,  4.000000e+00 ,  1.000000e-03 ,  -1.000000e-03
DataValue ,  4.000000e+00 ,  1.000350e-03 ,  -1.000050e-03
DataValue ,  3.960000e+00 ,  1.000150e-03 ,  -1.000300e-03
DataValue ,  3.920000e+00 ,  1.000350e-03 ,  -9.997000e-04
DataValue ,  3.880000e+00 ,  1.000050e-03 ,  -9.998500e-04
DataValue ,  3.840000e+00 ,  1.000500e-03 ,  -9.997500e-04
DataValue ,  3.800000e+00 ,  9.998000e-04 ,  -1.000050e-03
DataValue ,  3.760000e+00 ,  1.000050e-03 ,  -1.000850e-03
DataValue ,  3.720000e+00 ,  9.998500e-04 ,  -9.998000e-04
DataValue ,  3.680000e+00 ,  1.000000e-03 ,  -1.000200e-03
DataValue ,  3.640000e+00 ,  9.997500e-04 ,  -1.000100e-03
DataValue ,  3.600000e+00 ,  9.998500e-04 ,  -1.000100e-03
DataValue ,  3.560000e+00 ,  1.000000e-03 ,  -1.000150e-03
DataValue ,  3.520000e+00 ,  1.000050e-03 ,  -9.997000e-04
DataValue ,  3.480000e+00 ,  1.000300e-03 ,  -9.999500e-04
DataValue ,  3.440000e+00 ,  1.000350e-03 ,  -1.001000e-03
DataValue ,  3.400000e+00 ,  9.999500e-04 ,  -1.000350e-03
DataValue ,  3.360000e+00 ,  1.000100e-03 ,  -1.000200e-03
DataValue ,  3.320000e+00 ,  1.000200e-03 ,  -1.000400e-03
DataValue ,  3.280000e+00 ,  9.998000e-04 ,  -1.000150e-03
DataValue ,  3.240000e+00 ,  1.000100e-03 ,  -9.996500e-04
DataValue ,  3.200000e+00 ,  1.000050e-03 ,  -1.000300e-03
DataValue ,  3.160000e+00 ,  1.000300e-03 ,  -1.000100e-03
DataValue ,  3.120000e+00 ,  9.996500e-04 ,  -9.998500e-04
DataValue ,  3.080000e+00 ,  1.000050e-03 ,  -1.000050e-03
DataValue ,  3.040000e+00 ,  1.000100e-03 ,  -9.996500e-04
DataValue ,  3.000000e+00 ,  1.000000e-03 ,  -9.999500e-04
DataValue ,  2.960000e+00 ,  9.999000e-04 ,  -9.998500e-04
DataValue ,  2.920000e+00 ,  1.000250e-03 ,  -1.000300e-03
DataValue ,  2.880000e+00 ,  1.000500e-03 ,  -1.000100e-03
DataValue ,  2.840000e+00 ,  1.000200e-03 ,  -1.000250e-03
DataValue ,  2.800000e+00 ,  9.998000e-04 ,  -9.998500e-04
DataValue ,  2.760000e+00 ,  9.999000e-04 ,  -1.000700e-03
DataValue ,  2.720000e+00 ,  9.997500e-04 ,  -1.000400e-03
DataValue ,  2.680000e+00 ,  1.000000e-03 ,  -9.991500e-04
DataValue ,  2.640000e+00 ,  9.998000e-04 ,  -1.000500e-03
DataValue ,  2.600000e+00 ,  1.000000e-03 ,  -1.000000e-03
DataValue ,  2.560000e+00 ,  1.000050e-03 ,  -1.000300e-03
DataValue ,  2.520000e+00 ,  1.000350e-03 ,  -1.000250e-03
DataValue ,  2.480000e+00 ,  1.000150e-03 ,  -1.000700e-03
DataValue ,  2.440000e+00 ,  1.000250e-03 ,  -1.000650e-03
DataValue ,  2.400000e+00 ,  1.000300e-03 ,  -1.000000e-03
DataValue ,  2.360000e+00 ,  1.000150e-03 ,  -1.000550e-03
DataValue ,  2.320000e+00 ,  1.000300e-03 ,  -9.998500e-04
DataValue ,  2.280000e+00 ,  1.000150e-03 ,  -9.992500e-04
DataValue ,  2.240000e+00 ,  9.995500e-04 ,  -9.997500e-04
DataValue ,  2.200000e+00 ,  9.998500e-04 ,  -9.994500e-04
DataValue ,  2.160000e+00 ,  9.996500e-04 ,  -1.000400e-03
DataValue ,  2.120000e+00 ,  1.000350e-03 ,  -9.993000e-04
DataValue ,  2.080000e+00 ,  1.000050e-03 ,  -1.000150e-03
DataValue ,  2.040000e+00 ,  1.000050e-03 ,  -9.992000e-04
DataValue ,  2.000000e+00 ,  9.999500e-04 ,  -1.000450e-03
DataValue ,  1.960000e+00 ,  1.000200e-03 ,  -1.000200e-03
DataValue ,  1.920000e+00 ,  1.000200e-03 ,  -9.995500e-04
DataValue ,  1.880000e+00 ,  9.999500e-04 ,  -1.000400e-03
DataValue ,  1.840000e+00 ,  1.000050e-03 ,  -1.000150e-03
DataValue ,  1.800000e+00 ,  1.000050e-03 ,  -1.000550e-03
DataValue ,  1.760000e+00 ,  1.000300e-03 ,  -1.000300e-03
DataValue ,  1.720000e+00 ,  1.000200e-03 ,  -9.992000e-04
DataValue ,  1.680000e+00 ,  1.000150e-03 ,  -1.000700e-03
DataValue ,  1.640000e+00 ,  1.000500e-03 ,  -9.999500e-04
DataValue ,  1.600000e+00 ,  1.000400e-03 ,  -1.000200e-03
DataValue ,  1.560000e+00 ,  1.000100e-03 ,  -9.999000e-04
DataValue ,  1.520000e+00 ,  1.000000e-03 ,  -9.998000e-04
DataValue ,  1.480000e+00 ,  1.000050e-03 ,  -9.998000e-04
DataValue ,  1.440000e+00 ,  1.000050e-03 ,  -9.998000e-04
DataValue ,  1.400000e+00 ,  9.998500e-04 ,  -9.994000e-04
DataValue ,  1.360000e+00 ,  1.000300e-03 ,  -9.997500e-04
DataValue ,  1.320000e+00 ,  9.997500e-04 ,  -9.996000e-04
DataValue ,  1.280000e+00 ,  4.383500e-06 ,  -4.348500e-06
DataValue ,  1.240000e+00 ,  3.969500e-06 ,  -3.971000e-06
DataValue ,  1.200000e+00 ,  3.590000e-06 ,  -3.607500e-06
DataValue ,  1.160000e+00 ,  3.248000e-06 ,  -3.296500e-06
DataValue ,  1.120000e+00 ,  3.011000e-06 ,  -3.013500e-06
DataValue ,  1.080000e+00 ,  2.748500e-06 ,  -2.756000e-06
DataValue ,  1.040000e+00 ,  2.500000e-06 ,  -2.508500e-06
DataValue ,  1.000000e+00 ,  2.274000e-06 ,  -2.280500e-06
DataValue ,  9.600000e-01 ,  2.084500e-06 ,  -2.076500e-06
DataValue ,  9.200000e-01 ,  1.889500e-06 ,  -1.888000e-06
DataValue ,  8.800000e-01 ,  1.726500e-06 ,  -1.720000e-06
DataValue ,  8.400000e-01 ,  1.571000e-06 ,  -1.571500e-06
DataValue ,  8.000000e-01 ,  1.427500e-06 ,  -1.423000e-06
DataValue ,  7.600000e-01 ,  1.297000e-06 ,  -1.296000e-06
DataValue ,  7.200000e-01 ,  1.179000e-06 ,  -1.180000e-06
DataValue ,  6.800000e-01 ,  1.066000e-06 ,  -1.067500e-06
DataValue ,  6.400000e-01 ,  9.684500e-07 ,  -9.652000e-07
DataValue ,  6.000000e-01 ,  8.770000e-07 ,  -8.719500e-07
DataValue ,  5.600000e-01 ,  7.898000e-07 ,  -7.881500e-07
DataValue ,  5.200000e-01 ,  7.074000e-07 ,  -7.058000e-07
DataValue ,  4.800000e-01 ,  6.283000e-07 ,  -6.292500e-07
DataValue ,  4.400000e-01 ,  5.574500e-07 ,  -5.544500e-07
DataValue ,  4.000000e-01 ,  4.915500e-07 ,  -4.901000e-07
DataValue ,  3.600000e-01 ,  4.303000e-07 ,  -4.289000e-07
DataValue ,  3.200000e-01 ,  3.731500e-07 ,  -3.727000e-07
DataValue ,  2.800000e-01 ,  3.189500e-07 ,  -3.204000e-07
DataValue ,  2.400000e-01 ,  2.659000e-07 ,  -2.644000e-07
DataValue ,  2.000000e-01 ,  2.160500e-07 ,  -2.136500e-07
DataValue ,  1.600000e-01 ,  1.687000e-07 ,  -1.694000e-07
DataValue ,  1.200000e-01 ,  1.241000e-07 ,  -1.241500e-07
DataValue ,  8.000000e-02 ,  8.142500e-08 ,  -8.171500e-08
DataValue ,  4.000000e-02 ,  4.070500e-08 ,  -4.067500e-08
DataValue ,  0.000000e+00 ,  1.195000e-11 ,  -1.500000e-11
