Repository: tedkmburu/Nb02_v2

# NbO2 - Summer Research
<a name="readme-top"></a>




<!-- PROJECT SHIELDS -->
<!--
*** I'm using markdown "reference style" links for readability.
*** Reference links are enclosed in brackets [ ] instead of parentheses ( ).
*** See the bottom of this document for the declaration of the reference variables
*** for contributors-url, forks-url, etc. This is an optional, concise syntax you may use.
*** https://www.markdownguide.org/basic-syntax/#reference-style-links
-->



<!-- PROJECT LOGO -->
<div align="center">
  <a href="https://github.com/othneildrew/Best-README-Template">
  </a>

  <h3 align="center">NbO2 Research</h3>
    This code is used to analyze IV curves for Prof.

File: old/SelectorIV/Selector-IV-sweep_20220609_13-06-34-894089_NbO2_50nm_DevX2Y4_DieX0Y0_63.csv
TestParameter ,Measurement.Type ,Selector-IV-sweep
TestParameter ,MainFrame
TestParameter ,Channel.Type ,SMU ,SMU
TestParameter ,Channel.Unit ,SMU2:MP ,SMU1:MP
TestParameter ,Channel.IName ,I1 ,I2
TestParameter ,Channel.VName ,V1 ,V2
TestParameter ,Channel.Mode ,V ,V
TestParameter ,Channel.Func ,VAR1 ,CONST
TestParameter ,Channel.Value ,- ,  0.000000
TestParameter ,Channel.Index , ,
TestParameter ,Channel.Time , ,
TestParameter ,Measurement.Port.SeriesResistance ,ON ,ON
TestParameter ,Measurement.Port.Filter ,0 ,0
TestParameter ,hold ,0.000000
TestParameter ,delay ,0.000000
TestParameter ,Measurement.Primary.Locus ,Double
TestParameter ,Measurement.Primary.Scale ,Linear
TestParameter ,Measurement.Primary.Start ,0.000000
TestParameter ,Measurement.Primary.Stop ,4.000000
TestParameter ,Measurement.Primary.Step ,101.000000
TestParameter ,Measurement.Primary.Compliance ,0.001
TestParameter ,Measurement.Primary.PowerCompliance ,0
TestParameter ,Measurement.Aborting.Condition ,CONTINUE  AT  ANY
TestParameter ,Measurement.PostOutput.Value ,  START
TestParameter ,Measurement.Bias.Source ,0.000000 ,0.000000
TestParameter ,Measurement.Bias.Compliance ,0.001000 ,0.010000
TestParameter ,Measurement.Unit ,SMU2:MP ,SMU1:MP
TestParameter ,Measurement.Adc ,HS  ADC ,HS  ADC
TestParameter ,Measurement.Measurement ,ERROR:  NOT  FOUND ,ERROR:  NOT  FOUND
TestParameter ,Measurement.RangingMode ,AUTO ,AUTO
TestParameter ,Measurement.RangeBoundary ,AUTO ,AUTO
TestParameter ,Timing.Hold ,  0.000000
TestParameter ,Timing.Delay ,  0.000000
TestParameter ,Timing.StepDelay ,
TestParameter ,Timing.StepSourceTriggerDelay ,
TestParameter ,Timing.StepMeasurementTriggerDelay ,
TestParameter ,Measurement.Adc.HighSpeed.Mode ,AUTO
TestParameter ,Measurement.Adc.HighSpeed.Coeff ,  1
TestParameter ,Measurement.Adc.HighResolution.AutoZero ,  ON
TestParameter ,Measurement.Adc.HighResolution.Mode ,AUTO
TestParameter ,Measurement.Adc.HighResolution.Coeff ,  6
Measurement ,Device ,NbO2_50nm
Measurement ,Time ,2022-06-09_13-02-38
Measurement ,  VlowMeas ,  0.5
Measurement ,  VlowMeasReal ,  0.52
Measurement ,  Repetition ,  63
Measurement ,  Rhigh ,  4.003403e+03
Measurement ,  Rlow1 ,  4.610133e+05
Measurement ,  Rlow2 ,  4.344194e+05
Measurement ,  Vth1 ,  1
Measurement ,  Vth2 ,  2
DataName ,  V1 ,  I1 ,  R1 ,  I2
Units ,  V ,  A ,  ohm ,  A
Dimension ,  202 ,  202 ,  202 ,  202
DataValue ,  0.000000e+00 ,  3.875000e-11 ,  -3.620000e-11
DataValue ,  4.000000e-02 ,  6.874000e-08 ,  -6.891500e-08
DataValue ,  8.000000e-02 ,  1.391000e-07 ,  -1.392500e-07
DataValue ,  1.200000e-01 ,  2.128000e-07 ,  -2.129000e-07
DataValue ,  1.600000e-01 ,  2.882000e-07 ,  -2.883500e-07
DataValue ,  2.000000e-01 ,  3.672500e-07 ,  -3.670000e-07
DataValue ,  2.400000e-01 ,  4.483000e-07 ,  -4.475000e-07
DataValue ,  2.800000e-01 ,  5.338000e-07 ,  -5.318000e-07
DataValue ,  3.200000e-01 ,  6.175500e-07 ,  -6.202500e-07
DataValue ,  3.600000e-01 ,  7.063000e-07 ,  -7.129000e-07
DataValue ,  4.000000e-01 ,  8.115000e-07 ,  -8.039000e-07
DataValue ,  4.400000e-01 ,  9.381000e-07 ,  -9.209000e-07
DataValue ,  4.800000e-01 ,  1.014500e-06 ,  -1.015950e-06
DataValue ,  5.200000e-01 ,  1.127950e-06 ,  -1.132000e-06
DataValue ,  5.600000e-01 ,  1.244000e-06 ,  -1.248000e-06
DataValue ,  6.000000e-01 ,  1.359000e-06 ,  -1.358000e-06
DataValue ,  6.400000e-01 ,  1.484500e-06 ,  -1.482500e-06
DataValue ,  6.800000e-01 ,  1.912000e-06 ,  -1.854000e-06
DataValue ,  7.200000e-01 ,  2.036500e-06 ,  -2.036500e-06
DataValue ,  7.600000e-01 ,  2.250500e-06 ,  -2.236500e-06
DataValue ,  8.000000e-01 ,  2.484000e-06 ,  -2.482500e-06
DataValue ,  8.400000e-01 ,  2.733500e-06 ,  -2.733500e-06
DataValue ,  8.800000e-01 ,  3.082500e-06 ,  -3.022500e-06
DataValue ,  9.200000e-01 ,  4.116000e-06 ,  -3.989000e-06
DataValue ,  9.600000e-01 ,  4.760500e-06 ,  -4.460000e-06
DataValue ,  1.000000e+00 ,  3.528500e-06 ,  -3.759000e-06
DataValue ,  1.040000e+00 ,  4.152500e-06 ,  -3.885000e-06
DataValue ,  1.080000e+00 ,  4.504500e-06 ,  -4.529500e-06
DataValue ,  1.120000e+00 ,  5.010500e-06 ,  -3.916500e-06
DataValue ,  1.160000e+00 ,  4.269000e-06 ,  -4.294500e-06
DataValue ,  1.200000e+00 ,  4.798000e-06 ,  -4.962500e-06
DataValue ,  1.240000e+00 ,  4.432500e-06 ,  -4.436500e-06
DataValue ,  1.280000e+00 ,  4.726500e-06 ,  -4.725500e-06
DataValue ,  1.320000e+00 ,  5.014500e-06 ,  -5.003500e-06
DataValue ,  1.360000e+00 ,  5.334500e-06 ,  -5.332500e-06
DataValue ,  1.400000e+00 ,  5.686500e-06 ,  -5.690000e-06
DataValue ,  1.440000e+00 ,  6.015500e-06 ,  -6.022000e-06
DataValue ,  1.480000e+00 ,  6.311000e-06 ,  -6.315500e-06
DataValue ,  1.520000e+00 ,  8.863500e-06 ,  -7.942500e-06
DataValue ,  1.560000e+00 ,  7.541500e-06 ,  -8.552000e-06
DataValue ,  1.600000e+00 ,  8.982500e-06 ,  -8.999000e-06
DataValue ,  1.640000e+00 ,  9.656500e-06 ,  -9.749000e-06
DataValue ,  1.680000e+00 ,  1.085000e-05 ,  -1.085500e-05
DataValue ,  1.720000e+00 ,  1.159000e-05 ,  -1.155000e-05
DataValue ,  1.760000e+00 ,  1.232500e-05 ,  -1.229500e-05
DataValue ,  1.800000e+00 ,  1.333500e-05 ,  -1.327500e-05
DataValue ,  1.840000e+00 ,  1.448000e-05 ,  -1.453500e-05
DataValue ,  1.880000e+00 ,  1.551500e-05 ,  -2.158000e-05
DataValue ,  1.920000e+00 ,  3.757000e-05 ,  -3.596500e-05
DataValue ,  1.960000e+00 ,  2.899000e-05 ,  -3.016500e-05
DataValue ,  2.000000e+00 ,  2.893000e-05 ,  -3.556500e-05
DataValue ,  2.040000e+00 ,  1.000350e-03 ,  -1.000000e-03
DataValue ,  2.080000e+00 ,  1.000250e-03 ,  -1.500000e-05
DataValue ,  2.120000e+00 ,  1.331000e-05 ,  -1.313500e-05
DataValue ,  2.160000e+00 ,  1.402000e-05 ,  -1.385500e-05
DataValue ,  2.200000e+00 ,  1.649500e-05 ,  -1.620500e-05
DataValue ,  2.240000e+00 ,  1.809500e-05 ,  -1.670500e-05
DataValue ,  2.280000e+00 ,  2.344000e-05 ,  -2.233000e-05
DataValue ,  2.320000e+00 ,  2.504000e-05 ,  -2.351000e-05
DataValue ,  2.360000e+00 ,  1.000150e-03 ,  -1.000500e-03
DataValue ,  2.400000e+00 ,  1.000250e-03 ,  -1.000500e-03
DataValue ,  2.440000e+00 ,  1.000200e-03 ,  -1.000000e-03
DataValue ,  2.480000e+00 ,  1.000450e-03 ,  -1.000000e-03
DataValue ,  2.520000e+00 ,  1.000400e-03 ,  -1.000500e-03
DataValue ,  2.560000e+00 ,  9.999000e-04 ,  -1.000700e-03
DataValue ,  2.600000e+00 ,  9.998500e-04 ,  -9.998000e-04
DataValue ,  2.640000e+00 ,  1.000350e-03 ,  -9.996500e-04
DataValue ,  2.680000e+00 ,  1.000350e-03 ,  -1.000250e-03
DataValue ,  2.720000e+00 ,  1.000300e-03 ,  -9.998000e-04
DataValue ,  2.760000e+00 ,  9.998000e-04 ,  -9.998000e-04
DataValue ,  2.800000e+00 ,  1.000250e-03 ,  -9.998000e-04
DataValue ,  2.840000e+00 ,  9.999000e-04 ,  -1.000350e-03
DataValue ,  2.880000e+00 ,  1.000050e-03 ,  -1.000650e-03
DataValue ,  2.920000e+00 ,  1.000350e-03 ,  -9.998000e-04
DataValue ,  2.960000e+00 ,  1.000300e-03 ,  -9.997000e-04
DataValue ,  3.000000e+00 ,  1.000050e-03 ,  -9.996000e-04
DataValue ,  3.040000e+00 ,  1.000500e-03 ,  -9.990000e-04
DataValue ,  3.080000e+00 ,  1.000350e-03 ,  -1.000400e-03
DataValue ,  3.120000e+00 ,  9.996500e-04 ,  -9.993500e-04
DataValue ,  3.160000e+00 ,  9.999500e-04 ,  -1.000550e-03
DataValue ,  3.200000e+00 ,  1.000400e-03 ,  -9.998000e-04
DataValue ,  3.240000e+00 ,  9.999500e-04 ,  -1.000800e-03
DataValue ,  3.280000e+00 ,  1.000300e-03 ,  -1.001300e-03
DataValue ,  3.320000e+00 ,  1.000650e-03 ,  -9.990500e-04
DataValue ,  3.360000e+00 ,  1.000350e-03 ,  -1.001750e-03
DataValue ,  3.400000e+00 ,  1.000500e-03 ,  -1.000100e-03
DataValue ,  3.440000e+00 ,  1.000100e-03 ,  -1.000850e-03
DataValue ,  3.480000e+00 ,  9.999000e-04 ,  -9.991500e-04
DataValue ,  3.520000e+00 ,  1.000050e-03 ,  -9.999500e-04
DataValue ,  3.560000e+00 ,  1.000500e-03 ,  -1.000200e-03
DataValue ,  3.600000e+00 ,  1.000100e-03 ,  -1.000100e-03
DataValue ,  3.640000e+00 ,  9.997000e-04 ,  -9.990000e-04
DataValue ,  3.680000e+00 ,  1.000850e-03 ,  -9.996000e-04
DataValue ,  3.720000e+00 ,  9.996500e-04 ,  -1.000150e-03
DataValue ,  3.760000e+00 ,  1.000100e-03 ,  -9.992500e-04
DataValue ,  3.800000e+00 ,  1.000150e-03 ,  -1.000100e-03
DataValue ,  3.840000e+00 ,  1.000100e-03 ,  -9.997000e-04
DataValue ,  3.880000e+00 ,  9.999000e-04 ,  -1.000300e-03
DataValue ,  3.920000e+00 ,  1.000150e-03 ,  -9.978500e-04
DataValue ,  3.960000e+00 ,  1.000200e-03 ,  -9.983000e-04
DataValue ,  4.000000e+00 ,  9.994000e-04 ,  -1.001000e-03
DataValue ,  4.000000e+00 ,  9.991500e-04 ,  -9.978000e-04
DataValue ,  3.960000e+00 ,  9.996000e-04 ,  -1.001750e-03
DataValue ,  3.920000e+00 ,  9.994500e-04 ,  -1.000600e-03
DataValue ,  3.880000e+00 ,  1.000050e-03 ,  -9.996500e-04
DataValue ,  3.840000e+00 ,  1.000650e-03 ,  -1.001100e-03
DataValue ,  3.800000e+00 ,  1.001250e-03 ,  -9.999000e-04
DataValue ,  3.760000e+00 ,  1.000000e-03 ,  -9.992500e-04
DataValue ,  3.720000e+00 ,  9.993000e-04 ,  -1.000450e-03
DataValue ,  3.680000e+00 ,  1.000100e-03 ,  -9.998000e-04
DataValue ,  3.640000e+00 ,  1.000000e-03 ,  -1.000650e-03
DataValue ,  3.600000e+00 ,  1.000350e-03 ,  -9.998000e-04
DataValue ,  3.560000e+00 ,  1.000650e-03 ,  -9.998000e-04
DataValue ,  3.520000e+00 ,  1.000050e-03 ,  -1.003000e-03
DataValue ,  3.480000e+00 ,  1.000200e-03 ,  -1.000500e-03
DataValue ,  3.440000e+00 ,  1.012950e-03 ,  -9.994000e-04
DataValue ,  3.400000e+00 ,  1.000250e-03 ,  -1.000100e-03
DataValue ,  3.360000e+00 ,  1.000150e-03 ,  -1.000400e-03
DataValue ,  3.320000e+00 ,  1.000100e-03 ,  -1.000100e-03
DataValue ,  3.280000e+00 ,  1.000500e-03 ,  -1.000500e-03
DataValue ,  3.240000e+00 ,  9.998500e-04 ,  -9.998500e-04
DataValue ,  3.200000e+00 ,  1.000150e-03 ,  -1.000550e-03
DataValue ,  3.160000e+00 ,  9.998000e-04 ,  -9.999000e-04
DataValue ,  3.120000e+00 ,  1.000050e-03 ,  -9.995000e-04
DataValue ,  3.080000e+00 ,  1.000050e-03 ,  -1.000450e-03
DataValue ,  3.040000e+00 ,  1.002900e-03 ,  -9.995000e-04
DataValue ,  3.000000e+00 ,  9.902500e-04 ,  -1.000250e-03
DataValue ,  2.960000e+00 ,  9.999000e-04 ,  -9.998000e-04
DataValue ,  2.920000e+00 ,  1.002000e-03 ,  -1.000050e-03
DataValue ,  2.880000e+00 ,  1.000050e-03 ,  -9.999000e-04
DataValue ,  2.840000e+00 ,  1.000200e-03 ,  -1.000050e-03
DataValue ,  2.800000e+00 ,  1.000200e-03 ,  -1.000150e-03
DataValue ,  2.760000e+00 ,  9.997000e-04 ,  -1.000800e-03
DataValue ,  2.720000e+00 ,  1.000350e-03 ,  -9.995000e-04
DataValue ,  2.680000e+00 ,  1.000000e-03 ,  -1.000500e-03
DataValue ,  2.640000e+00 ,  9.999500e-04 ,  -1.000550e-03
DataValue ,  2.600000e+00 ,  9.925500e-04 ,  -1.028500e-03
DataValue ,  2.560000e+00 ,  9.914000e-04 ,  -1.016500e-03
DataValue ,  2.520000e+00 ,  1.008550e-03 ,  -9.995000e-04
DataValue ,  2.480000e+00 ,  1.000100e-03 ,  -1.000100e-03
DataValue ,  2.440000e+00 ,  1.000050e-03 ,  -1.000300e-03
DataValue ,  2.400000e+00 ,  1.000200e-03 ,  -9.999000e-04
DataValue ,  2.360000e+00 ,  9.999000e-04 ,  -9.998000e-04
DataValue ,  2.320000e+00 ,  9.999000e-04 ,  -1.000300e-03
DataValue ,  2.280000e+00 ,  1.000200e-03 ,  -9.996500e-04
DataValue ,  2.240000e+00 ,  1.000350e-03 ,  -9.999500e-04
DataValue ,  2.200000e+00 ,  1.000100e-03 ,  -1.000000e-03
DataValue ,  2.160000e+00 ,  1.000200e-03 ,  -1.000100e-03
DataValue ,  2.120000e+00 ,  9.999000e-04 ,  -9.992000e-04
DataValue ,  2.080000e+00 ,  1.000150e-03 ,  -9.998000e-04
DataValue ,  2.040000e+00 ,  1.000150e-03 ,  -9.995500e-04
DataValue ,  2.000000e+00 ,  1.000050e-03 ,  -9.999000e-04
DataValue ,  1.960000e+00 ,  1.000050e-03 ,  -9.999000e-04
DataValue ,  1.920000e+00 ,  1.000100e-03 ,  -1.000250e-03
DataValue ,  1.880000e+00 ,  1.000100e-03 ,  -9.992000e-04
DataValue ,  1.840000e+00 ,  1.000100e-03 ,  -1.000050e-03
DataValue ,  1.800000e+00 ,  1.000550e-03 ,  -1.000400e-03
DataValue ,  1.760000e+00 ,  9.999000e-04 ,  -1.000450e-03
DataValue ,  1.720000e+00 ,  9.996500e-04 ,  -9.999500e-04
DataValue ,  1.680000e+00 ,  1.000150e-03 ,  -1.000700e-03
DataValue ,  1.640000e+00 ,  9.998000e-04 ,  -1.000150e-03
DataValue ,  1.600000e+00 ,  1.000500e-03 ,  -9.995500e-04
DataValue ,  1.560000e+00 ,  1.392000e-05 ,  -1.397500e-05
DataValue ,  1.520000e+00 ,  1.359000e-05 ,  -1.376500e-05
DataValue ,  1.480000e+00 ,  1.229000e-05 ,  -1.195500e-05
DataValue ,  1.440000e+00 ,  1.075500e-05 ,  -1.058000e-05
DataValue ,  1.400000e+00 ,  9.522000e-06 ,  -9.566000e-06
DataValue ,  1.360000e+00 ,  8.607500e-06 ,  -8.611000e-06
DataValue ,  1.320000e+00 ,  7.755000e-06 ,  -7.685500e-06
DataValue ,  1.280000e+00 ,  7.080500e-06 ,  -7.196500e-06
DataValue ,  1.240000e+00 ,  6.419000e-06 ,  -6.426000e-06
DataValue ,  1.200000e+00 ,  5.814500e-06 ,  -5.810000e-06
DataValue ,  1.160000e+00 ,  5.306500e-06 ,  -5.338500e-06
DataValue ,  1.120000e+00 ,  4.871000e-06 ,  -4.883000e-06
DataValue ,  1.080000e+00 ,  4.484500e-06 ,  -4.493500e-06
DataValue ,  1.040000e+00 ,  4.133000e-06 ,  -4.123000e-06
DataValue ,  1.000000e+00 ,  3.797000e-06 ,  -3.453000e-06
DataValue ,  9.600000e-01 ,  3.171000e-06 ,  -3.178000e-06
DataValue ,  9.200000e-01 ,  2.921500e-06 ,  -2.920000e-06
DataValue ,  8.800000e-01 ,  2.685500e-06 ,  -2.683000e-06
DataValue ,  8.400000e-01 ,  2.476500e-06 ,  -2.470500e-06
DataValue ,  8.000000e-01 ,  2.280000e-06 ,  -2.279000e-06
DataValue ,  7.600000e-01 ,  2.092500e-06 ,  -2.087000e-06
DataValue ,  7.200000e-01 ,  1.917000e-06 ,  -1.914000e-06
DataValue ,  6.800000e-01 ,  1.755500e-06 ,  -1.756500e-06
DataValue ,  6.400000e-01 ,  1.607500e-06 ,  -1.608500e-06
DataValue ,  6.000000e-01 ,  1.464000e-06 ,  -1.460000e-06
DataValue ,  5.600000e-01 ,  1.327500e-06 ,  -1.327000e-06
DataValue ,  5.200000e-01 ,  1.197000e-06 ,  -1.196500e-06
DataValue ,  4.800000e-01 ,  1.066500e-06 ,  -1.064500e-06
DataValue ,  4.400000e-01 ,  9.459000e-07 ,  -9.483000e-07
DataValue ,  4.000000e-01 ,  8.404000e-07 ,  -8.400000e-07
DataValue ,  3.600000e-01 ,  7.347500e-07 ,  -7.374500e-07
DataValue ,  3.200000e-01 ,  6.348500e-07 ,  -6.362000e-07
DataValue ,  2.800000e-01 ,  5.362000e-07 ,  -5.406000e-07
DataValue ,  2.400000e-01 ,  4.433500e-07 ,  -4.461000e-07
DataValue ,  2.000000e-01 ,  3.571000e-07 ,  -3.609000e-07
DataValue ,  1.600000e-01 ,  2.788000e-07 ,  -2.773500e-07
DataValue ,  1.200000e-01 ,  2.006500e-07 ,  -2.019000e-07
DataValue ,  8.000000e-02 ,  1.307000e-07 ,  -1.098750e-07
DataValue ,  4.000000e-02 ,  5.391500e-08 ,  -5.403000e-08
DataValue ,  0.000000e+00 ,  2.300000e-11 ,  -2.690000e-11

File: old/SelectorIV/Selector-IV-sweep_20220609_13-06-46-199026_NbO2_50nm_DevX2Y4_DieX0Y0_66.csv
TestParameter ,Measurement.Type ,Selector-IV-sweep
TestParameter ,MainFrame
TestParameter ,Channel.Type ,SMU ,SMU
TestParameter ,Channel.Unit ,SMU2:MP ,SMU1:MP
TestParameter ,Channel.IName ,I1 ,I2
TestParameter ,Channel.VName ,V1 ,V2
TestParameter ,Channel.Mode ,V ,V
TestParameter ,Channel.Func ,VAR1 ,CONST
TestParameter ,Channel.Value ,- ,  0.000000
TestParameter ,Channel.Index , ,
TestParameter ,Channel.Time , ,
TestParameter ,Measurement.Port.SeriesResistance ,ON ,ON
TestParameter ,Measurement.Port.Filter ,0 ,0
TestParameter ,hold ,0.000000
TestParameter ,delay ,0.000000
TestParameter ,Measurement.Primary.Locus ,Double
TestParameter ,Measurement.Primary.Scale ,Linear
TestParameter ,Measurement.Primary.Start ,0.000000
TestParameter ,Measurement.Primary.Stop ,4.000000
TestParameter ,Measurement.Primary.Step ,101.000000
TestParameter ,Measurement.Primary.Compliance ,0.001
TestParameter ,Measurement.Primary.PowerCompliance ,0
TestParameter ,Measurement.Aborting.Condition ,CONTINUE  AT  ANY
TestParameter ,Measurement.PostOutput.Value ,  START
TestParameter ,Measurement.Bias.Source ,0.000000 ,0.000000
TestParameter ,Measurement.Bias.Compliance ,0.001000 ,0.010000
TestParameter ,Measurement.Unit ,SMU2:MP ,SMU1:MP
TestParameter ,Measurement.Adc ,HS  ADC ,HS  ADC
TestParameter ,Measurement.Measurement ,ERROR:  NOT  FOUND ,ERROR:  NOT  FOUND
TestParameter ,Measurement.RangingMode ,AUTO ,AUTO
TestParameter ,Measurement.RangeBoundary ,AUTO ,AUTO
TestParameter ,Timing.Hold ,  0.000000
TestParameter ,Timing.Delay ,  0.000000
TestParameter ,Timing.StepDelay ,
TestParameter ,Timing.StepSourceTriggerDelay ,
TestParameter ,Timing.StepMeasurementTriggerDelay ,
TestParameter ,Measurement.Adc.HighSpeed.Mode ,AUTO
TestParameter ,Measurement.Adc.HighSpeed.Coeff ,  1
TestParameter ,Measurement.Adc.HighResolution.AutoZero ,  ON
TestParameter ,Measurement.Adc.HighResolution.Mode ,AUTO
TestParameter ,Measurement.Adc.HighResolution.Coeff ,  6
Measurement ,Device ,NbO2_50nm
Measurement ,Time ,2022-06-09_13-02-38
Measurement ,  VlowMeas ,  0.5
Measurement ,  VlowMeasReal ,  0.52
Measurement ,  Repetition ,  66
Measurement ,  Rhigh ,  3.998001e+03
Measurement ,  Rlow1 ,  9.376972e+05
Measurement ,  Rlow2 ,  5.818182e+05
Measurement ,  Vth1 ,  1
Measurement ,  Vth2 ,  2
DataName ,  V1 ,  I1 ,  R1 ,  I2
Units ,  V ,  A ,  ohm ,  A
Dimension ,  202 ,  202 ,  202 ,  202
DataValue ,  0.000000e+00 ,  1.270000e-11 ,  -1.990000e-11
DataValue ,  4.000000e-02 ,  3.672000e-08 ,  -3.671000e-08
DataValue ,  8.000000e-02 ,  7.317000e-08 ,  -7.341500e-08
DataValue ,  1.200000e-01 ,  1.108350e-07 ,  -1.110400e-07
DataValue ,  1.600000e-01 ,  1.485500e-07 ,  -1.484500e-07
DataValue ,  2.000000e-01 ,  1.872000e-07 ,  -1.874500e-07
DataValue ,  2.400000e-01 ,  2.276500e-07 ,  -2.272500e-07
DataValue ,  2.800000e-01 ,  2.696000e-07 ,  -2.691000e-07
DataValue ,  3.200000e-01 ,  3.107500e-07 ,  -3.119500e-07
DataValue ,  3.600000e-01 ,  3.571000e-07 ,  -3.559000e-07
DataValue ,  4.000000e-01 ,  4.030000e-07 ,  -4.025000e-07
DataValue ,  4.400000e-01 ,  4.516500e-07 ,  -4.509500e-07
DataValue ,  4.800000e-01 ,  5.028000e-07 ,  -5.028000e-07
DataValue ,  5.200000e-01 ,  5.545500e-07 ,  -5.557000e-07
DataValue ,  5.600000e-01 ,  6.081000e-07 ,  -6.078000e-07
DataValue ,  6.000000e-01 ,  6.659500e-07 ,  -6.658000e-07
DataValue ,  6.400000e-01 ,  7.223500e-07 ,  -7.227500e-07
DataValue ,  6.800000e-01 ,  7.853000e-07 ,  -7.849000e-07
DataValue ,  7.200000e-01 ,  8.513500e-07 ,  -8.495500e-07
DataValue ,  7.600000e-01 ,  9.239000e-07 ,  -9.201000e-07
DataValue ,  8.000000e-01 ,  9.945500e-07 ,  -9.938000e-07
DataValue ,  8.400000e-01 ,  1.069350e-06 ,  -1.070150e-06
DataValue ,  8.800000e-01 ,  1.147650e-06 ,  -1.145800e-06
DataValue ,  9.200000e-01 ,  1.230500e-06 ,  -1.224000e-06
DataValue ,  9.600000e-01 ,  1.307000e-06 ,  -1.309000e-06
DataValue ,  1.000000e+00 ,  1.396000e-06 ,  -1.391500e-06
DataValue ,  1.040000e+00 ,  1.492000e-06 ,  -1.493000e-06
DataValue ,  1.080000e+00 ,  1.588000e-06 ,  -1.589000e-06
DataValue ,  1.120000e+00 ,  1.690500e-06 ,  -1.687500e-06
DataValue ,  1.160000e+00 ,  1.794000e-06 ,  -1.787000e-06
DataValue ,  1.200000e+00 ,  1.898500e-06 ,  -1.897500e-06
DataValue ,  1.240000e+00 ,  2.014500e-06 ,  -2.014500e-06
DataValue ,  1.280000e+00 ,  2.128500e-06 ,  -2.129500e-06
DataValue ,  1.320000e+00 ,  2.261000e-06 ,  -2.262500e-06
DataValue ,  1.360000e+00 ,  2.387000e-06 ,  -2.391000e-06
DataValue ,  1.400000e+00 ,  2.553500e-06 ,  -2.546000e-06
DataValue ,  1.440000e+00 ,  2.714500e-06 ,  -2.724500e-06
DataValue ,  1.480000e+00 ,  2.878000e-06 ,  -2.882000e-06
DataValue ,  1.520000e+00 ,  3.047000e-06 ,  -3.040000e-06
DataValue ,  1.560000e+00 ,  3.221500e-06 ,  -3.236500e-06
DataValue ,  1.600000e+00 ,  3.413000e-06 ,  -3.402500e-06
DataValue ,  1.640000e+00 ,  3.586000e-06 ,  -3.576000e-06
DataValue ,  1.680000e+00 ,  3.785000e-06 ,  -3.789500e-06
DataValue ,  1.720000e+00 ,  4.045500e-06 ,  -4.035500e-06
DataValue ,  1.760000e+00 ,  4.243500e-06 ,  -4.249500e-06
DataValue ,  1.800000e+00 ,  4.511000e-06 ,  -4.556500e-06
DataValue ,  1.840000e+00 ,  4.918000e-06 ,  -5.068000e-06
DataValue ,  1.880000e+00 ,  5.395500e-06 ,  -5.392500e-06
DataValue ,  1.920000e+00 ,  5.750000e-06 ,  -5.754000e-06
DataValue ,  1.960000e+00 ,  6.083000e-06 ,  -6.087500e-06
DataValue ,  2.000000e+00 ,  6.544000e-06 ,  -6.534000e-06
DataValue ,  2.040000e+00 ,  6.951000e-06 ,  -7.052500e-06
DataValue ,  2.080000e+00 ,  7.514500e-06 ,  -7.529500e-06
DataValue ,  2.120000e+00 ,  7.965000e-06 ,  -8.007000e-06
DataValue ,  2.160000e+00 ,  9.273500e-06 ,  -9.260000e-06
DataValue ,  2.200000e+00 ,  8.702000e-06 ,  -8.567000e-06
DataValue ,  2.240000e+00 ,  9.235500e-06 ,  -9.341000e-06
DataValue ,  2.280000e+00 ,  1.018350e-05 ,  -1.023000e-05
DataValue ,  2.320000e+00 ,  1.107500e-05 ,  -1.120000e-05
DataValue ,  2.360000e+00 ,  1.149000e-05 ,  -1.116500e-05
DataValue ,  2.400000e+00 ,  1.234000e-05 ,  -1.236500e-05
DataValue ,  2.440000e+00 ,  1.729000e-05 ,  -1.533000e-05
DataValue ,  2.480000e+00 ,  1.592000e-05 ,  -1.622500e-05
DataValue ,  2.520000e+00 ,  1.732500e-05 ,  -1.842500e-05
DataValue ,  2.560000e+00 ,  2.167500e-05 ,  -2.158500e-05
DataValue ,  2.600000e+00 ,  9.574500e-04 ,  -9.520000e-04
DataValue ,  2.640000e+00 ,  9.748500e-04 ,  -9.715000e-04
DataValue ,  2.680000e+00 ,  9.874000e-04 ,  -9.995000e-04
DataValue ,  2.720000e+00 ,  9.998000e-04 ,  -1.000100e-03
DataValue ,  2.760000e+00 ,  1.000100e-03 ,  -1.000450e-03
DataValue ,  2.800000e+00 ,  9.997500e-04 ,  -1.000100e-03
DataValue ,  2.840000e+00 ,  1.000650e-03 ,  -1.000350e-03
DataValue ,  2.880000e+00 ,  9.998000e-04 ,  -1.000200e-03
DataValue ,  2.920000e+00 ,  1.000250e-03 ,  -1.000050e-03
DataValue ,  2.960000e+00 ,  1.000300e-03 ,  -9.993500e-04
DataValue ,  3.000000e+00 ,  9.999000e-04 ,  -9.998000e-04
DataValue ,  3.040000e+00 ,  1.000200e-03 ,  -9.996000e-04
DataValue ,  3.080000e+00 ,  1.000200e-03 ,  -1.000150e-03
DataValue ,  3.120000e+00 ,  9.999000e-04 ,  -1.000300e-03
DataValue ,  3.160000e+00 ,  1.000200e-03 ,  -9.994500e-04
DataValue ,  3.200000e+00 ,  9.999000e-04 ,  -1.000500e-03
DataValue ,  3.240000e+00 ,  1.000200e-03 ,  -1.000000e-03
DataValue ,  3.280000e+00 ,  1.000100e-03 ,  -1.000200e-03
DataValue ,  3.320000e+00 ,  1.000300e-03 ,  -1.000100e-03
DataValue ,  3.360000e+00 ,  9.997500e-04 ,  -1.000200e-03
DataValue ,  3.400000e+00 ,  1.000100e-03 ,  -1.000450e-03
DataValue ,  3.440000e+00 ,  9.998000e-04 ,  -1.000100e-03
DataValue ,  3.480000e+00 ,  9.999000e-04 ,  -9.999500e-04
DataValue ,  3.520000e+00 ,  1.000300e-03 ,  -1.000850e-03
DataValue ,  3.560000e+00 ,  1.000400e-03 ,  -1.001100e-03
DataValue ,  3.600000e+00 ,  9.999000e-04 ,  -1.000200e-03
DataValue ,  3.640000e+00 ,  1.000200e-03 ,  -9.995500e-04
DataValue ,  3.680000e+00 ,  9.998500e-04 ,  -1.000250e-03
DataValue ,  3.720000e+00 ,  1.000450e-03 ,  -9.995000e-04
DataValue ,  3.760000e+00 ,  1.000200e-03 ,  -1.000500e-03
DataValue ,  3.800000e+00 ,  1.000600e-03 ,  -1.000500e-03
DataValue ,  3.840000e+00 ,  1.000050e-03 ,  -1.000400e-03
DataValue ,  3.880000e+00 ,  1.000200e-03 ,  -1.000300e-03
DataValue ,  3.920000e+00 ,  1.000100e-03 ,  -9.999500e-04
DataValue ,  3.960000e+00 ,  9.995500e-04 ,  -1.000250e-03
DataValue ,  4.000000e+00 ,  1.000050e-03 ,  -9.998000e-04
DataValue ,  4.000000e+00 ,  1.000500e-03 ,  -1.000550e-03
DataValue ,  3.960000e+00 ,  1.000100e-03 ,  -9.994500e-04
DataValue ,  3.920000e+00 ,  1.000150e-03 ,  -9.999500e-04
DataValue ,  3.880000e+00 ,  1.000250e-03 ,  -9.999500e-04
DataValue ,  3.840000e+00 ,  1.000250e-03 ,  -1.000000e-03
DataValue ,  3.800000e+00 ,  1.000000e-03 ,  -1.000250e-03
DataValue ,  3.760000e+00 ,  1.000050e-03 ,  -1.000150e-03
DataValue ,  3.720000e+00 ,  1.000250e-03 ,  -1.000350e-03
DataValue ,  3.680000e+00 ,  1.000250e-03 ,  -9.999000e-04
DataValue ,  3.640000e+00 ,  1.000050e-03 ,  -1.000450e-03
DataValue ,  3.600000e+00 ,  1.000200e-03 ,  -9.998500e-04
DataValue ,  3.560000e+00 ,  1.000400e-03 ,  -9.998500e-04
DataValue ,  3.520000e+00 ,  1.000200e-03 ,  -9.995000e-04
DataValue ,  3.480000e+00 ,  1.000450e-03 ,  -1.000700e-03
DataValue ,  3.440000e+00 ,  1.000350e-03 ,  -1.000450e-03
DataValue ,  3.400000e+00 ,  9.998500e-04 ,  -1.000100e-03
DataValue ,  3.360000e+00 ,  1.000300e-03 ,  -1.000150e-03
DataValue ,  3.320000e+00 ,  9.999000e-04 ,  -9.995000e-04
DataValue ,  3.280000e+00 ,  1.000350e-03 ,  -1.001000e-03
DataValue ,  3.240000e+00 ,  9.996000e-04 ,  -1.000300e-03
DataValue ,  3.200000e+00 ,  1.000300e-03 ,  -9.998500e-04
DataValue ,  3.160000e+00 ,  9.998000e-04 ,  -9.997500e-04
DataValue ,  3.120000e+00 ,  1.000200e-03 ,  -9.993500e-04
DataValue ,  3.080000e+00 ,  1.000600e-03 ,  -1.000150e-03
DataValue ,  3.040000e+00 ,  1.000400e-03 ,  -1.000400e-03
DataValue ,  3.000000e+00 ,  1.000100e-03 ,  -9.997000e-04
DataValue ,  2.960000e+00 ,  1.000000e-03 ,  -1.000100e-03
DataValue ,  2.920000e+00 ,  9.997500e-04 ,  -1.000150e-03
DataValue ,  2.880000e+00 ,  1.000100e-03 ,  -9.994500e-04
DataValue ,  2.840000e+00 ,  1.000250e-03 ,  -1.000450e-03
DataValue ,  2.800000e+00 ,  1.000000e-03 ,  -1.000100e-03
DataValue ,  2.760000e+00 ,  9.997500e-04 ,  -1.000700e-03
DataValue ,  2.720000e+00 ,  1.000250e-03 ,  -1.000250e-03
DataValue ,  2.680000e+00 ,  1.000050e-03 ,  -9.998000e-04
DataValue ,  2.640000e+00 ,  1.000200e-03 ,  -1.000500e-03
DataValue ,  2.600000e+00 ,  1.000050e-03 ,  -1.000250e-03
DataValue ,  2.560000e+00 ,  1.000050e-03 ,  -1.000400e-03
DataValue ,  2.520000e+00 ,  9.997500e-04 ,  -9.998000e-04
DataValue ,  2.480000e+00 ,  1.000200e-03 ,  -1.000150e-03
DataValue ,  2.440000e+00 ,  1.000200e-03 ,  -9.996000e-04
DataValue ,  2.400000e+00 ,  1.000250e-03 ,  -1.000250e-03
DataValue ,  2.360000e+00 ,  1.000200e-03 ,  -1.000000e-03
DataValue ,  2.320000e+00 ,  9.997000e-04 ,  -9.998000e-04
DataValue ,  2.280000e+00 ,  1.000000e-03 ,  -1.000500e-03
DataValue ,  2.240000e+00 ,  9.999500e-04 ,  -9.997500e-04
DataValue ,  2.200000e+00 ,  1.000150e-03 ,  -1.001200e-03
DataValue ,  2.160000e+00 ,  1.000350e-03 ,  -1.000300e-03
DataValue ,  2.120000e+00 ,  1.000200e-03 ,  -9.997500e-04
DataValue ,  2.080000e+00 ,  1.000000e-03 ,  -9.998500e-04
DataValue ,  2.040000e+00 ,  1.000050e-03 ,  -1.000150e-03
DataValue ,  2.000000e+00 ,  9.997500e-04 ,  -9.993500e-04
DataValue ,  1.960000e+00 ,  1.000200e-03 ,  -9.998500e-04
DataValue ,  1.920000e+00 ,  1.000050e-03 ,  -9.992500e-04
DataValue ,  1.880000e+00 ,  1.000200e-03 ,  -1.000600e-03
DataValue ,  1.840000e+00 ,  1.000050e-03 ,  -1.000600e-03
DataValue ,  1.800000e+00 ,  1.000200e-03 ,  -1.000400e-03
DataValue ,  1.760000e+00 ,  1.000500e-03 ,  -1.000100e-03
DataValue ,  1.720000e+00 ,  9.999500e-04 ,  -1.000450e-03
DataValue ,  1.680000e+00 ,  9.997000e-04 ,  -1.000350e-03
DataValue ,  1.640000e+00 ,  1.000200e-03 ,  -1.000750e-03
DataValue ,  1.600000e+00 ,  1.000200e-03 ,  -1.000650e-03
DataValue ,  1.560000e+00 ,  1.000050e-03 ,  -1.000100e-03
DataValue ,  1.520000e+00 ,  1.000200e-03 ,  -9.998500e-04
DataValue ,  1.480000e+00 ,  1.309000e-05 ,  -1.324500e-05
DataValue ,  1.440000e+00 ,  1.232000e-05 ,  -1.229500e-05
DataValue ,  1.400000e+00 ,  1.121500e-05 ,  -1.125000e-05
DataValue ,  1.360000e+00 ,  1.036000e-05 ,  -1.042000e-05
DataValue ,  1.320000e+00 ,  9.078000e-06 ,  -8.972500e-06
DataValue ,  1.280000e+00 ,  8.173500e-06 ,  -8.166500e-06
DataValue ,  1.240000e+00 ,  7.680000e-06 ,  -7.646000e-06
DataValue ,  1.200000e+00 ,  7.019000e-06 ,  -6.999500e-06
DataValue ,  1.160000e+00 ,  6.356000e-06 ,  -6.334500e-06
DataValue ,  1.120000e+00 ,  5.674500e-06 ,  -5.677000e-06
DataValue ,  1.080000e+00 ,  5.013000e-06 ,  -4.975500e-06
DataValue ,  1.040000e+00 ,  4.547000e-06 ,  -4.551000e-06
DataValue ,  1.000000e+00 ,  4.074000e-06 ,  -4.041000e-06
DataValue ,  9.600000e-01 ,  3.555500e-06 ,  -3.574000e-06
DataValue ,  9.200000e-01 ,  3.160000e-06 ,  -3.197000e-06
DataValue ,  8.800000e-01 ,  2.851000e-06 ,  -2.855500e-06
DataValue ,  8.400000e-01 ,  2.526500e-06 ,  -2.538500e-06
DataValue ,  8.000000e-01 ,  2.240500e-06 ,  -2.252500e-06
DataValue ,  7.600000e-01 ,  1.998500e-06 ,  -1.997000e-06
DataValue ,  7.200000e-01 ,  1.776000e-06 ,  -1.783500e-06
DataValue ,  6.800000e-01 ,  1.519500e-06 ,  -1.550500e-06
DataValue ,  6.400000e-01 ,  1.370500e-06 ,  -1.324000e-06
DataValue ,  6.000000e-01 ,  1.194000e-06 ,  -1.207000e-06
DataValue ,  5.600000e-01 ,  1.046000e-06 ,  -1.053650e-06
DataValue ,  5.200000e-01 ,  8.937500e-07 ,  -9.104500e-07
DataValue ,  4.800000e-01 ,  7.451500e-07 ,  -7.494000e-07
DataValue ,  4.400000e-01 ,  6.550500e-07 ,  -6.510500e-07
DataValue ,  4.000000e-01 ,  5.718000e-07 ,  -5.732500e-07
DataValue ,  3.600000e-01 ,  4.950500e-07 ,  -4.953500e-07
DataValue ,  3.200000e-01 ,  4.268500e-07 ,  -4.247000e-07
DataValue ,  2.800000e-01 ,  3.596500e-07 ,  -3.596000e-07
DataValue ,  2.400000e-01 ,  2.976500e-07 ,  -2.967500e-07
DataValue ,  2.000000e-01 ,  2.398000e-07 ,  -2.400500e-07
DataValue ,  1.600000e-01 ,  1.889000e-07 ,  -1.865000e-07
DataValue ,  1.200000e-01 ,  1.367500e-07 ,  -1.357500e-07
DataValue ,  8.000000e-02 ,  8.895500e-08 ,  -8.838000e-08
DataValue ,  4.000000e-02 ,  4.419500e-08 ,  -4.399500e-08
DataValue ,  0.000000e+00 ,  1.570000e-11 ,  -2.440000e-11

File: old/SelectorIV/Selector-IV-sweep_20220609_13-07-22-377029_NbO2_50nm_DevX2Y4_DieX0Y0_76.csv
TestParameter ,Measurement.Type ,Selector-IV-sweep
TestParameter ,MainFrame
TestParameter ,Channel.Type ,SMU ,SMU
TestParameter ,Channel.Unit ,SMU2:MP ,SMU1:MP
TestParameter ,Channel.IName ,I1 ,I2
TestParameter ,Channel.VName ,V1 ,V2
TestParameter ,Channel.Mode ,V ,V
TestParameter ,Channel.Func ,VAR1 ,CONST
TestParameter ,Channel.Value ,- ,  0.000000
TestParameter ,Channel.Index , ,
TestParameter ,Channel.Time , ,
TestParameter ,Measurement.Port.SeriesResistance ,ON ,ON
TestParameter ,Measurement.Port.Filter ,0 ,0
TestParameter ,hold ,0.000000
TestParameter ,delay ,0.000000
TestParameter ,Measurement.Primary.Locus ,Double
TestParameter ,Measurement.Primary.Scale ,Linear
TestParameter ,Measurement.Primary.Start ,0.000000
TestParameter ,Measurement.Primary.Stop ,4.000000
TestParameter ,Measurement.Primary.Step ,101.000000
TestParameter ,Measurement.Primary.Compliance ,0.001
TestParameter ,Measurement.Primary.PowerCompliance ,0
TestParameter ,Measurement.Aborting.Condition ,CONTINUE  AT  ANY
TestParameter ,Measurement.PostOutput.Value ,  START
TestParameter ,Measurement.Bias.Source ,0.000000 ,0.000000
TestParameter ,Measurement.Bias.Compliance ,0.001000 ,0.010000
TestParameter ,Measurement.Unit ,SMU2:MP ,SMU1:MP
TestParameter ,Measurement.Adc ,HS  ADC ,HS  ADC
TestParameter ,Measurement.Measurement ,ERROR:  NOT  FOUND ,ERROR:  NOT  FOUND
TestParameter ,Measurement.RangingMode ,AUTO ,AUTO
TestParameter ,Measurement.RangeBoundary ,AUTO ,AUTO
TestParameter ,Timing.Hold ,  0.000000
TestParameter ,Timing.Delay ,  0.000000
TestParameter ,Timing.StepDelay ,
TestParameter ,Timing.StepSourceTriggerDelay ,
TestParameter ,Timing.StepMeasurementTriggerDelay ,
TestParameter ,Measurement.Adc.HighSpeed.Mode ,AUTO
TestParameter ,Measurement.Adc.HighSpeed.Coeff ,  1
TestParameter ,Measurement.Adc.HighResolution.AutoZero ,  ON
TestParameter ,Measurement.Adc.HighResolution.Mode ,AUTO
TestParameter ,Measurement.Adc.HighResolution.Coeff ,  6
Measurement ,Device ,NbO2_50nm
Measurement ,Time ,2022-06-09_13-02-38
Measurement ,  VlowMeas ,  0.5
Measurement ,  VlowMeasReal ,  0.52
Measurement ,  Repetition ,  76
Measurement ,  Rhigh ,  3.999800e+03
Measurement ,  Rlow1 ,  5.500317e+05
Measurement ,  Rlow2 ,  4.193548e+05
Measurement ,  Vth1 ,  1
Measurement ,  Vth2 ,  2
DataName ,  V1 ,  I1 ,  R1 ,  I2
Units ,  V ,  A ,  ohm ,  A
Dimension ,  202 ,  202 ,  202 ,  202
DataValue ,  0.000000e+00 ,  2.175000e-11 ,  -2.825000e-11
DataValue ,  4.000000e-02 ,  4.528000e-08 ,  -4.525500e-08
DataValue ,  8.000000e-02 ,  9.136500e-08 ,  -9.145000e-08
DataValue ,  1.200000e-01 ,  1.402500e-07 ,  -1.399500e-07
DataValue ,  1.600000e-01 ,  1.914000e-07 ,  -1.915500e-07
DataValue ,  2.000000e-01 ,  2.470500e-07 ,  -2.468000e-07
DataValue ,  2.400000e-01 ,  3.045000e-07 ,  -3.049000e-07
DataValue ,  2.800000e-01 ,  3.665000e-07 ,  -3.660000e-07
DataValue ,  3.200000e-01 ,  4.319500e-07 ,  -4.327000e-07
DataValue ,  3.600000e-01 ,  5.040000e-07 ,  -5.032500e-07
DataValue ,  4.000000e-01 ,  5.787500e-07 ,  -5.800500e-07
DataValue ,  4.400000e-01 ,  6.599500e-07 ,  -6.614000e-07
DataValue ,  4.800000e-01 ,  7.488000e-07 ,  -8.230500e-07
DataValue ,  5.200000e-01 ,  9.454000e-07 ,  -9.421500e-07
DataValue ,  5.600000e-01 ,  9.700500e-07 ,  -9.500000e-07
DataValue ,  6.000000e-01 ,  1.065000e-06 ,  -1.067900e-06
DataValue ,  6.400000e-01 ,  1.328500e-06 ,  -1.291000e-06
DataValue ,  6.800000e-01 ,  1.434000e-06 ,  -1.424500e-06
DataValue ,  7.200000e-01 ,  1.574500e-06 ,  -1.572000e-06
DataValue ,  7.600000e-01 ,  1.756500e-06 ,  -1.743000e-06
DataValue ,  8.000000e-01 ,  1.973500e-06 ,  -1.924500e-06
DataValue ,  8.400000e-01 ,  2.097500e-06 ,  -2.161500e-06
DataValue ,  8.800000e-01 ,  2.328500e-06 ,  -2.407500e-06
DataValue ,  9.200000e-01 ,  2.601500e-06 ,  -2.657500e-06
DataValue ,  9.600000e-01 ,  2.957000e-06 ,  -2.936500e-06
DataValue ,  1.000000e+00 ,  3.423000e-06 ,  -3.434000e-06
DataValue ,  1.040000e+00 ,  3.821500e-06 ,  -3.841500e-06
DataValue ,  1.080000e+00 ,  4.253000e-06 ,  -4.242000e-06
DataValue ,  1.120000e+00 ,  4.759500e-06 ,  -4.736000e-06
DataValue ,  1.160000e+00 ,  4.658000e-06 ,  -4.630500e-06
DataValue ,  1.200000e+00 ,  5.120000e-06 ,  -5.137500e-06
DataValue ,  1.240000e+00 ,  5.646500e-06 ,  -5.645500e-06
DataValue ,  1.280000e+00 ,  6.255500e-06 ,  -6.292500e-06
DataValue ,  1.320000e+00 ,  7.097000e-06 ,  -7.138500e-06
DataValue ,  1.360000e+00 ,  7.878500e-06 ,  -7.842500e-06
DataValue ,  1.400000e+00 ,  8.898500e-06 ,  -8.774500e-06
DataValue ,  1.440000e+00 ,  7.544000e-06 ,  -7.834500e-06
DataValue ,  1.480000e+00 ,  8.740000e-06 ,  -9.680500e-06
DataValue ,  1.520000e+00 ,  1.025500e-05 ,  -1.026500e-05
DataValue ,  1.560000e+00 ,  1.168000e-05 ,  -1.169500e-05
DataValue ,  1.600000e+00 ,  1.160500e-05 ,  -1.173000e-05
DataValue ,  1.640000e+00 ,  1.292500e-05 ,  -1.316000e-05
DataValue ,  1.680000e+00 ,  1.493000e-05 ,  -1.646500e-05
DataValue ,  1.720000e+00 ,  2.356500e-05 ,  -2.150000e-05
DataValue ,  1.760000e+00 ,  2.356500e-05 ,  -2.095500e-05
DataValue ,  1.800000e+00 ,  2.767500e-05 ,  -2.448500e-05
DataValue ,  1.840000e+00 ,  2.248500e-05 ,  -2.204500e-05
DataValue ,  1.880000e+00 ,  2.913500e-05 ,  -2.860500e-05
DataValue ,  1.920000e+00 ,  2.844500e-05 ,  -2.608500e-05
DataValue ,  1.960000e+00 ,  3.358000e-05 ,  -3.143000e-05
DataValue ,  2.000000e+00 ,  3.728500e-05 ,  -3.964500e-05
DataValue ,  2.040000e+00 ,  3.980500e-05 ,  -3.320000e-05
DataValue ,  2.080000e+00 ,  4.173000e-05 ,  -3.870000e-05
DataValue ,  2.120000e+00 ,  4.439500e-05 ,  -4.641500e-05
DataValue ,  2.160000e+00 ,  4.936500e-05 ,  -4.799000e-05
DataValue ,  2.200000e+00 ,  5.407500e-05 ,  -1.000400e-03
DataValue ,  2.240000e+00 ,  9.996500e-04 ,  -9.999500e-04
DataValue ,  2.280000e+00 ,  9.997000e-04 ,  -1.000500e-03
DataValue ,  2.320000e+00 ,  1.000200e-03 ,  -9.998500e-04
DataValue ,  2.360000e+00 ,  1.000350e-03 ,  -1.000150e-03
DataValue ,  2.400000e+00 ,  1.000100e-03 ,  -1.000700e-03
DataValue ,  2.440000e+00 ,  9.999000e-04 ,  -1.000200e-03
DataValue ,  2.480000e+00 ,  1.000200e-03 ,  -1.000300e-03
DataValue ,  2.520000e+00 ,  1.000200e-03 ,  -9.997500e-04
DataValue ,  2.560000e+00 ,  1.000200e-03 ,  -1.000750e-03
DataValue ,  2.600000e+00 ,  1.000050e-03 ,  -9.995000e-04
DataValue ,  2.640000e+00 ,  1.000050e-03 ,  -1.000350e-03
DataValue ,  2.680000e+00 ,  9.998500e-04 ,  -1.000100e-03
DataValue ,  2.720000e+00 ,  1.000050e-03 ,  -1.000400e-03
DataValue ,  2.760000e+00 ,  1.000050e-03 ,  -1.000250e-03
DataValue ,  2.800000e+00 ,  1.000250e-03 ,  -1.000450e-03
DataValue ,  2.840000e+00 ,  1.000250e-03 ,  -9.998000e-04
DataValue ,  2.880000e+00 ,  1.000350e-03 ,  -1.000100e-03
DataValue ,  2.920000e+00 ,  9.995000e-04 ,  -1.000000e-03
DataValue ,  2.960000e+00 ,  1.000050e-03 ,  -1.000500e-03
DataValue ,  3.000000e+00 ,  9.999000e-04 ,  -1.000050e-03
DataValue ,  3.040000e+00 ,  9.999000e-04 ,  -1.000100e-03
DataValue ,  3.080000e+00 ,  1.000350e-03 ,  -1.000050e-03
DataValue ,  3.120000e+00 ,  9.999000e-04 ,  -1.000350e-03
DataValue ,  3.160000e+00 ,  1.000150e-03 ,  -1.000550e-03
DataValue ,  3.200000e+00 ,  9.999000e-04 ,  -9.998000e-04
DataValue ,  3.240000e+00 ,  1.000150e-03 ,  -1.000000e-03
DataValue ,  3.280000e+00 ,  1.000050e-03 ,  -9.998500e-04
DataValue ,  3.320000e+00 ,  9.995500e-04 ,  -9.998500e-04
DataValue ,  3.360000e+00 ,  1.000200e-03 ,  -9.996500e-04
DataValue ,  3.400000e+00 ,  9.997500e-04 ,  -1.000400e-03
DataValue ,  3.440000e+00 ,  1.000600e-03 ,  -1.000200e-03
DataValue ,  3.480000e+00 ,  9.999000e-04 ,  -1.000200e-03
DataValue ,  3.520000e+00 ,  1.000000e-03 ,  -1.000650e-03
DataValue ,  3.560000e+00 ,  1.000500e-03 ,  -9.998000e-04
DataValue ,  3.600000e+00 ,  9.998000e-04 ,  -9.994500e-04
DataValue ,  3.640000e+00 ,  1.000150e-03 ,  -9.996500e-04
DataValue ,  3.680000e+00 ,  1.000100e-03 ,  -9.999500e-04
DataValue ,  3.720000e+00 ,  1.000150e-03 ,  -1.000400e-03
DataValue ,  3.760000e+00 ,  1.000250e-03 ,  -9.998500e-04
DataValue ,  3.800000e+00 ,  1.000100e-03 ,  -1.000550e-03
DataValue ,  3.840000e+00 ,  9.999000e-04 ,  -1.000100e-03
DataValue ,  3.880000e+00 ,  9.998000e-04 ,  -1.000200e-03
DataValue ,  3.920000e+00 ,  1.000050e-03 ,  -1.000700e-03
DataValue ,  3.960000e+00 ,  1.000200e-03 ,  -9.993000e-04
DataValue ,  4.000000e+00 ,  1.000350e-03 ,  -1.000250e-03
DataValue ,  4.000000e+00 ,  1.000050e-03 ,  -1.000350e-03
DataValue ,  3.960000e+00 ,  1.000200e-03 ,  -1.000800e-03
DataValue ,  3.920000e+00 ,  1.000200e-03 ,  -9.999500e-04
DataValue ,  3.880000e+00 ,  1.000050e-03 ,  -1.000200e-03
DataValue ,  3.840000e+00 ,  1.000350e-03 ,  -1.000650e-03
DataValue ,  3.800000e+00 ,  1.000050e-03 ,  -1.000150e-03
DataValue ,  3.760000e+00 ,  1.000450e-03 ,  -9.990500e-04
DataValue ,  3.720000e+00 ,  1.000450e-03 ,  -1.000100e-03
DataValue ,  3.680000e+00 ,  1.000100e-03 ,  -1.000550e-03
DataValue ,  3.640000e+00 ,  1.000200e-03 ,  -1.000100e-03
DataValue ,  3.600000e+00 ,  9.997500e-04 ,  -9.992500e-04
DataValue ,  3.560000e+00 ,  1.000500e-03 ,  -1.000550e-03
DataValue ,  3.520000e+00 ,  1.000100e-03 ,  -1.000100e-03
DataValue ,  3.480000e+00 ,  9.998000e-04 ,  -9.997000e-04
DataValue ,  3.440000e+00 ,  1.000000e-03 ,  -1.000100e-03
DataValue ,  3.400000e+00 ,  1.000050e-03 ,  -9.997000e-04
DataValue ,  3.360000e+00 ,  1.000050e-03 ,  -9.998000e-04
DataValue ,  3.320000e+00 ,  9.998500e-04 ,  -1.000100e-03
DataValue ,  3.280000e+00 ,  1.000000e-03 ,  -9.998500e-04
DataValue ,  3.240000e+00 ,  1.000350e-03 ,  -1.000250e-03
DataValue ,  3.200000e+00 ,  1.000050e-03 ,  -9.999500e-04
DataValue ,  3.160000e+00 ,  1.000350e-03 ,  -1.000050e-03
DataValue ,  3.120000e+00 ,  1.000350e-03 ,  -9.999500e-04
DataValue ,  3.080000e+00 ,  9.999000e-04 ,  -1.000300e-03
DataValue ,  3.040000e+00 ,  1.000250e-03 ,  -1.000500e-03
DataValue ,  3.000000e+00 ,  1.000100e-03 ,  -1.000350e-03
DataValue ,  2.960000e+00 ,  9.999000e-04 ,  -1.000000e-03
DataValue ,  2.920000e+00 ,  1.000100e-03 ,  -1.000250e-03
DataValue ,  2.880000e+00 ,  1.000000e-03 ,  -1.000200e-03
DataValue ,  2.840000e+00 ,  1.000050e-03 ,  -1.000100e-03
DataValue ,  2.800000e+00 ,  9.999000e-04 ,  -1.000050e-03
DataValue ,  2.760000e+00 ,  1.000150e-03 ,  -9.999500e-04
DataValue ,  2.720000e+00 ,  9.998500e-04 ,  -1.000200e-03
DataValue ,  2.680000e+00 ,  9.997500e-04 ,  -1.000000e-03
DataValue ,  2.640000e+00 ,  1.000050e-03 ,  -1.000250e-03
DataValue ,  2.600000e+00 ,  1.000300e-03 ,  -9.999000e-04
DataValue ,  2.560000e+00 ,  1.000200e-03 ,  -1.000650e-03
DataValue ,  2.520000e+00 ,  1.000250e-03 ,  -1.000500e-03
DataValue ,  2.480000e+00 ,  1.000050e-03 ,  -1.000150e-03
DataValue ,  2.440000e+00 ,  1.000050e-03 ,  -1.000150e-03
DataValue ,  2.400000e+00 ,  1.000400e-03 ,  -9.999000e-04
DataValue ,  2.360000e+00 ,  1.000350e-03 ,  -1.000000e-03
DataValue ,  2.320000e+00 ,  1.000000e-03 ,  -1.000550e-03
DataValue ,  2.280000e+00 ,  9.998000e-04 ,  -1.000150e-03
DataValue ,  2.240000e+00 ,  1.000250e-03 ,  -1.000350e-03
DataValue ,  2.200000e+00 ,  9.999500e-04 ,  -1.000000e-03
DataValue ,  2.160000e+00 ,  1.000250e-03 ,  -1.000350e-03
DataValue ,  2.120000e+00 ,  1.000300e-03 ,  -9.998500e-04
DataValue ,  2.080000e+00 ,  9.997500e-04 ,  -1.000400e-03
DataValue ,  2.040000e+00 ,  9.998500e-04 ,  -1.000200e-03
DataValue ,  2.000000e+00 ,  1.000100e-03 ,  -1.000200e-03
DataValue ,  1.960000e+00 ,  9.999000e-04 ,  -9.997500e-04
DataValue ,  1.920000e+00 ,  1.000250e-03 ,  -9.998000e-04
DataValue ,  1.880000e+00 ,  9.999000e-04 ,  -9.993500e-04
DataValue ,  1.840000e+00 ,  1.000250e-03 ,  -1.000500e-03
DataValue ,  1.800000e+00 ,  1.000250e-03 ,  -1.000100e-03
DataValue ,  1.760000e+00 ,  1.000350e-03 ,  -9.999500e-04
DataValue ,  1.720000e+00 ,  9.998000e-04 ,  -1.000250e-03
DataValue ,  1.680000e+00 ,  1.000000e-03 ,  -1.000400e-03
DataValue ,  1.640000e+00 ,  1.000150e-03 ,  -9.999500e-04
DataValue ,  1.600000e+00 ,  9.999000e-04 ,  -9.999000e-04
DataValue ,  1.560000e+00 ,  2.490000e-05 ,  -2.425500e-05
DataValue ,  1.520000e+00 ,  2.085000e-05 ,  -2.006500e-05
DataValue ,  1.480000e+00 ,  1.775000e-05 ,  -1.808000e-05
DataValue ,  1.440000e+00 ,  1.610000e-05 ,  -1.609000e-05
DataValue ,  1.400000e+00 ,  1.453000e-05 ,  -1.448500e-05
DataValue ,  1.360000e+00 ,  1.288000e-05 ,  -1.307000e-05
DataValue ,  1.320000e+00 ,  1.172500e-05 ,  -1.164500e-05
DataValue ,  1.280000e+00 ,  1.063000e-05 ,  -1.054500e-05
DataValue ,  1.240000e+00 ,  9.615000e-06 ,  -9.623000e-06
DataValue ,  1.200000e+00 ,  8.742000e-06 ,  -8.693500e-06
DataValue ,  1.160000e+00 ,  7.820000e-06 ,  -7.828500e-06
DataValue ,  1.120000e+00 ,  7.113500e-06 ,  -7.135500e-06
DataValue ,  1.080000e+00 ,  6.383500e-06 ,  -6.377000e-06
DataValue ,  1.040000e+00 ,  5.690000e-06 ,  -5.614000e-06
DataValue ,  1.000000e+00 ,  5.198000e-06 ,  -5.099500e-06
DataValue ,  9.600000e-01 ,  4.380500e-06 ,  -4.398500e-06
DataValue ,  9.200000e-01 ,  3.961000e-06 ,  -3.944500e-06
DataValue ,  8.800000e-01 ,  3.585000e-06 ,  -3.576500e-06
DataValue ,  8.400000e-01 ,  3.226500e-06 ,  -3.203500e-06
DataValue ,  8.000000e-01 ,  2.921000e-06 ,  -2.928500e-06
DataValue ,  7.600000e-01 ,  2.651000e-06 ,  -2.652500e-06
DataValue ,  7.200000e-01 ,  2.397000e-06 ,  -2.391500e-06
DataValue ,  6.800000e-01 ,  2.163000e-06 ,  -2.173000e-06
DataValue ,  6.400000e-01 ,  1.961000e-06 ,  -1.961000e-06
DataValue ,  6.000000e-01 ,  1.742500e-06 ,  -1.750500e-06
DataValue ,  5.600000e-01 ,  1.553000e-06 ,  -1.545000e-06
DataValue ,  5.200000e-01 ,  1.240000e-06 ,  -1.369000e-06
DataValue ,  4.800000e-01 ,  1.202500e-06 ,  -1.203000e-06
DataValue ,  4.400000e-01 ,  9.790000e-07 ,  -1.046200e-06
DataValue ,  4.000000e-01 ,  8.544500e-07 ,  -7.268000e-07
DataValue ,  3.600000e-01 ,  7.395000e-07 ,  -6.797000e-07
DataValue ,  3.200000e-01 ,  6.052500e-07 ,  -5.183500e-07
DataValue ,  2.800000e-01 ,  4.220500e-07 ,  -4.284000e-07
DataValue ,  2.400000e-01 ,  3.738000e-07 ,  -3.463500e-07
DataValue ,  2.000000e-01 ,  2.856500e-07 ,  -2.783500e-07
DataValue ,  1.600000e-01 ,  2.134500e-07 ,  -2.144500e-07
DataValue ,  1.200000e-01 ,  1.551000e-07 ,  -1.587500e-07
DataValue ,  8.000000e-02 ,  1.011500e-07 ,  -1.001000e-07
DataValue ,  4.000000e-02 ,  5.264000e-08 ,  -5.274000e-08
DataValue ,  0.000000e+00 ,  2.360000e-11 ,  -3.070000e-11
