Repository: tedkmburu/Nb02_v2

# NbO2 - Summer Research
<a name="readme-top"></a>




<!-- PROJECT SHIELDS -->
<!--
*** I'm using markdown "reference style" links for readability.
*** Reference links are enclosed in brackets [ ] instead of parentheses ( ).
*** See the bottom of this document for the declaration of the reference variables
*** for contributors-url, forks-url, etc. This is an optional, concise syntax you may use.
*** https://www.markdownguide.org/basic-syntax/#reference-style-links
-->



<!-- PROJECT LOGO -->
<div align="center">
  <a href="https://github.com/othneildrew/Best-README-Template">
  </a>

  <h3 align="center">NbO2 Research</h3>
    This code is used to analyze IV curves for Prof.

File: old/SelectorIV/Selector-IV-sweep_20220609_13-20-09-209506_NbO2_50nm_DevX2Y5_DieX0Y0_91.csv
TestParameter ,Measurement.Type ,Selector-IV-sweep
TestParameter ,MainFrame
TestParameter ,Channel.Type ,SMU ,SMU
TestParameter ,Channel.Unit ,SMU2:MP ,SMU1:MP
TestParameter ,Channel.IName ,I1 ,I2
TestParameter ,Channel.VName ,V1 ,V2
TestParameter ,Channel.Mode ,V ,V
TestParameter ,Channel.Func ,VAR1 ,CONST
TestParameter ,Channel.Value ,- ,  0.000000
TestParameter ,Channel.Index , ,
TestParameter ,Channel.Time , ,
TestParameter ,Measurement.Port.SeriesResistance ,ON ,ON
TestParameter ,Measurement.Port.Filter ,0 ,0
TestParameter ,hold ,0.000000
TestParameter ,delay ,0.000000
TestParameter ,Measurement.Primary.Locus ,Double
TestParameter ,Measurement.Primary.Scale ,Linear
TestParameter ,Measurement.Primary.Start ,0.000000
TestParameter ,Measurement.Primary.Stop ,4.000000
TestParameter ,Measurement.Primary.Step ,101.000000
TestParameter ,Measurement.Primary.Compliance ,0.001
TestParameter ,Measurement.Primary.PowerCompliance ,0
TestParameter ,Measurement.Aborting.Condition ,CONTINUE  AT  ANY
TestParameter ,Measurement.PostOutput.Value ,  START
TestParameter ,Measurement.Bias.Source ,0.000000 ,0.000000
TestParameter ,Measurement.Bias.Compliance ,0.001000 ,0.010000
TestParameter ,Measurement.Unit ,SMU2:MP ,SMU1:MP
TestParameter ,Measurement.Adc ,HS  ADC ,HS  ADC
TestParameter ,Measurement.Measurement ,ERROR:  NOT  FOUND ,ERROR:  NOT  FOUND
TestParameter ,Measurement.RangingMode ,AUTO ,AUTO
TestParameter ,Measurement.RangeBoundary ,AUTO ,AUTO
TestParameter ,Timing.Hold ,  0.000000
TestParameter ,Timing.Delay ,  0.000000
TestParameter ,Timing.StepDelay ,
TestParameter ,Timing.StepSourceTriggerDelay ,
TestParameter ,Timing.StepMeasurementTriggerDelay ,
TestParameter ,Measurement.Adc.HighSpeed.Mode ,AUTO
TestParameter ,Measurement.Adc.HighSpeed.Coeff ,  1
TestParameter ,Measurement.Adc.HighResolution.AutoZero ,  ON
TestParameter ,Measurement.Adc.HighResolution.Mode ,AUTO
TestParameter ,Measurement.Adc.HighResolution.Coeff ,  6
Measurement ,Device ,NbO2_50nm
Measurement ,Time ,2022-06-09_13-14-19
Measurement ,  VlowMeas ,  0.5
Measurement ,  VlowMeasReal ,  0.52
Measurement ,  Repetition ,  91
Measurement ,  Rhigh ,  4.000000e+03
Measurement ,  Rlow1 ,  7.879982e+05
Measurement ,  Rlow2 ,  3.466667e+05
Measurement ,  Vth1 ,  1
Measurement ,  Vth2 ,  1
DataName ,  V1 ,  I1 ,  R1 ,  I2
Units ,  V ,  A ,  ohm ,  A
Dimension ,  202 ,  202 ,  202 ,  202
DataValue ,  0.000000e+00 ,  1.075000e-11 ,  -9.600000e-12
DataValue ,  4.000000e-02 ,  3.335000e-08 ,  -3.345000e-08
DataValue ,  8.000000e-02 ,  6.737000e-08 ,  -6.743500e-08
DataValue ,  1.200000e-01 ,  1.030350e-07 ,  -1.030500e-07
DataValue ,  1.600000e-01 ,  1.400500e-07 ,  -1.403000e-07
DataValue ,  2.000000e-01 ,  1.803500e-07 ,  -1.805000e-07
DataValue ,  2.400000e-01 ,  2.238500e-07 ,  -2.239000e-07
DataValue ,  2.800000e-01 ,  2.705000e-07 ,  -2.712000e-07
DataValue ,  3.200000e-01 ,  3.197500e-07 ,  -3.216000e-07
DataValue ,  3.600000e-01 ,  3.755500e-07 ,  -3.768000e-07
DataValue ,  4.000000e-01 ,  4.350000e-07 ,  -4.360500e-07
DataValue ,  4.400000e-01 ,  5.038000e-07 ,  -5.023500e-07
DataValue ,  4.800000e-01 ,  5.773000e-07 ,  -5.809500e-07
DataValue ,  5.200000e-01 ,  6.599000e-07 ,  -6.624000e-07
DataValue ,  5.600000e-01 ,  7.767000e-07 ,  -7.799000e-07
DataValue ,  6.000000e-01 ,  8.907000e-07 ,  -8.904000e-07
DataValue ,  6.400000e-01 ,  1.019700e-06 ,  -1.021250e-06
DataValue ,  6.800000e-01 ,  1.198000e-06 ,  -1.172500e-06
DataValue ,  7.200000e-01 ,  1.372500e-06 ,  -1.352000e-06
DataValue ,  7.600000e-01 ,  1.588000e-06 ,  -1.568000e-06
DataValue ,  8.000000e-01 ,  1.839000e-06 ,  -1.821000e-06
DataValue ,  8.400000e-01 ,  2.075000e-06 ,  -2.061000e-06
DataValue ,  8.800000e-01 ,  2.390000e-06 ,  -2.434000e-06
DataValue ,  9.200000e-01 ,  2.849000e-06 ,  -2.832000e-06
DataValue ,  9.600000e-01 ,  3.444500e-06 ,  -3.411000e-06
DataValue ,  1.000000e+00 ,  4.247000e-06 ,  -4.096000e-06
DataValue ,  1.040000e+00 ,  4.947500e-06 ,  -4.911000e-06
DataValue ,  1.080000e+00 ,  1.000200e-03 ,  -1.001000e-03
DataValue ,  1.120000e+00 ,  1.000200e-03 ,  -9.995000e-04
DataValue ,  1.160000e+00 ,  9.995500e-04 ,  -1.000150e-03
DataValue ,  1.200000e+00 ,  9.999500e-04 ,  -1.000550e-03
DataValue ,  1.240000e+00 ,  1.000150e-03 ,  -1.000100e-03
DataValue ,  1.280000e+00 ,  1.000150e-03 ,  -1.000100e-03
DataValue ,  1.320000e+00 ,  1.000350e-03 ,  -9.998500e-04
DataValue ,  1.360000e+00 ,  1.000550e-03 ,  -9.999500e-04
DataValue ,  1.400000e+00 ,  1.000000e-03 ,  -1.000550e-03
DataValue ,  1.440000e+00 ,  9.998000e-04 ,  -1.000350e-03
DataValue ,  1.480000e+00 ,  1.000150e-03 ,  -1.000150e-03
DataValue ,  1.520000e+00 ,  1.000550e-03 ,  -9.982500e-04
DataValue ,  1.560000e+00 ,  1.000200e-03 ,  -9.991000e-04
DataValue ,  1.600000e+00 ,  1.000350e-03 ,  -9.996000e-04
DataValue ,  1.640000e+00 ,  1.000350e-03 ,  -1.001000e-03
DataValue ,  1.680000e+00 ,  1.000100e-03 ,  -1.000050e-03
DataValue ,  1.720000e+00 ,  1.000350e-03 ,  -1.000700e-03
DataValue ,  1.760000e+00 ,  9.997500e-04 ,  -9.992500e-04
DataValue ,  1.800000e+00 ,  1.000450e-03 ,  -1.001000e-03
DataValue ,  1.840000e+00 ,  9.998000e-04 ,  -1.000550e-03
DataValue ,  1.880000e+00 ,  9.996500e-04 ,  -1.000250e-03
DataValue ,  1.920000e+00 ,  1.000100e-03 ,  -1.000500e-03
DataValue ,  1.960000e+00 ,  1.000300e-03 ,  -9.993500e-04
DataValue ,  2.000000e+00 ,  9.999000e-04 ,  -1.000400e-03
DataValue ,  2.040000e+00 ,  9.999500e-04 ,  -1.000600e-03
DataValue ,  2.080000e+00 ,  1.000800e-03 ,  -1.000800e-03
DataValue ,  2.120000e+00 ,  9.999000e-04 ,  -1.000550e-03
DataValue ,  2.160000e+00 ,  9.998000e-04 ,  -1.000900e-03
DataValue ,  2.200000e+00 ,  9.999500e-04 ,  -1.000000e-03
DataValue ,  2.240000e+00 ,  9.999000e-04 ,  -9.991500e-04
DataValue ,  2.280000e+00 ,  9.999500e-04 ,  -1.000000e-03
DataValue ,  2.320000e+00 ,  1.000650e-03 ,  -9.993500e-04
DataValue ,  2.360000e+00 ,  1.000150e-03 ,  -1.000350e-03
DataValue ,  2.400000e+00 ,  9.999000e-04 ,  -9.996500e-04
DataValue ,  2.440000e+00 ,  1.000350e-03 ,  -9.994000e-04
DataValue ,  2.480000e+00 ,  1.000000e-03 ,  -1.000000e-03
DataValue ,  2.520000e+00 ,  1.000250e-03 ,  -9.998000e-04
DataValue ,  2.560000e+00 ,  9.994000e-04 ,  -1.001200e-03
DataValue ,  2.600000e+00 ,  1.000500e-03 ,  -9.996500e-04
DataValue ,  2.640000e+00 ,  1.000350e-03 ,  -9.996500e-04
DataValue ,  2.680000e+00 ,  1.000200e-03 ,  -1.000200e-03
DataValue ,  2.720000e+00 ,  1.000200e-03 ,  -9.992000e-04
DataValue ,  2.760000e+00 ,  1.000500e-03 ,  -9.998000e-04
DataValue ,  2.800000e+00 ,  9.997000e-04 ,  -1.001100e-03
DataValue ,  2.840000e+00 ,  1.000500e-03 ,  -1.001300e-03
DataValue ,  2.880000e+00 ,  1.000550e-03 ,  -1.000000e-03
DataValue ,  2.920000e+00 ,  9.997500e-04 ,  -9.997500e-04
DataValue ,  2.960000e+00 ,  1.000500e-03 ,  -1.002200e-03
DataValue ,  3.000000e+00 ,  9.996500e-04 ,  -1.000050e-03
DataValue ,  3.040000e+00 ,  1.000250e-03 ,  -1.000400e-03
DataValue ,  3.080000e+00 ,  1.000100e-03 ,  -1.000950e-03
DataValue ,  3.120000e+00 ,  9.997000e-04 ,  -9.992000e-04
DataValue ,  3.160000e+00 ,  9.995000e-04 ,  -9.999500e-04
DataValue ,  3.200000e+00 ,  1.000450e-03 ,  -9.995500e-04
DataValue ,  3.240000e+00 ,  9.994000e-04 ,  -1.000450e-03
DataValue ,  3.280000e+00 ,  1.001000e-03 ,  -9.996500e-04
DataValue ,  3.320000e+00 ,  1.000150e-03 ,  -9.993000e-04
DataValue ,  3.360000e+00 ,  1.000250e-03 ,  -1.000250e-03
DataValue ,  3.400000e+00 ,  9.995500e-04 ,  -9.989000e-04
DataValue ,  3.440000e+00 ,  1.000200e-03 ,  -1.000250e-03
DataValue ,  3.480000e+00 ,  1.000000e-03 ,  -1.001600e-03
DataValue ,  3.520000e+00 ,  9.999500e-04 ,  -9.991000e-04
DataValue ,  3.560000e+00 ,  1.000250e-03 ,  -1.000750e-03
DataValue ,  3.600000e+00 ,  9.999000e-04 ,  -9.993000e-04
DataValue ,  3.640000e+00 ,  9.998500e-04 ,  -1.001100e-03
DataValue ,  3.680000e+00 ,  9.998500e-04 ,  -1.000600e-03
DataValue ,  3.720000e+00 ,  1.000100e-03 ,  -1.001400e-03
DataValue ,  3.760000e+00 ,  1.000000e-03 ,  -1.000250e-03
DataValue ,  3.800000e+00 ,  1.000050e-03 ,  -1.000100e-03
DataValue ,  3.840000e+00 ,  1.000250e-03 ,  -1.000550e-03
DataValue ,  3.880000e+00 ,  1.000550e-03 ,  -1.001200e-03
DataValue ,  3.920000e+00 ,  1.000700e-03 ,  -1.000250e-03
DataValue ,  3.960000e+00 ,  9.989500e-04 ,  -1.000200e-03
DataValue ,  4.000000e+00 ,  9.994500e-04 ,  -1.000350e-03
DataValue ,  4.000000e+00 ,  1.000000e-03 ,  -9.994500e-04
DataValue ,  3.960000e+00 ,  9.997500e-04 ,  -1.001700e-03
DataValue ,  3.920000e+00 ,  1.000050e-03 ,  -1.001550e-03
DataValue ,  3.880000e+00 ,  9.996500e-04 ,  -9.996500e-04
DataValue ,  3.840000e+00 ,  1.000350e-03 ,  -1.001600e-03
DataValue ,  3.800000e+00 ,  9.997000e-04 ,  -9.998500e-04
DataValue ,  3.760000e+00 ,  1.000400e-03 ,  -1.001750e-03
DataValue ,  3.720000e+00 ,  1.000500e-03 ,  -1.000800e-03
DataValue ,  3.680000e+00 ,  9.995000e-04 ,  -9.992000e-04
DataValue ,  3.640000e+00 ,  1.000050e-03 ,  -9.993500e-04
DataValue ,  3.600000e+00 ,  9.997500e-04 ,  -1.000350e-03
DataValue ,  3.560000e+00 ,  9.999500e-04 ,  -1.000900e-03
DataValue ,  3.520000e+00 ,  9.997500e-04 ,  -9.995000e-04
DataValue ,  3.480000e+00 ,  9.998000e-04 ,  -1.000400e-03
DataValue ,  3.440000e+00 ,  9.995500e-04 ,  -9.990500e-04
DataValue ,  3.400000e+00 ,  1.000150e-03 ,  -1.000400e-03
DataValue ,  3.360000e+00 ,  9.995500e-04 ,  -9.990500e-04
DataValue ,  3.320000e+00 ,  9.995000e-04 ,  -1.001900e-03
DataValue ,  3.280000e+00 ,  1.000250e-03 ,  -1.000050e-03
DataValue ,  3.240000e+00 ,  1.000300e-03 ,  -1.001100e-03
DataValue ,  3.200000e+00 ,  1.000400e-03 ,  -9.990000e-04
DataValue ,  3.160000e+00 ,  9.999000e-04 ,  -9.995000e-04
DataValue ,  3.120000e+00 ,  1.000750e-03 ,  -1.000550e-03
DataValue ,  3.080000e+00 ,  9.999500e-04 ,  -9.995500e-04
DataValue ,  3.040000e+00 ,  1.000700e-03 ,  -9.998500e-04
DataValue ,  3.000000e+00 ,  1.000350e-03 ,  -1.000000e-03
DataValue ,  2.960000e+00 ,  1.000000e-03 ,  -1.000550e-03
DataValue ,  2.920000e+00 ,  1.000000e-03 ,  -9.992000e-04
DataValue ,  2.880000e+00 ,  1.000100e-03 ,  -9.998500e-04
DataValue ,  2.840000e+00 ,  1.000100e-03 ,  -9.995000e-04
DataValue ,  2.800000e+00 ,  9.998000e-04 ,  -1.000650e-03
DataValue ,  2.760000e+00 ,  9.994500e-04 ,  -9.992500e-04
DataValue ,  2.720000e+00 ,  9.996500e-04 ,  -1.001100e-03
DataValue ,  2.680000e+00 ,  1.000050e-03 ,  -9.999000e-04
DataValue ,  2.640000e+00 ,  9.996000e-04 ,  -9.998000e-04
DataValue ,  2.600000e+00 ,  1.000050e-03 ,  -1.000800e-03
DataValue ,  2.560000e+00 ,  9.998500e-04 ,  -1.000200e-03
DataValue ,  2.520000e+00 ,  1.000050e-03 ,  -1.000900e-03
DataValue ,  2.480000e+00 ,  1.000200e-03 ,  -9.982500e-04
DataValue ,  2.440000e+00 ,  1.000500e-03 ,  -1.000700e-03
DataValue ,  2.400000e+00 ,  1.000800e-03 ,  -9.996500e-04
DataValue ,  2.360000e+00 ,  9.999000e-04 ,  -9.999500e-04
DataValue ,  2.320000e+00 ,  9.999500e-04 ,  -9.997000e-04
DataValue ,  2.280000e+00 ,  9.997500e-04 ,  -1.000250e-03
DataValue ,  2.240000e+00 ,  9.997500e-04 ,  -9.998000e-04
DataValue ,  2.200000e+00 ,  1.000500e-03 ,  -1.000250e-03
DataValue ,  2.160000e+00 ,  1.000050e-03 ,  -9.986000e-04
DataValue ,  2.120000e+00 ,  1.000050e-03 ,  -1.000300e-03
DataValue ,  2.080000e+00 ,  9.996000e-04 ,  -9.996500e-04
DataValue ,  2.040000e+00 ,  1.000200e-03 ,  -1.000600e-03
DataValue ,  2.000000e+00 ,  1.000450e-03 ,  -1.001350e-03
DataValue ,  1.960000e+00 ,  9.999000e-04 ,  -1.000000e-03
DataValue ,  1.920000e+00 ,  9.997500e-04 ,  -1.000100e-03
DataValue ,  1.880000e+00 ,  9.998500e-04 ,  -1.000400e-03
DataValue ,  1.840000e+00 ,  9.996000e-04 ,  -9.993500e-04
DataValue ,  1.800000e+00 ,  9.998000e-04 ,  -1.001600e-03
DataValue ,  1.760000e+00 ,  9.999000e-04 ,  -9.996000e-04
DataValue ,  1.720000e+00 ,  9.999500e-04 ,  -9.998500e-04
DataValue ,  1.680000e+00 ,  1.000900e-03 ,  -9.997500e-04
DataValue ,  1.640000e+00 ,  9.996500e-04 ,  -1.000400e-03
DataValue ,  1.600000e+00 ,  9.999000e-04 ,  -9.990000e-04
DataValue ,  1.560000e+00 ,  9.991000e-04 ,  -9.995000e-04
DataValue ,  1.520000e+00 ,  1.000250e-03 ,  -1.000400e-03
DataValue ,  1.480000e+00 ,  1.000050e-03 ,  -1.000900e-03
DataValue ,  1.440000e+00 ,  9.997500e-04 ,  -9.990500e-04
DataValue ,  1.400000e+00 ,  1.943500e-05 ,  -1.907000e-05
DataValue ,  1.360000e+00 ,  1.786500e-05 ,  -1.730500e-05
DataValue ,  1.320000e+00 ,  1.522000e-05 ,  -1.506500e-05
DataValue ,  1.280000e+00 ,  1.395000e-05 ,  -1.367000e-05
DataValue ,  1.240000e+00 ,  1.239500e-05 ,  -1.238500e-05
DataValue ,  1.200000e+00 ,  1.112500e-05 ,  -1.101500e-05
DataValue ,  1.160000e+00 ,  9.971500e-06 ,  -9.977500e-06
DataValue ,  1.120000e+00 ,  9.239000e-06 ,  -8.971000e-06
DataValue ,  1.080000e+00 ,  8.084000e-06 ,  -8.137000e-06
DataValue ,  1.040000e+00 ,  7.211000e-06 ,  -7.318500e-06
DataValue ,  1.000000e+00 ,  6.485000e-06 ,  -6.483500e-06
DataValue ,  9.600000e-01 ,  5.848500e-06 ,  -5.843500e-06
DataValue ,  9.200000e-01 ,  5.364000e-06 ,  -5.334500e-06
DataValue ,  8.800000e-01 ,  4.818500e-06 ,  -4.780500e-06
DataValue ,  8.400000e-01 ,  4.316000e-06 ,  -4.259500e-06
DataValue ,  8.000000e-01 ,  3.686000e-06 ,  -3.729500e-06
DataValue ,  7.600000e-01 ,  3.293000e-06 ,  -3.260500e-06
DataValue ,  7.200000e-01 ,  2.831000e-06 ,  -2.875000e-06
DataValue ,  6.800000e-01 ,  2.468000e-06 ,  -2.480500e-06
DataValue ,  6.400000e-01 ,  2.195500e-06 ,  -2.203500e-06
DataValue ,  6.000000e-01 ,  1.946000e-06 ,  -1.954500e-06
DataValue ,  5.600000e-01 ,  1.705000e-06 ,  -1.707000e-06
DataValue ,  5.200000e-01 ,  1.500000e-06 ,  -1.487000e-06
DataValue ,  4.800000e-01 ,  1.320000e-06 ,  -1.320500e-06
DataValue ,  4.400000e-01 ,  1.187500e-06 ,  -1.191500e-06
DataValue ,  4.000000e-01 ,  1.060500e-06 ,  -1.042900e-06
DataValue ,  3.600000e-01 ,  9.073500e-07 ,  -9.160000e-07
DataValue ,  3.200000e-01 ,  7.730500e-07 ,  -7.696500e-07
DataValue ,  2.800000e-01 ,  6.567500e-07 ,  -6.478500e-07
DataValue ,  2.400000e-01 ,  5.405500e-07 ,  -5.097000e-07
DataValue ,  2.000000e-01 ,  4.208500e-07 ,  -4.106500e-07
DataValue ,  1.600000e-01 ,  2.800000e-07 ,  -2.812500e-07
DataValue ,  1.200000e-01 ,  2.029000e-07 ,  -2.080000e-07
DataValue ,  8.000000e-02 ,  1.323000e-07 ,  -1.347000e-07
DataValue ,  4.000000e-02 ,  6.464500e-08 ,  -6.348500e-08
DataValue ,  0.000000e+00 ,  2.445000e-11 ,  -3.345000e-11

File: old/SelectorIV/Selector-IV-sweep_20220609_13-20-20-091702_NbO2_50nm_DevX2Y5_DieX0Y0_94.csv
TestParameter ,Measurement.Type ,Selector-IV-sweep
TestParameter ,MainFrame
TestParameter ,Channel.Type ,SMU ,SMU
TestParameter ,Channel.Unit ,SMU2:MP ,SMU1:MP
TestParameter ,Channel.IName ,I1 ,I2
TestParameter ,Channel.VName ,V1 ,V2
TestParameter ,Channel.Mode ,V ,V
TestParameter ,Channel.Func ,VAR1 ,CONST
TestParameter ,Channel.Value ,- ,  0.000000
TestParameter ,Channel.Index , ,
TestParameter ,Channel.Time , ,
TestParameter ,Measurement.Port.SeriesResistance ,ON ,ON
TestParameter ,Measurement.Port.Filter ,0 ,0
TestParameter ,hold ,0.000000
TestParameter ,delay ,0.000000
TestParameter ,Measurement.Primary.Locus ,Double
TestParameter ,Measurement.Primary.Scale ,Linear
TestParameter ,Measurement.Primary.Start ,0.000000
TestParameter ,Measurement.Primary.Stop ,4.000000
TestParameter ,Measurement.Primary.Step ,101.000000
TestParameter ,Measurement.Primary.Compliance ,0.001
TestParameter ,Measurement.Primary.PowerCompliance ,0
TestParameter ,Measurement.Aborting.Condition ,CONTINUE  AT  ANY
TestParameter ,Measurement.PostOutput.Value ,  START
TestParameter ,Measurement.Bias.Source ,0.000000 ,0.000000
TestParameter ,Measurement.Bias.Compliance ,0.001000 ,0.010000
TestParameter ,Measurement.Unit ,SMU2:MP ,SMU1:MP
TestParameter ,Measurement.Adc ,HS  ADC ,HS  ADC
TestParameter ,Measurement.Measurement ,ERROR:  NOT  FOUND ,ERROR:  NOT  FOUND
TestParameter ,Measurement.RangingMode ,AUTO ,AUTO
TestParameter ,Measurement.RangeBoundary ,AUTO ,AUTO
TestParameter ,Timing.Hold ,  0.000000
TestParameter ,Timing.Delay ,  0.000000
TestParameter ,Timing.StepDelay ,
TestParameter ,Timing.StepSourceTriggerDelay ,
TestParameter ,Timing.StepMeasurementTriggerDelay ,
TestParameter ,Measurement.Adc.HighSpeed.Mode ,AUTO
TestParameter ,Measurement.Adc.HighSpeed.Coeff ,  1
TestParameter ,Measurement.Adc.HighResolution.AutoZero ,  ON
TestParameter ,Measurement.Adc.HighResolution.Mode ,AUTO
TestParameter ,Measurement.Adc.HighResolution.Coeff ,  6
Measurement ,Device ,NbO2_50nm
Measurement ,Time ,2022-06-09_13-14-19
Measurement ,  VlowMeas ,  0.5
Measurement ,  VlowMeasReal ,  0.52
Measurement ,  Repetition ,  94
Measurement ,  Rhigh ,  3.997402e+03
Measurement ,  Rlow1 ,  6.685523e+05
Measurement ,  Rlow2 ,  3.486423e+05
Measurement ,  Vth1 ,  1
Measurement ,  Vth2 ,  2
DataName ,  V1 ,  I1 ,  R1 ,  I2
Units ,  V ,  A ,  ohm ,  A
Dimension ,  202 ,  202 ,  202 ,  202
DataValue ,  0.000000e+00 ,  1.265000e-11 ,  -2.360000e-11
DataValue ,  4.000000e-02 ,  4.437000e-08 ,  -4.458500e-08
DataValue ,  8.000000e-02 ,  9.083500e-08 ,  -9.075500e-08
DataValue ,  1.200000e-01 ,  1.392500e-07 ,  -1.393500e-07
DataValue ,  1.600000e-01 ,  1.890500e-07 ,  -1.895500e-07
DataValue ,  2.000000e-01 ,  2.443000e-07 ,  -2.439500e-07
DataValue ,  2.400000e-01 ,  3.001000e-07 ,  -2.963000e-07
DataValue ,  2.800000e-01 ,  3.591500e-07 ,  -3.610500e-07
DataValue ,  3.200000e-01 ,  4.202500e-07 ,  -4.200000e-07
DataValue ,  3.600000e-01 ,  4.813000e-07 ,  -4.812000e-07
DataValue ,  4.000000e-01 ,  5.464500e-07 ,  -5.473000e-07
DataValue ,  4.400000e-01 ,  6.207500e-07 ,  -6.207500e-07
DataValue ,  4.800000e-01 ,  6.974000e-07 ,  -6.975000e-07
DataValue ,  5.200000e-01 ,  7.778000e-07 ,  -7.829000e-07
DataValue ,  5.600000e-01 ,  8.752500e-07 ,  -8.665500e-07
DataValue ,  6.000000e-01 ,  9.649500e-07 ,  -9.650000e-07
DataValue ,  6.400000e-01 ,  1.066550e-06 ,  -1.065350e-06
DataValue ,  6.800000e-01 ,  1.178000e-06 ,  -1.181000e-06
DataValue ,  7.200000e-01 ,  1.303000e-06 ,  -1.300500e-06
DataValue ,  7.600000e-01 ,  1.435500e-06 ,  -1.433000e-06
DataValue ,  8.000000e-01 ,  1.580000e-06 ,  -1.582000e-06
DataValue ,  8.400000e-01 ,  1.732000e-06 ,  -1.734500e-06
DataValue ,  8.800000e-01 ,  1.919500e-06 ,  -1.921000e-06
DataValue ,  9.200000e-01 ,  2.124000e-06 ,  -2.137000e-06
DataValue ,  9.600000e-01 ,  2.362500e-06 ,  -2.353000e-06
DataValue ,  1.000000e+00 ,  2.601500e-06 ,  -2.638500e-06
DataValue ,  1.040000e+00 ,  2.868500e-06 ,  -2.873000e-06
DataValue ,  1.080000e+00 ,  3.228500e-06 ,  -3.228000e-06
DataValue ,  1.120000e+00 ,  3.909000e-06 ,  -3.903500e-06
DataValue ,  1.160000e+00 ,  4.264000e-06 ,  -4.270500e-06
DataValue ,  1.200000e+00 ,  4.785500e-06 ,  -4.711500e-06
DataValue ,  1.240000e+00 ,  5.450000e-06 ,  -5.431500e-06
DataValue ,  1.280000e+00 ,  6.262500e-06 ,  -6.350500e-06
DataValue ,  1.320000e+00 ,  7.199000e-06 ,  -7.135000e-06
DataValue ,  1.360000e+00 ,  7.631500e-06 ,  -7.723000e-06
DataValue ,  1.400000e+00 ,  9.388500e-06 ,  -9.288500e-06
DataValue ,  1.440000e+00 ,  1.114000e-05 ,  -1.086000e-05
DataValue ,  1.480000e+00 ,  1.318000e-05 ,  -1.324000e-05
DataValue ,  1.520000e+00 ,  1.187500e-05 ,  -1.164500e-05
DataValue ,  1.560000e+00 ,  1.090000e-05 ,  -9.997500e-06
DataValue ,  1.600000e+00 ,  1.129500e-05 ,  -1.128450e-05
DataValue ,  1.640000e+00 ,  1.108500e-05 ,  -1.084000e-05
DataValue ,  1.680000e+00 ,  1.087000e-05 ,  -1.089000e-05
DataValue ,  1.720000e+00 ,  1.226000e-05 ,  -1.214000e-05
DataValue ,  1.760000e+00 ,  1.298500e-05 ,  -1.329000e-05
DataValue ,  1.800000e+00 ,  1.506500e-05 ,  -1.505500e-05
DataValue ,  1.840000e+00 ,  1.236000e-05 ,  -1.195000e-05
DataValue ,  1.880000e+00 ,  1.290500e-05 ,  -1.363500e-05
DataValue ,  1.920000e+00 ,  1.514000e-05 ,  -1.490000e-05
DataValue ,  1.960000e+00 ,  2.037500e-05 ,  -1.783000e-05
DataValue ,  2.000000e+00 ,  2.012000e-05 ,  -2.037000e-05
DataValue ,  2.040000e+00 ,  2.316000e-05 ,  -1.835000e-05
DataValue ,  2.080000e+00 ,  2.663500e-05 ,  -2.268500e-05
DataValue ,  2.120000e+00 ,  3.334000e-05 ,  -3.393500e-05
DataValue ,  2.160000e+00 ,  4.650000e-05 ,  -5.075500e-05
DataValue ,  2.200000e+00 ,  4.290500e-05 ,  -5.214500e-05
DataValue ,  2.240000e+00 ,  6.501000e-05 ,  -6.444000e-05
DataValue ,  2.280000e+00 ,  7.360000e-05 ,  -5.783500e-05
DataValue ,  2.320000e+00 ,  1.000500e-03 ,  -1.000500e-03
DataValue ,  2.360000e+00 ,  1.000050e-03 ,  -9.995000e-04
DataValue ,  2.400000e+00 ,  9.996000e-04 ,  -1.000050e-03
DataValue ,  2.440000e+00 ,  1.000550e-03 ,  -1.000000e-03
DataValue ,  2.480000e+00 ,  1.000400e-03 ,  -1.000900e-03
DataValue ,  2.520000e+00 ,  1.000250e-03 ,  -9.992000e-04
DataValue ,  2.560000e+00 ,  1.000300e-03 ,  -1.000750e-03
DataValue ,  2.600000e+00 ,  9.999000e-04 ,  -1.000300e-03
DataValue ,  2.640000e+00 ,  9.997000e-04 ,  -1.000000e-03
DataValue ,  2.680000e+00 ,  9.996000e-04 ,  -1.000400e-03
DataValue ,  2.720000e+00 ,  1.000250e-03 ,  -1.000400e-03
DataValue ,  2.760000e+00 ,  9.992500e-04 ,  -9.997000e-04
DataValue ,  2.800000e+00 ,  1.000750e-03 ,  -9.993500e-04
DataValue ,  2.840000e+00 ,  9.997500e-04 ,  -1.000400e-03
DataValue ,  2.880000e+00 ,  1.000000e-03 ,  -9.993500e-04
DataValue ,  2.920000e+00 ,  1.000050e-03 ,  -9.987500e-04
DataValue ,  2.960000e+00 ,  1.000300e-03 ,  -1.000050e-03
DataValue ,  3.000000e+00 ,  9.998500e-04 ,  -9.993500e-04
DataValue ,  3.040000e+00 ,  9.994500e-04 ,  -9.994000e-04
DataValue ,  3.080000e+00 ,  1.000300e-03 ,  -9.999500e-04
DataValue ,  3.120000e+00 ,  9.997500e-04 ,  -1.000600e-03
DataValue ,  3.160000e+00 ,  1.000300e-03 ,  -9.993500e-04
DataValue ,  3.200000e+00 ,  1.000050e-03 ,  -1.000250e-03
DataValue ,  3.240000e+00 ,  1.000450e-03 ,  -1.000600e-03
DataValue ,  3.280000e+00 ,  9.999000e-04 ,  -9.993500e-04
DataValue ,  3.320000e+00 ,  1.000200e-03 ,  -1.000500e-03
DataValue ,  3.360000e+00 ,  1.000350e-03 ,  -9.997500e-04
DataValue ,  3.400000e+00 ,  9.994500e-04 ,  -9.999000e-04
DataValue ,  3.440000e+00 ,  1.000500e-03 ,  -9.995000e-04
DataValue ,  3.480000e+00 ,  1.000100e-03 ,  -9.992000e-04
DataValue ,  3.520000e+00 ,  9.999500e-04 ,  -9.997500e-04
DataValue ,  3.560000e+00 ,  1.000350e-03 ,  -1.000900e-03
DataValue ,  3.600000e+00 ,  1.000500e-03 ,  -1.001550e-03
DataValue ,  3.640000e+00 ,  9.999500e-04 ,  -9.991000e-04
DataValue ,  3.680000e+00 ,  1.000150e-03 ,  -9.987500e-04
DataValue ,  3.720000e+00 ,  1.000000e-03 ,  -1.000800e-03
DataValue ,  3.760000e+00 ,  1.000550e-03 ,  -9.997000e-04
DataValue ,  3.800000e+00 ,  1.000200e-03 ,  -1.001300e-03
DataValue ,  3.840000e+00 ,  1.000300e-03 ,  -9.987500e-04
DataValue ,  3.880000e+00 ,  1.000300e-03 ,  -1.001450e-03
DataValue ,  3.920000e+00 ,  1.000250e-03 ,  -9.991500e-04
DataValue ,  3.960000e+00 ,  9.999000e-04 ,  -9.993000e-04
DataValue ,  4.000000e+00 ,  1.000350e-03 ,  -9.996500e-04
DataValue ,  4.000000e+00 ,  1.000650e-03 ,  -9.995000e-04
DataValue ,  3.960000e+00 ,  9.999000e-04 ,  -9.984500e-04
DataValue ,  3.920000e+00 ,  9.996500e-04 ,  -9.990500e-04
DataValue ,  3.880000e+00 ,  1.000350e-03 ,  -9.994500e-04
DataValue ,  3.840000e+00 ,  1.000200e-03 ,  -9.999500e-04
DataValue ,  3.800000e+00 ,  9.999000e-04 ,  -1.000100e-03
DataValue ,  3.760000e+00 ,  9.996500e-04 ,  -1.000900e-03
DataValue ,  3.720000e+00 ,  1.000900e-03 ,  -1.000400e-03
DataValue ,  3.680000e+00 ,  9.993000e-04 ,  -1.000850e-03
DataValue ,  3.640000e+00 ,  1.000450e-03 ,  -9.997500e-04
DataValue ,  3.600000e+00 ,  9.999500e-04 ,  -1.001600e-03
DataValue ,  3.560000e+00 ,  1.000500e-03 ,  -9.998500e-04
DataValue ,  3.520000e+00 ,  9.996000e-04 ,  -9.999500e-04
DataValue ,  3.480000e+00 ,  1.000100e-03 ,  -9.995000e-04
DataValue ,  3.440000e+00 ,  1.000000e-03 ,  -1.000000e-03
DataValue ,  3.400000e+00 ,  9.998500e-04 ,  -1.001000e-03
DataValue ,  3.360000e+00 ,  1.000200e-03 ,  -9.999500e-04
DataValue ,  3.320000e+00 ,  9.990500e-04 ,  -1.000500e-03
DataValue ,  3.280000e+00 ,  1.000000e-03 ,  -1.001000e-03
DataValue ,  3.240000e+00 ,  9.999500e-04 ,  -9.988500e-04
DataValue ,  3.200000e+00 ,  1.000550e-03 ,  -9.993500e-04
DataValue ,  3.160000e+00 ,  9.999000e-04 ,  -1.000400e-03
DataValue ,  3.120000e+00 ,  1.000600e-03 ,  -1.000950e-03
DataValue ,  3.080000e+00 ,  1.000000e-03 ,  -9.995000e-04
DataValue ,  3.040000e+00 ,  1.000300e-03 ,  -1.000950e-03
DataValue ,  3.000000e+00 ,  9.998500e-04 ,  -9.998000e-04
DataValue ,  2.960000e+00 ,  9.996000e-04 ,  -1.000600e-03
DataValue ,  2.920000e+00 ,  1.000000e-03 ,  -1.000800e-03
DataValue ,  2.880000e+00 ,  1.000000e-03 ,  -1.000550e-03
DataValue ,  2.840000e+00 ,  1.000050e-03 ,  -1.000450e-03
DataValue ,  2.800000e+00 ,  1.000200e-03 ,  -1.000750e-03
DataValue ,  2.760000e+00 ,  1.000050e-03 ,  -1.000800e-03
DataValue ,  2.720000e+00 ,  1.000050e-03 ,  -1.000850e-03
DataValue ,  2.680000e+00 ,  1.000300e-03 ,  -9.993000e-04
DataValue ,  2.640000e+00 ,  1.000350e-03 ,  -9.997000e-04
DataValue ,  2.600000e+00 ,  9.999000e-04 ,  -1.001300e-03
DataValue ,  2.560000e+00 ,  1.000750e-03 ,  -1.000850e-03
DataValue ,  2.520000e+00 ,  1.000200e-03 ,  -9.989500e-04
DataValue ,  2.480000e+00 ,  9.998000e-04 ,  -9.997500e-04
DataValue ,  2.440000e+00 ,  1.000500e-03 ,  -1.000500e-03
DataValue ,  2.400000e+00 ,  9.998500e-04 ,  -9.993500e-04
DataValue ,  2.360000e+00 ,  1.000100e-03 ,  -9.992500e-04
DataValue ,  2.320000e+00 ,  1.000100e-03 ,  -1.000400e-03
DataValue ,  2.280000e+00 ,  1.000200e-03 ,  -1.001300e-03
DataValue ,  2.240000e+00 ,  1.000250e-03 ,  -1.000550e-03
DataValue ,  2.200000e+00 ,  9.997500e-04 ,  -1.000950e-03
DataValue ,  2.160000e+00 ,  9.999000e-04 ,  -1.000100e-03
DataValue ,  2.120000e+00 ,  1.000200e-03 ,  -1.000850e-03
DataValue ,  2.080000e+00 ,  9.999500e-04 ,  -9.987500e-04
DataValue ,  2.040000e+00 ,  1.000350e-03 ,  -1.001200e-03
DataValue ,  2.000000e+00 ,  1.000000e-03 ,  -9.997500e-04
DataValue ,  1.960000e+00 ,  9.997000e-04 ,  -9.997500e-04
DataValue ,  1.920000e+00 ,  1.000200e-03 ,  -1.000350e-03
DataValue ,  1.880000e+00 ,  9.994500e-04 ,  -1.000100e-03
DataValue ,  1.840000e+00 ,  1.000100e-03 ,  -1.000250e-03
DataValue ,  1.800000e+00 ,  1.000100e-03 ,  -9.999500e-04
DataValue ,  1.760000e+00 ,  9.995500e-04 ,  -9.987000e-04
DataValue ,  1.720000e+00 ,  1.000050e-03 ,  -1.000150e-03
DataValue ,  1.680000e+00 ,  9.997500e-04 ,  -9.992500e-04
DataValue ,  1.640000e+00 ,  9.999500e-04 ,  -1.001450e-03
DataValue ,  1.600000e+00 ,  9.997000e-04 ,  -9.995000e-04
DataValue ,  1.560000e+00 ,  9.993000e-04 ,  -1.001800e-03
DataValue ,  1.520000e+00 ,  9.998000e-04 ,  -9.995500e-04
DataValue ,  1.480000e+00 ,  1.000500e-03 ,  -1.001650e-03
DataValue ,  1.440000e+00 ,  1.000100e-03 ,  -9.998000e-04
DataValue ,  1.400000e+00 ,  9.995500e-04 ,  -9.990500e-04
DataValue ,  1.360000e+00 ,  9.316000e-06 ,  -8.331500e-06
DataValue ,  1.320000e+00 ,  8.023000e-06 ,  -8.193500e-06
DataValue ,  1.280000e+00 ,  6.923500e-06 ,  -6.771500e-06
DataValue ,  1.240000e+00 ,  6.154000e-06 ,  -6.168500e-06
DataValue ,  1.200000e+00 ,  5.735000e-06 ,  -5.865000e-06
DataValue ,  1.160000e+00 ,  5.258000e-06 ,  -5.277500e-06
DataValue ,  1.120000e+00 ,  4.765500e-06 ,  -4.780000e-06
DataValue ,  1.080000e+00 ,  4.429500e-06 ,  -4.407500e-06
DataValue ,  1.040000e+00 ,  4.035000e-06 ,  -4.010500e-06
DataValue ,  1.000000e+00 ,  3.675500e-06 ,  -3.661000e-06
DataValue ,  9.600000e-01 ,  3.393500e-06 ,  -3.381500e-06
DataValue ,  9.200000e-01 ,  3.117000e-06 ,  -3.121500e-06
DataValue ,  8.800000e-01 ,  2.866000e-06 ,  -2.898500e-06
DataValue ,  8.400000e-01 ,  2.637500e-06 ,  -2.598000e-06
DataValue ,  8.000000e-01 ,  2.479500e-06 ,  -2.418000e-06
DataValue ,  7.600000e-01 ,  5.023000e-06 ,  -4.463500e-06
DataValue ,  7.200000e-01 ,  2.361000e-06 ,  -2.356500e-06
DataValue ,  6.800000e-01 ,  2.171500e-06 ,  -2.157000e-06
DataValue ,  6.400000e-01 ,  1.981500e-06 ,  -1.974500e-06
DataValue ,  6.000000e-01 ,  1.799500e-06 ,  -1.817000e-06
DataValue ,  5.600000e-01 ,  1.655500e-06 ,  -1.646000e-06
DataValue ,  5.200000e-01 ,  1.491500e-06 ,  -1.484000e-06
DataValue ,  4.800000e-01 ,  1.331500e-06 ,  -1.322500e-06
DataValue ,  4.400000e-01 ,  1.106000e-06 ,  -1.062500e-06
DataValue ,  4.000000e-01 ,  9.520500e-07 ,  -8.865500e-07
DataValue ,  3.600000e-01 ,  8.398500e-07 ,  -8.387500e-07
DataValue ,  3.200000e-01 ,  7.326000e-07 ,  -7.339000e-07
DataValue ,  2.800000e-01 ,  5.509000e-07 ,  -6.240500e-07
DataValue ,  2.400000e-01 ,  5.192000e-07 ,  -5.187000e-07
DataValue ,  2.000000e-01 ,  4.188000e-07 ,  -4.005500e-07
DataValue ,  1.600000e-01 ,  3.294000e-07 ,  -3.308000e-07
DataValue ,  1.200000e-01 ,  2.425500e-07 ,  -2.387000e-07
DataValue ,  8.000000e-02 ,  1.609000e-07 ,  -1.601000e-07
DataValue ,  4.000000e-02 ,  6.985000e-08 ,  -7.680500e-08
DataValue ,  0.000000e+00 ,  1.865000e-11 ,  -3.610000e-11
