Repository: tedkmburu/Nb02_v2

# NbO2 - Summer Research
<a name="readme-top"></a>




<!-- PROJECT SHIELDS -->
<!--
*** I'm using markdown "reference style" links for readability.
*** Reference links are enclosed in brackets [ ] instead of parentheses ( ).
*** See the bottom of this document for the declaration of the reference variables
*** for contributors-url, forks-url, etc. This is an optional, concise syntax you may use.
*** https://www.markdownguide.org/basic-syntax/#reference-style-links
-->



<!-- PROJECT LOGO -->
<div align="center">
  <a href="https://github.com/othneildrew/Best-README-Template">
  </a>

  <h3 align="center">NbO2 Research</h3>
    This code is used to analyze IV curves for Prof.

File: old/SelectorIV/Selector-IV-sweep_20220609_13-50-10-073859_NbO2_50nm_DevX2Y8_DieX0Y0_8.csv
TestParameter ,Measurement.Type ,Selector-IV-sweep
TestParameter ,MainFrame
TestParameter ,Channel.Type ,SMU ,SMU
TestParameter ,Channel.Unit ,SMU2:MP ,SMU1:MP
TestParameter ,Channel.IName ,I1 ,I2
TestParameter ,Channel.VName ,V1 ,V2
TestParameter ,Channel.Mode ,V ,V
TestParameter ,Channel.Func ,VAR1 ,CONST
TestParameter ,Channel.Value ,- ,  0.000000
TestParameter ,Channel.Index , ,
TestParameter ,Channel.Time , ,
TestParameter ,Measurement.Port.SeriesResistance ,ON ,ON
TestParameter ,Measurement.Port.Filter ,0 ,0
TestParameter ,hold ,0.000000
TestParameter ,delay ,0.000000
TestParameter ,Measurement.Primary.Locus ,Double
TestParameter ,Measurement.Primary.Scale ,Linear
TestParameter ,Measurement.Primary.Start ,0.000000
TestParameter ,Measurement.Primary.Stop ,4.000000
TestParameter ,Measurement.Primary.Step ,101.000000
TestParameter ,Measurement.Primary.Compliance ,0.001
TestParameter ,Measurement.Primary.PowerCompliance ,0
TestParameter ,Measurement.Aborting.Condition ,CONTINUE  AT  ANY
TestParameter ,Measurement.PostOutput.Value ,  START
TestParameter ,Measurement.Bias.Source ,0.000000 ,0.000000
TestParameter ,Measurement.Bias.Compliance ,0.001000 ,0.010000
TestParameter ,Measurement.Unit ,SMU2:MP ,SMU1:MP
TestParameter ,Measurement.Adc ,HS  ADC ,HS  ADC
TestParameter ,Measurement.Measurement ,ERROR:  NOT  FOUND ,ERROR:  NOT  FOUND
TestParameter ,Measurement.RangingMode ,AUTO ,AUTO
TestParameter ,Measurement.RangeBoundary ,AUTO ,AUTO
TestParameter ,Timing.Hold ,  0.000000
TestParameter ,Timing.Delay ,  0.000000
TestParameter ,Timing.StepDelay ,
TestParameter ,Timing.StepSourceTriggerDelay ,
TestParameter ,Timing.StepMeasurementTriggerDelay ,
TestParameter ,Measurement.Adc.HighSpeed.Mode ,AUTO
TestParameter ,Measurement.Adc.HighSpeed.Coeff ,  1
TestParameter ,Measurement.Adc.HighResolution.AutoZero ,  ON
TestParameter ,Measurement.Adc.HighResolution.Mode ,AUTO
TestParameter ,Measurement.Adc.HighResolution.Coeff ,  6
Measurement ,Device ,NbO2_50nm
Measurement ,Time ,2022-06-09_13-49-37
Measurement ,  VlowMeas ,  0.5
Measurement ,  VlowMeasReal ,  0.52
Measurement ,  Repetition ,  8
Measurement ,  Rhigh ,  3.996204e+03
Measurement ,  Rlow1 ,  1.018210e+06
Measurement ,  Rlow2 ,  9.682525e+05
Measurement ,  Vth1 ,  0
Measurement ,  Vth2 ,  2
DataName ,  V1 ,  I1 ,  R1 ,  I2
Units ,  V ,  A ,  ohm ,  A
Dimension ,  202 ,  202 ,  202 ,  202
DataValue ,  0.000000e+00 ,  2.110000e-11 ,  -2.260000e-11
DataValue ,  4.000000e-02 ,  3.264500e-08 ,  -3.277500e-08
DataValue ,  8.000000e-02 ,  6.615500e-08 ,  -6.593500e-08
DataValue ,  1.200000e-01 ,  1.000000e-07 ,  -1.002700e-07
DataValue ,  1.600000e-01 ,  1.351500e-07 ,  -1.352000e-07
DataValue ,  2.000000e-01 ,  1.709000e-07 ,  -1.710000e-07
DataValue ,  2.400000e-01 ,  2.078000e-07 ,  -2.076500e-07
DataValue ,  2.800000e-01 ,  2.467000e-07 ,  -2.458500e-07
DataValue ,  3.200000e-01 ,  2.865000e-07 ,  -2.857500e-07
DataValue ,  3.600000e-01 ,  3.283000e-07 ,  -3.279000e-07
DataValue ,  4.000000e-01 ,  3.709000e-07 ,  -3.712500e-07
DataValue ,  4.400000e-01 ,  4.155000e-07 ,  -4.164500e-07
DataValue ,  4.800000e-01 ,  4.634500e-07 ,  -4.630500e-07
DataValue ,  5.200000e-01 ,  5.107000e-07 ,  -5.112500e-07
DataValue ,  5.600000e-01 ,  5.600000e-07 ,  -5.611500e-07
DataValue ,  6.000000e-01 ,  6.159500e-07 ,  -6.131000e-07
DataValue ,  6.400000e-01 ,  6.656000e-07 ,  -6.684500e-07
DataValue ,  6.800000e-01 ,  7.252000e-07 ,  -7.253500e-07
DataValue ,  7.200000e-01 ,  7.824000e-07 ,  -7.826000e-07
DataValue ,  7.600000e-01 ,  8.417000e-07 ,  -8.421500e-07
DataValue ,  8.000000e-01 ,  9.061500e-07 ,  -9.047500e-07
DataValue ,  8.400000e-01 ,  9.700500e-07 ,  -9.691500e-07
DataValue ,  8.800000e-01 ,  1.039650e-06 ,  -1.039200e-06
DataValue ,  9.200000e-01 ,  1.112350e-06 ,  -1.108700e-06
DataValue ,  9.600000e-01 ,  1.184000e-06 ,  -1.181000e-06
DataValue ,  1.000000e+00 ,  1.261000e-06 ,  -1.261000e-06
DataValue ,  1.040000e+00 ,  1.340000e-06 ,  -1.339500e-06
DataValue ,  1.080000e+00 ,  1.419000e-06 ,  -1.418000e-06
DataValue ,  1.120000e+00 ,  1.501500e-06 ,  -1.502500e-06
DataValue ,  1.160000e+00 ,  1.590000e-06 ,  -1.586500e-06
DataValue ,  1.200000e+00 ,  1.682000e-06 ,  -1.677000e-06
DataValue ,  1.240000e+00 ,  1.773000e-06 ,  -1.778500e-06
DataValue ,  1.280000e+00 ,  1.877500e-06 ,  -1.874000e-06
DataValue ,  1.320000e+00 ,  1.979000e-06 ,  -1.973500e-06
DataValue ,  1.360000e+00 ,  2.082000e-06 ,  -2.082000e-06
DataValue ,  1.400000e+00 ,  2.197000e-06 ,  -2.200000e-06
DataValue ,  1.440000e+00 ,  2.320000e-06 ,  -2.314000e-06
DataValue ,  1.480000e+00 ,  2.444500e-06 ,  -2.443000e-06
DataValue ,  1.520000e+00 ,  2.565000e-06 ,  -2.568000e-06
DataValue ,  1.560000e+00 ,  2.692500e-06 ,  -2.692000e-06
DataValue ,  1.600000e+00 ,  2.838000e-06 ,  -2.832000e-06
DataValue ,  1.640000e+00 ,  2.985000e-06 ,  -2.983000e-06
DataValue ,  1.680000e+00 ,  3.132000e-06 ,  -3.129500e-06
DataValue ,  1.720000e+00 ,  3.292500e-06 ,  -3.292000e-06
DataValue ,  1.760000e+00 ,  3.451500e-06 ,  -3.447000e-06
DataValue ,  1.800000e+00 ,  3.628000e-06 ,  -3.626500e-06
DataValue ,  1.840000e+00 ,  3.798000e-06 ,  -3.794000e-06
DataValue ,  1.880000e+00 ,  3.984000e-06 ,  -3.984500e-06
DataValue ,  1.920000e+00 ,  4.182000e-06 ,  -4.186500e-06
DataValue ,  1.960000e+00 ,  4.392000e-06 ,  -4.387500e-06
DataValue ,  2.000000e+00 ,  4.607000e-06 ,  -4.601500e-06
DataValue ,  2.040000e+00 ,  4.840000e-06 ,  -4.836000e-06
DataValue ,  2.080000e+00 ,  5.060000e-06 ,  -5.079000e-06
DataValue ,  2.120000e+00 ,  5.342500e-06 ,  -5.337000e-06
DataValue ,  2.160000e+00 ,  5.605000e-06 ,  -5.616500e-06
DataValue ,  2.200000e+00 ,  5.895500e-06 ,  -5.907500e-06
DataValue ,  2.240000e+00 ,  6.216500e-06 ,  -6.211500e-06
DataValue ,  2.280000e+00 ,  6.528000e-06 ,  -6.539500e-06
DataValue ,  2.320000e+00 ,  6.877500e-06 ,  -6.897500e-06
DataValue ,  2.360000e+00 ,  7.253500e-06 ,  -7.279000e-06
DataValue ,  2.400000e+00 ,  7.653000e-06 ,  -7.682000e-06
DataValue ,  2.440000e+00 ,  8.121500e-06 ,  -8.122000e-06
DataValue ,  2.480000e+00 ,  8.610000e-06 ,  -8.591500e-06
DataValue ,  2.520000e+00 ,  9.099500e-06 ,  -9.101500e-06
DataValue ,  2.560000e+00 ,  9.659500e-06 ,  -9.675000e-06
DataValue ,  2.600000e+00 ,  1.032750e-05 ,  -1.031000e-05
DataValue ,  2.640000e+00 ,  1.102950e-05 ,  -1.103000e-05
DataValue ,  2.680000e+00 ,  1.178500e-05 ,  -1.180500e-05
DataValue ,  2.720000e+00 ,  1.273000e-05 ,  -1.273500e-05
DataValue ,  2.760000e+00 ,  1.373500e-05 ,  -1.372000e-05
DataValue ,  2.800000e+00 ,  1.495500e-05 ,  -1.488500e-05
DataValue ,  2.840000e+00 ,  1.631500e-05 ,  -1.641000e-05
DataValue ,  2.880000e+00 ,  1.805000e-05 ,  -1.814000e-05
DataValue ,  2.920000e+00 ,  2.068500e-05 ,  -2.091500e-05
DataValue ,  2.960000e+00 ,  2.528500e-05 ,  -2.519500e-05
DataValue ,  3.000000e+00 ,  1.024150e-03 ,  -1.552500e-03
DataValue ,  3.040000e+00 ,  1.006850e-03 ,  -9.999000e-04
DataValue ,  3.080000e+00 ,  1.000200e-03 ,  -1.000850e-03
DataValue ,  3.120000e+00 ,  1.000000e-03 ,  -9.998500e-04
DataValue ,  3.160000e+00 ,  9.998500e-04 ,  -9.999000e-04
DataValue ,  3.200000e+00 ,  1.000000e-03 ,  -1.000450e-03
DataValue ,  3.240000e+00 ,  9.996500e-04 ,  -9.994500e-04
DataValue ,  3.280000e+00 ,  1.000050e-03 ,  -1.000700e-03
DataValue ,  3.320000e+00 ,  1.000550e-03 ,  -1.000650e-03
DataValue ,  3.360000e+00 ,  1.000400e-03 ,  -1.001000e-03
DataValue ,  3.400000e+00 ,  9.996000e-04 ,  -1.000100e-03
DataValue ,  3.440000e+00 ,  1.000300e-03 ,  -1.000100e-03
DataValue ,  3.480000e+00 ,  9.995000e-04 ,  -1.000500e-03
DataValue ,  3.520000e+00 ,  1.000350e-03 ,  -1.000200e-03
DataValue ,  3.560000e+00 ,  1.000650e-03 ,  -9.995000e-04
DataValue ,  3.600000e+00 ,  1.000050e-03 ,  -9.992000e-04
DataValue ,  3.640000e+00 ,  1.000400e-03 ,  -9.989000e-04
DataValue ,  3.680000e+00 ,  9.997500e-04 ,  -1.000700e-03
DataValue ,  3.720000e+00 ,  1.000650e-03 ,  -9.996500e-04
DataValue ,  3.760000e+00 ,  1.000300e-03 ,  -1.000600e-03
DataValue ,  3.800000e+00 ,  1.000100e-03 ,  -1.000300e-03
DataValue ,  3.840000e+00 ,  1.000300e-03 ,  -9.999000e-04
DataValue ,  3.880000e+00 ,  1.000200e-03 ,  -9.997000e-04
DataValue ,  3.920000e+00 ,  1.000000e-03 ,  -9.990500e-04
DataValue ,  3.960000e+00 ,  1.000250e-03 ,  -9.999500e-04
DataValue ,  4.000000e+00 ,  1.000250e-03 ,  -9.994000e-04
DataValue ,  4.000000e+00 ,  1.000950e-03 ,  -9.998000e-04
DataValue ,  3.960000e+00 ,  1.000200e-03 ,  -1.000500e-03
DataValue ,  3.920000e+00 ,  9.997500e-04 ,  -1.000300e-03
DataValue ,  3.880000e+00 ,  1.000200e-03 ,  -1.000100e-03
DataValue ,  3.840000e+00 ,  1.000050e-03 ,  -1.000450e-03
DataValue ,  3.800000e+00 ,  1.000100e-03 ,  -9.995000e-04
DataValue ,  3.760000e+00 ,  1.000200e-03 ,  -1.000400e-03
DataValue ,  3.720000e+00 ,  9.998500e-04 ,  -1.000750e-03
DataValue ,  3.680000e+00 ,  1.000000e-03 ,  -9.995000e-04
DataValue ,  3.640000e+00 ,  1.000250e-03 ,  -1.000450e-03
DataValue ,  3.600000e+00 ,  1.000350e-03 ,  -9.995000e-04
DataValue ,  3.560000e+00 ,  9.997000e-04 ,  -9.999000e-04
DataValue ,  3.520000e+00 ,  9.999000e-04 ,  -1.000600e-03
DataValue ,  3.480000e+00 ,  1.000750e-03 ,  -1.000200e-03
DataValue ,  3.440000e+00 ,  9.997500e-04 ,  -9.998000e-04
DataValue ,  3.400000e+00 ,  1.000750e-03 ,  -9.998000e-04
DataValue ,  3.360000e+00 ,  9.997500e-04 ,  -9.994000e-04
DataValue ,  3.320000e+00 ,  1.000050e-03 ,  -9.993500e-04
DataValue ,  3.280000e+00 ,  1.000100e-03 ,  -1.000100e-03
DataValue ,  3.240000e+00 ,  1.000600e-03 ,  -1.000100e-03
DataValue ,  3.200000e+00 ,  9.999000e-04 ,  -1.000000e-03
DataValue ,  3.160000e+00 ,  9.997000e-04 ,  -1.000800e-03
DataValue ,  3.120000e+00 ,  1.000250e-03 ,  -9.995000e-04
DataValue ,  3.080000e+00 ,  1.000100e-03 ,  -1.001350e-03
DataValue ,  3.040000e+00 ,  9.997000e-04 ,  -9.993500e-04
DataValue ,  3.000000e+00 ,  9.997000e-04 ,  -1.000200e-03
DataValue ,  2.960000e+00 ,  1.000050e-03 ,  -1.000000e-03
DataValue ,  2.920000e+00 ,  9.999000e-04 ,  -9.996500e-04
DataValue ,  2.880000e+00 ,  1.000250e-03 ,  -9.998000e-04
DataValue ,  2.840000e+00 ,  1.000200e-03 ,  -1.000200e-03
DataValue ,  2.800000e+00 ,  1.000100e-03 ,  -9.997000e-04
DataValue ,  2.760000e+00 ,  1.000200e-03 ,  -9.996500e-04
DataValue ,  2.720000e+00 ,  9.999000e-04 ,  -9.997500e-04
DataValue ,  2.680000e+00 ,  9.999500e-04 ,  -1.000400e-03
DataValue ,  2.640000e+00 ,  1.000350e-03 ,  -1.000650e-03
DataValue ,  2.600000e+00 ,  1.000200e-03 ,  -1.000050e-03
DataValue ,  2.560000e+00 ,  1.000450e-03 ,  -1.000100e-03
DataValue ,  2.520000e+00 ,  1.000500e-03 ,  -9.997000e-04
DataValue ,  2.480000e+00 ,  1.000100e-03 ,  -9.996500e-04
DataValue ,  2.440000e+00 ,  1.000500e-03 ,  -1.000550e-03
DataValue ,  2.400000e+00 ,  1.000100e-03 ,  -9.990500e-04
DataValue ,  2.360000e+00 ,  1.000000e-03 ,  -1.000500e-03
DataValue ,  2.320000e+00 ,  1.000200e-03 ,  -1.000150e-03
DataValue ,  2.280000e+00 ,  1.000500e-03 ,  -9.992000e-04
DataValue ,  2.240000e+00 ,  1.000550e-03 ,  -1.000650e-03
DataValue ,  2.200000e+00 ,  1.000200e-03 ,  -1.000600e-03
DataValue ,  2.160000e+00 ,  1.000050e-03 ,  -1.000400e-03
DataValue ,  2.120000e+00 ,  1.000300e-03 ,  -1.000650e-03
DataValue ,  2.080000e+00 ,  9.999000e-04 ,  -1.000200e-03
DataValue ,  2.040000e+00 ,  9.999000e-04 ,  -1.001400e-03
DataValue ,  2.000000e+00 ,  1.000350e-03 ,  -1.000200e-03
DataValue ,  1.960000e+00 ,  1.000000e-03 ,  -1.000350e-03
DataValue ,  1.920000e+00 ,  1.000050e-03 ,  -1.000550e-03
DataValue ,  1.880000e+00 ,  9.999500e-04 ,  -1.000200e-03
DataValue ,  1.840000e+00 ,  9.995500e-04 ,  -1.000300e-03
DataValue ,  1.800000e+00 ,  1.000300e-03 ,  -1.000100e-03
DataValue ,  1.760000e+00 ,  1.000150e-03 ,  -9.999000e-04
DataValue ,  1.720000e+00 ,  1.000000e-03 ,  -9.989000e-04
DataValue ,  1.680000e+00 ,  1.000100e-03 ,  -9.998000e-04
DataValue ,  1.640000e+00 ,  1.000650e-03 ,  -9.994500e-04
DataValue ,  1.600000e+00 ,  1.000300e-03 ,  -1.000250e-03
DataValue ,  1.560000e+00 ,  1.000350e-03 ,  -1.000250e-03
DataValue ,  1.520000e+00 ,  1.000050e-03 ,  -1.000400e-03
DataValue ,  1.480000e+00 ,  1.000350e-03 ,  -9.999500e-04
DataValue ,  1.440000e+00 ,  1.000250e-03 ,  -1.000400e-03
DataValue ,  1.400000e+00 ,  1.000350e-03 ,  -1.000350e-03
DataValue ,  1.360000e+00 ,  9.998500e-04 ,  -1.001000e-03
DataValue ,  1.320000e+00 ,  1.000350e-03 ,  -1.000200e-03
DataValue ,  1.280000e+00 ,  1.000100e-03 ,  -9.993000e-04
DataValue ,  1.240000e+00 ,  9.998500e-04 ,  -9.990500e-04
DataValue ,  1.200000e+00 ,  9.999000e-04 ,  -1.000700e-03
DataValue ,  1.160000e+00 ,  9.997000e-04 ,  -9.998000e-04
DataValue ,  1.120000e+00 ,  1.000050e-03 ,  -1.000500e-03
DataValue ,  1.080000e+00 ,  9.997000e-04 ,  -1.000100e-03
DataValue ,  1.040000e+00 ,  1.000200e-03 ,  -9.998500e-04
DataValue ,  1.000000e+00 ,  1.000200e-03 ,  -1.000250e-03
DataValue ,  9.600000e-01 ,  9.998500e-04 ,  -9.997000e-04
DataValue ,  9.200000e-01 ,  1.000100e-03 ,  -1.000250e-03
DataValue ,  8.800000e-01 ,  1.090000e-06 ,  -1.091000e-06
DataValue ,  8.400000e-01 ,  1.021000e-06 ,  -1.021500e-06
DataValue ,  8.000000e-01 ,  9.521000e-07 ,  -9.513000e-07
DataValue ,  7.600000e-01 ,  8.865000e-07 ,  -8.840500e-07
DataValue ,  7.200000e-01 ,  8.222000e-07 ,  -8.229000e-07
DataValue ,  6.800000e-01 ,  7.603500e-07 ,  -7.605500e-07
DataValue ,  6.400000e-01 ,  7.040000e-07 ,  -7.020000e-07
DataValue ,  6.000000e-01 ,  6.470500e-07 ,  -6.435500e-07
DataValue ,  5.600000e-01 ,  5.917500e-07 ,  -5.924000e-07
DataValue ,  5.200000e-01 ,  5.370500e-07 ,  -5.364000e-07
DataValue ,  4.800000e-01 ,  4.867500e-07 ,  -4.866500e-07
DataValue ,  4.400000e-01 ,  4.381000e-07 ,  -4.384000e-07
DataValue ,  4.000000e-01 ,  3.926000e-07 ,  -3.920500e-07
DataValue ,  3.600000e-01 ,  3.475000e-07 ,  -3.477000e-07
DataValue ,  3.200000e-01 ,  3.023500e-07 ,  -3.020500e-07
DataValue ,  2.800000e-01 ,  2.607000e-07 ,  -2.605000e-07
DataValue ,  2.400000e-01 ,  2.201500e-07 ,  -2.195500e-07
DataValue ,  2.000000e-01 ,  1.805500e-07 ,  -1.808000e-07
DataValue ,  1.600000e-01 ,  1.430000e-07 ,  -1.425000e-07
DataValue ,  1.200000e-01 ,  1.059500e-07 ,  -1.062000e-07
DataValue ,  8.000000e-02 ,  6.992000e-08 ,  -7.010000e-08
DataValue ,  4.000000e-02 ,  3.486000e-08 ,  -3.488000e-08
DataValue ,  0.000000e+00 ,  2.495000e-11 ,  -2.290000e-11

File: old/SelectorIV/Selector-IV-sweep_20220609_13-51-08-489215_NbO2_50nm_DevX2Y8_DieX0Y0_24.csv
TestParameter ,Measurement.Type ,Selector-IV-sweep
TestParameter ,MainFrame
TestParameter ,Channel.Type ,SMU ,SMU
TestParameter ,Channel.Unit ,SMU2:MP ,SMU1:MP
TestParameter ,Channel.IName ,I1 ,I2
TestParameter ,Channel.VName ,V1 ,V2
TestParameter ,Channel.Mode ,V ,V
TestParameter ,Channel.Func ,VAR1 ,CONST
TestParameter ,Channel.Value ,- ,  0.000000
TestParameter ,Channel.Index , ,
TestParameter ,Channel.Time , ,
TestParameter ,Measurement.Port.SeriesResistance ,ON ,ON
TestParameter ,Measurement.Port.Filter ,0 ,0
TestParameter ,hold ,0.000000
TestParameter ,delay ,0.000000
TestParameter ,Measurement.Primary.Locus ,Double
TestParameter ,Measurement.Primary.Scale ,Linear
TestParameter ,Measurement.Primary.Start ,0.000000
TestParameter ,Measurement.Primary.Stop ,4.000000
TestParameter ,Measurement.Primary.Step ,101.000000
TestParameter ,Measurement.Primary.Compliance ,0.001
TestParameter ,Measurement.Primary.PowerCompliance ,0
TestParameter ,Measurement.Aborting.Condition ,CONTINUE  AT  ANY
TestParameter ,Measurement.PostOutput.Value ,  START
TestParameter ,Measurement.Bias.Source ,0.000000 ,0.000000
TestParameter ,Measurement.Bias.Compliance ,0.001000 ,0.010000
TestParameter ,Measurement.Unit ,SMU2:MP ,SMU1:MP
TestParameter ,Measurement.Adc ,HS  ADC ,HS  ADC
TestParameter ,Measurement.Measurement ,ERROR:  NOT  FOUND ,ERROR:  NOT  FOUND
TestParameter ,Measurement.RangingMode ,AUTO ,AUTO
TestParameter ,Measurement.RangeBoundary ,AUTO ,AUTO
TestParameter ,Timing.Hold ,  0.000000
TestParameter ,Timing.Delay ,  0.000000
TestParameter ,Timing.StepDelay ,
TestParameter ,Timing.StepSourceTriggerDelay ,
TestParameter ,Timing.StepMeasurementTriggerDelay ,
TestParameter ,Measurement.Adc.HighSpeed.Mode ,AUTO
TestParameter ,Measurement.Adc.HighSpeed.Coeff ,  1
TestParameter ,Measurement.Adc.HighResolution.AutoZero ,  ON
TestParameter ,Measurement.Adc.HighResolution.Mode ,AUTO
TestParameter ,Measurement.Adc.HighResolution.Coeff ,  6
Measurement ,Device ,NbO2_50nm
Measurement ,Time ,2022-06-09_13-49-37
Measurement ,  VlowMeas ,  0.5
Measurement ,  VlowMeasReal ,  0.52
Measurement ,  Repetition ,  24
Measurement ,  Rhigh ,  4.000600e+03
Measurement ,  Rlow1 ,  8.128810e+05
Measurement ,  Rlow2 ,  5.507891e+05
Measurement ,  Vth1 ,  1
Measurement ,  Vth2 ,  2
DataName ,  V1 ,  I1 ,  R1 ,  I2
Units ,  V ,  A ,  ohm ,  A
Dimension ,  202 ,  202 ,  202 ,  202
DataValue ,  0.000000e+00 ,  1.365000e-11 ,  -3.205000e-11
DataValue ,  4.000000e-02 ,  3.873000e-08 ,  -3.876500e-08
DataValue ,  8.000000e-02 ,  7.805500e-08 ,  -7.819000e-08
DataValue ,  1.200000e-01 ,  1.189500e-07 ,  -1.188000e-07
DataValue ,  1.600000e-01 ,  1.609000e-07 ,  -1.609000e-07
DataValue ,  2.000000e-01 ,  2.048500e-07 ,  -2.048500e-07
DataValue ,  2.400000e-01 ,  2.505500e-07 ,  -2.509500e-07
DataValue ,  2.800000e-01 ,  2.994500e-07 ,  -2.987000e-07
DataValue ,  3.200000e-01 ,  3.494500e-07 ,  -3.494500e-07
DataValue ,  3.600000e-01 ,  4.029500e-07 ,  -4.024000e-07
DataValue ,  4.000000e-01 ,  4.583000e-07 ,  -4.577500e-07
DataValue ,  4.400000e-01 ,  5.156500e-07 ,  -5.157500e-07
DataValue ,  4.800000e-01 ,  5.763000e-07 ,  -5.760500e-07
DataValue ,  5.200000e-01 ,  6.397000e-07 ,  -6.398500e-07
DataValue ,  5.600000e-01 ,  7.073500e-07 ,  -7.077000e-07
DataValue ,  6.000000e-01 ,  7.785500e-07 ,  -7.793500e-07
DataValue ,  6.400000e-01 ,  9.144500e-07 ,  -9.162000e-07
DataValue ,  6.800000e-01 ,  1.006300e-06 ,  -1.003600e-06
DataValue ,  7.200000e-01 ,  1.104700e-06 ,  -1.106350e-06
DataValue ,  7.600000e-01 ,  1.227500e-06 ,  -1.225500e-06
DataValue ,  8.000000e-01 ,  1.352500e-06 ,  -1.351000e-06
DataValue ,  8.400000e-01 ,  1.471500e-06 ,  -1.474000e-06
DataValue ,  8.800000e-01 ,  1.617000e-06 ,  -1.650000e-06
DataValue ,  9.200000e-01 ,  1.783000e-06 ,  -1.815000e-06
DataValue ,  9.600000e-01 ,  1.928500e-06 ,  -1.925500e-06
DataValue ,  1.000000e+00 ,  2.157500e-06 ,  -2.160000e-06
DataValue ,  1.040000e+00 ,  2.327000e-06 ,  -2.296500e-06
DataValue ,  1.080000e+00 ,  2.551500e-06 ,  -2.579500e-06
DataValue ,  1.120000e+00 ,  3.314000e-06 ,  -3.310000e-06
DataValue ,  1.160000e+00 ,  3.626000e-06 ,  -3.616500e-06
DataValue ,  1.200000e+00 ,  3.968000e-06 ,  -3.969500e-06
DataValue ,  1.240000e+00 ,  4.392500e-06 ,  -4.400500e-06
DataValue ,  1.280000e+00 ,  4.911500e-06 ,  -4.893500e-06
DataValue ,  1.320000e+00 ,  5.576000e-06 ,  -5.467500e-06
DataValue ,  1.360000e+00 ,  7.250000e-06 ,  -7.615500e-06
DataValue ,  1.400000e+00 ,  8.294500e-06 ,  -8.217500e-06
DataValue ,  1.440000e+00 ,  8.552000e-06 ,  -8.681500e-06
DataValue ,  1.480000e+00 ,  8.475000e-06 ,  -8.341500e-06
DataValue ,  1.520000e+00 ,  1.088600e-05 ,  -1.088950e-05
DataValue ,  1.560000e+00 ,  1.248500e-05 ,  -1.236500e-05
DataValue ,  1.600000e+00 ,  1.237500e-05 ,  -1.392500e-05
DataValue ,  1.640000e+00 ,  1.633500e-05 ,  -1.618000e-05
DataValue ,  1.680000e+00 ,  1.924500e-05 ,  -1.884000e-05
DataValue ,  1.720000e+00 ,  2.135500e-05 ,  -2.033500e-05
DataValue ,  1.760000e+00 ,  2.387500e-05 ,  -2.473000e-05
DataValue ,  1.800000e+00 ,  2.268500e-05 ,  -2.500000e-05
DataValue ,  1.840000e+00 ,  2.776000e-05 ,  -3.378500e-05
DataValue ,  1.880000e+00 ,  3.596500e-05 ,  -3.109000e-05
DataValue ,  1.920000e+00 ,  3.662500e-05 ,  -4.054000e-05
DataValue ,  1.960000e+00 ,  4.643500e-05 ,  -4.494500e-05
DataValue ,  2.000000e+00 ,  4.455500e-05 ,  -4.617500e-05
DataValue ,  2.040000e+00 ,  3.285000e-05 ,  -3.379000e-05
DataValue ,  2.080000e+00 ,  2.851500e-05 ,  -4.027500e-05
DataValue ,  2.120000e+00 ,  3.747000e-05 ,  -9.595000e-04
DataValue ,  2.160000e+00 ,  1.006550e-03 ,  -1.000200e-03
DataValue ,  2.200000e+00 ,  9.998500e-04 ,  -9.999500e-04
DataValue ,  2.240000e+00 ,  1.000000e-03 ,  -1.000450e-03
DataValue ,  2.280000e+00 ,  1.000200e-03 ,  -9.999500e-04
DataValue ,  2.320000e+00 ,  1.000450e-03 ,  -9.999500e-04
DataValue ,  2.360000e+00 ,  1.000300e-03 ,  -9.999500e-04
DataValue ,  2.400000e+00 ,  1.000300e-03 ,  -1.000550e-03
DataValue ,  2.440000e+00 ,  1.000300e-03 ,  -1.000100e-03
DataValue ,  2.480000e+00 ,  9.999000e-04 ,  -1.000950e-03
DataValue ,  2.520000e+00 ,  9.999000e-04 ,  -1.000250e-03
DataValue ,  2.560000e+00 ,  1.000250e-03 ,  -9.999500e-04
DataValue ,  2.600000e+00 ,  9.998000e-04 ,  -1.000400e-03
DataValue ,  2.640000e+00 ,  9.997500e-04 ,  -9.996500e-04
DataValue ,  2.680000e+00 ,  1.000500e-03 ,  -1.000550e-03
DataValue ,  2.720000e+00 ,  9.998500e-04 ,  -1.000700e-03
DataValue ,  2.760000e+00 ,  9.999500e-04 ,  -1.000100e-03
DataValue ,  2.800000e+00 ,  1.000050e-03 ,  -1.000050e-03
DataValue ,  2.840000e+00 ,  9.999500e-04 ,  -1.000200e-03
DataValue ,  2.880000e+00 ,  1.000350e-03 ,  -9.992500e-04
DataValue ,  2.920000e+00 ,  1.000150e-03 ,  -9.996500e-04
DataValue ,  2.960000e+00 ,  9.997500e-04 ,  -1.000500e-03
DataValue ,  3.000000e+00 ,  9.999000e-04 ,  -1.000900e-03
DataValue ,  3.040000e+00 ,  9.986500e-04 ,  -1.001500e-03
DataValue ,  3.080000e+00 ,  1.007400e-03 ,  -1.001000e-03
DataValue ,  3.120000e+00 ,  9.998500e-04 ,  -9.802000e-04
DataValue ,  3.160000e+00 ,  9.995000e-04 ,  -1.001300e-03
DataValue ,  3.200000e+00 ,  9.998500e-04 ,  -9.999000e-04
DataValue ,  3.240000e+00 ,  1.000500e-03 ,  -1.000000e-03
DataValue ,  3.280000e+00 ,  9.999500e-04 ,  -9.995000e-04
DataValue ,  3.320000e+00 ,  1.000000e-03 ,  -9.993500e-04
DataValue ,  3.360000e+00 ,  9.994000e-04 ,  -1.000150e-03
DataValue ,  3.400000e+00 ,  9.999500e-04 ,  -1.000750e-03
DataValue ,  3.440000e+00 ,  9.993000e-04 ,  -9.995000e-04
DataValue ,  3.480000e+00 ,  1.000300e-03 ,  -9.993000e-04
DataValue ,  3.520000e+00 ,  1.000150e-03 ,  -9.994500e-04
DataValue ,  3.560000e+00 ,  1.000450e-03 ,  -1.000250e-03
DataValue ,  3.600000e+00 ,  1.000350e-03 ,  -1.001000e-03
DataValue ,  3.640000e+00 ,  1.000450e-03 ,  -1.000250e-03
DataValue ,  3.680000e+00 ,  1.000300e-03 ,  -9.996500e-04
DataValue ,  3.720000e+00 ,  9.996500e-04 ,  -9.996000e-04
DataValue ,  3.760000e+00 ,  9.995500e-04 ,  -1.001000e-03
DataValue ,  3.800000e+00 ,  1.000000e-03 ,  -1.000200e-03
DataValue ,  3.840000e+00 ,  1.000350e-03 ,  -9.996500e-04
DataValue ,  3.880000e+00 ,  9.995000e-04 ,  -1.000250e-03
DataValue ,  3.920000e+00 ,  1.000100e-03 ,  -1.000950e-03
DataValue ,  3.960000e+00 ,  1.000300e-03 ,  -9.998000e-04
DataValue ,  4.000000e+00 ,  9.998500e-04 ,  -1.000500e-03
DataValue ,  4.000000e+00 ,  9.998500e-04 ,  -9.995000e-04
DataValue ,  3.960000e+00 ,  1.000400e-03 ,  -1.001150e-03
DataValue ,  3.920000e+00 ,  1.000500e-03 ,  -1.000350e-03
DataValue ,  3.880000e+00 ,  9.999500e-04 ,  -1.000400e-03
DataValue ,  3.840000e+00 ,  9.997500e-04 ,  -9.990500e-04
DataValue ,  3.800000e+00 ,  1.000400e-03 ,  -1.000100e-03
DataValue ,  3.760000e+00 ,  1.000300e-03 ,  -9.990000e-04
DataValue ,  3.720000e+00 ,  1.000050e-03 ,  -1.000100e-03
DataValue ,  3.680000e+00 ,  9.996000e-04 ,  -9.999500e-04
DataValue ,  3.640000e+00 ,  1.000400e-03 ,  -1.000100e-03
DataValue ,  3.600000e+00 ,  9.999000e-04 ,  -9.989000e-04
DataValue ,  3.560000e+00 ,  1.000550e-03 ,  -9.997500e-04
DataValue ,  3.520000e+00 ,  1.000050e-03 ,  -1.000550e-03
DataValue ,  3.480000e+00 ,  1.000300e-03 ,  -9.999500e-04
DataValue ,  3.440000e+00 ,  9.996000e-04 ,  -9.995000e-04
DataValue ,  3.400000e+00 ,  1.000050e-03 ,  -9.996000e-04
DataValue ,  3.360000e+00 ,  1.000100e-03 ,  -1.000350e-03
DataValue ,  3.320000e+00 ,  1.000100e-03 ,  -9.998500e-04
DataValue ,  3.280000e+00 ,  1.000000e-03 ,  -1.000400e-03
DataValue ,  3.240000e+00 ,  1.000050e-03 ,  -1.000550e-03
DataValue ,  3.200000e+00 ,  9.996000e-04 ,  -9.993500e-04
DataValue ,  3.160000e+00 ,  1.000000e-03 ,  -9.995000e-04
DataValue ,  3.120000e+00 ,  1.000500e-03 ,  -1.000750e-03
DataValue ,  3.080000e+00 ,  1.000300e-03 ,  -1.000750e-03
DataValue ,  3.040000e+00 ,  9.997000e-04 ,  -9.998000e-04
DataValue ,  3.000000e+00 ,  1.000150e-03 ,  -1.000750e-03
DataValue ,  2.960000e+00 ,  9.996000e-04 ,  -1.000200e-03
DataValue ,  2.920000e+00 ,  1.000050e-03 ,  -1.000550e-03
DataValue ,  2.880000e+00 ,  9.998500e-04 ,  -9.998000e-04
DataValue ,  2.840000e+00 ,  9.999500e-04 ,  -1.000350e-03
DataValue ,  2.800000e+00 ,  1.000300e-03 ,  -9.997500e-04
DataValue ,  2.760000e+00 ,  9.999000e-04 ,  -1.000700e-03
DataValue ,  2.720000e+00 ,  1.000200e-03 ,  -1.000050e-03
DataValue ,  2.680000e+00 ,  9.999000e-04 ,  -9.996500e-04
DataValue ,  2.640000e+00 ,  9.997500e-04 ,  -9.998500e-04
DataValue ,  2.600000e+00 ,  1.000300e-03 ,  -9.998500e-04
DataValue ,  2.560000e+00 ,  9.998000e-04 ,  -1.000550e-03
DataValue ,  2.520000e+00 ,  9.998500e-04 ,  -9.991000e-04
DataValue ,  2.480000e+00 ,  1.000250e-03 ,  -9.999000e-04
DataValue ,  2.440000e+00 ,  9.997500e-04 ,  -9.996500e-04
DataValue ,  2.400000e+00 ,  1.000050e-03 ,  -9.994000e-04
DataValue ,  2.360000e+00 ,  1.000000e-03 ,  -9.995500e-04
DataValue ,  2.320000e+00 ,  1.000200e-03 ,  -1.000100e-03
DataValue ,  2.280000e+00 ,  1.000300e-03 ,  -1.001000e-03
DataValue ,  2.240000e+00 ,  1.000350e-03 ,  -1.000000e-03
DataValue ,  2.200000e+00 ,  9.998500e-04 ,  -9.992000e-04
DataValue ,  2.160000e+00 ,  1.000000e-03 ,  -9.988000e-04
DataValue ,  2.120000e+00 ,  1.000050e-03 ,  -9.991000e-04
DataValue ,  2.080000e+00 ,  1.000200e-03 ,  -9.997500e-04
DataValue ,  2.040000e+00 ,  1.000100e-03 ,  -9.995500e-04
DataValue ,  2.000000e+00 ,  9.997500e-04 ,  -1.000700e-03
DataValue ,  1.960000e+00 ,  9.989500e-04 ,  -1.000400e-03
DataValue ,  1.920000e+00 ,  1.000600e-03 ,  -1.000700e-03
DataValue ,  1.880000e+00 ,  9.996000e-04 ,  -1.001300e-03
DataValue ,  1.840000e+00 ,  1.000350e-03 ,  -9.986000e-04
DataValue ,  1.800000e+00 ,  1.000650e-03 ,  -1.000300e-03
DataValue ,  1.760000e+00 ,  1.000050e-03 ,  -1.000400e-03
DataValue ,  1.720000e+00 ,  1.000200e-03 ,  -1.000100e-03
DataValue ,  1.680000e+00 ,  9.994500e-04 ,  -1.001000e-03
DataValue ,  1.640000e+00 ,  9.998000e-04 ,  -1.000750e-03
DataValue ,  1.600000e+00 ,  1.000100e-03 ,  -9.999000e-04
DataValue ,  1.560000e+00 ,  9.998500e-04 ,  -9.993500e-04
DataValue ,  1.520000e+00 ,  1.872000e-04 ,  -1.432000e-05
DataValue ,  1.480000e+00 ,  1.234500e-05 ,  -1.243500e-05
DataValue ,  1.440000e+00 ,  1.064500e-05 ,  -1.068500e-05
DataValue ,  1.400000e+00 ,  9.274500e-06 ,  -9.269500e-06
DataValue ,  1.360000e+00 ,  8.213000e-06 ,  -8.231500e-06
DataValue ,  1.320000e+00 ,  7.378000e-06 ,  -7.391500e-06
DataValue ,  1.280000e+00 ,  6.719500e-06 ,  -6.830000e-06
DataValue ,  1.240000e+00 ,  6.140000e-06 ,  -6.137000e-06
DataValue ,  1.200000e+00 ,  5.647000e-06 ,  -5.645000e-06
DataValue ,  1.160000e+00 ,  5.182000e-06 ,  -5.190500e-06
DataValue ,  1.120000e+00 ,  4.759000e-06 ,  -4.759500e-06
DataValue ,  1.080000e+00 ,  4.412000e-06 ,  -4.410500e-06
DataValue ,  1.040000e+00 ,  4.064500e-06 ,  -4.060500e-06
DataValue ,  1.000000e+00 ,  3.748000e-06 ,  -3.743500e-06
DataValue ,  9.600000e-01 ,  3.479500e-06 ,  -3.478500e-06
DataValue ,  9.200000e-01 ,  3.239500e-06 ,  -3.237500e-06
DataValue ,  8.800000e-01 ,  3.001500e-06 ,  -3.007500e-06
DataValue ,  8.400000e-01 ,  2.189000e-06 ,  -2.246000e-06
DataValue ,  8.000000e-01 ,  1.907500e-06 ,  -1.900000e-06
DataValue ,  7.600000e-01 ,  1.814000e-06 ,  -1.740000e-06
DataValue ,  7.200000e-01 ,  1.572000e-06 ,  -1.571500e-06
DataValue ,  6.800000e-01 ,  1.427500e-06 ,  -1.429500e-06
DataValue ,  6.400000e-01 ,  1.298000e-06 ,  -1.320500e-06
DataValue ,  6.000000e-01 ,  1.152000e-06 ,  -1.148500e-06
DataValue ,  5.600000e-01 ,  1.044000e-06 ,  -1.044500e-06
DataValue ,  5.200000e-01 ,  9.441000e-07 ,  -9.427000e-07
DataValue ,  4.800000e-01 ,  8.474000e-07 ,  -7.907000e-07
DataValue ,  4.400000e-01 ,  7.099500e-07 ,  -7.101500e-07
DataValue ,  4.000000e-01 ,  6.321500e-07 ,  -6.317500e-07
DataValue ,  3.600000e-01 ,  5.569500e-07 ,  -5.570500e-07
DataValue ,  3.200000e-01 ,  4.842500e-07 ,  -4.819500e-07
DataValue ,  2.800000e-01 ,  4.117500e-07 ,  -4.123000e-07
DataValue ,  2.400000e-01 ,  3.438000e-07 ,  -3.438000e-07
DataValue ,  2.000000e-01 ,  2.781500e-07 ,  -2.784000e-07
DataValue ,  1.600000e-01 ,  2.166000e-07 ,  -2.163500e-07
DataValue ,  1.200000e-01 ,  1.584000e-07 ,  -1.583000e-07
DataValue ,  8.000000e-02 ,  1.038000e-07 ,  -1.034000e-07
DataValue ,  4.000000e-02 ,  5.578000e-08 ,  -4.291000e-08
DataValue ,  0.000000e+00 ,  2.730000e-11 ,  -3.120000e-11

File: old/SelectorIV/Selector-IV-sweep_20220609_13-53-23-779278_NbO2_50nm_DevX2Y8_DieX0Y0_61.csv
TestParameter ,Measurement.Type ,Selector-IV-sweep
TestParameter ,MainFrame
TestParameter ,Channel.Type ,SMU ,SMU
TestParameter ,Channel.Unit ,SMU2:MP ,SMU1:MP
TestParameter ,Channel.IName ,I1 ,I2
TestParameter ,Channel.VName ,V1 ,V2
TestParameter ,Channel.Mode ,V ,V
TestParameter ,Channel.Func ,VAR1 ,CONST
TestParameter ,Channel.Value ,- ,  0.000000
TestParameter ,Channel.Index , ,
TestParameter ,Channel.Time , ,
TestParameter ,Measurement.Port.SeriesResistance ,ON ,ON
TestParameter ,Measurement.Port.Filter ,0 ,0
TestParameter ,hold ,0.000000
TestParameter ,delay ,0.000000
TestParameter ,Measurement.Primary.Locus ,Double
TestParameter ,Measurement.Primary.Scale ,Linear
TestParameter ,Measurement.Primary.Start ,0.000000
TestParameter ,Measurement.Primary.Stop ,4.000000
TestParameter ,Measurement.Primary.Step ,101.000000
TestParameter ,Measurement.Primary.Compliance ,0.001
TestParameter ,Measurement.Primary.PowerCompliance ,0
TestParameter ,Measurement.Aborting.Condition ,CONTINUE  AT  ANY
TestParameter ,Measurement.PostOutput.Value ,  START
TestParameter ,Measurement.Bias.Source ,0.000000 ,0.000000
TestParameter ,Measurement.Bias.Compliance ,0.001000 ,0.010000
TestParameter ,Measurement.Unit ,SMU2:MP ,SMU1:MP
TestParameter ,Measurement.Adc ,HS  ADC ,HS  ADC
TestParameter ,Measurement.Measurement ,ERROR:  NOT  FOUND ,ERROR:  NOT  FOUND
TestParameter ,Measurement.RangingMode ,AUTO ,AUTO
TestParameter ,Measurement.RangeBoundary ,AUTO ,AUTO
TestParameter ,Timing.Hold ,  0.000000
TestParameter ,Timing.Delay ,  0.000000
TestParameter ,Timing.StepDelay ,
TestParameter ,Timing.StepSourceTriggerDelay ,
TestParameter ,Timing.StepMeasurementTriggerDelay ,
TestParameter ,Measurement.Adc.HighSpeed.Mode ,AUTO
TestParameter ,Measurement.Adc.HighSpeed.Coeff ,  1
TestParameter ,Measurement.Adc.HighResolution.AutoZero ,  ON
TestParameter ,Measurement.Adc.HighResolution.Mode ,AUTO
TestParameter ,Measurement.Adc.HighResolution.Coeff ,  6
Measurement ,Device ,NbO2_50nm
Measurement ,Time ,2022-06-09_13-49-37
Measurement ,  VlowMeas ,  0.5
Measurement ,  VlowMeasReal ,  0.52
Measurement ,  Repetition ,  61
Measurement ,  Rhigh ,  3.998401e+03
Measurement ,  Rlow1 ,  7.873420e+05
Measurement ,  Rlow2 ,  2.303943e+05
Measurement ,  Vth1 ,  1
Measurement ,  Vth2 ,  2
DataName ,  V1 ,  I1 ,  R1 ,  I2
Units ,  V ,  A ,  ohm ,  A
Dimension ,  202 ,  202 ,  202 ,  202
DataValue ,  0.000000e+00 ,  1.370000e-11 ,  -1.340000e-11
DataValue ,  4.000000e-02 ,  3.433000e-08 ,  -3.439500e-08
DataValue ,  8.000000e-02 ,  6.953000e-08 ,  -6.944000e-08
DataValue ,  1.200000e-01 ,  1.065350e-07 ,  -1.065300e-07
DataValue ,  1.600000e-01 ,  1.446000e-07 ,  -1.449000e-07
DataValue ,  2.000000e-01 ,  1.861500e-07 ,  -1.859000e-07
DataValue ,  2.400000e-01 ,  2.291000e-07 ,  -2.295000e-07
DataValue ,  2.800000e-01 ,  2.769000e-07 ,  -2.768500e-07
DataValue ,  3.200000e-01 ,  3.268500e-07 ,  -3.275000e-07
DataValue ,  3.600000e-01 ,  3.836000e-07 ,  -3.823000e-07
DataValue ,  4.000000e-01 ,  4.421000e-07 ,  -4.423500e-07
DataValue ,  4.400000e-01 ,  5.092000e-07 ,  -5.081500e-07
DataValue ,  4.800000e-01 ,  5.797500e-07 ,  -5.807000e-07
DataValue ,  5.200000e-01 ,  6.604500e-07 ,  -6.598000e-07
DataValue ,  5.600000e-01 ,  7.435500e-07 ,  -7.435000e-07
DataValue ,  6.000000e-01 ,  8.281000e-07 ,  -8.261500e-07
DataValue ,  6.400000e-01 ,  9.255500e-07 ,  -9.300000e-07
DataValue ,  6.800000e-01 ,  1.031750e-06 ,  -1.023300e-06
DataValue ,  7.200000e-01 ,  1.135250e-06 ,  -1.143350e-06
DataValue ,  7.600000e-01 ,  1.136500e-06 ,  -1.137500e-06
DataValue ,  8.000000e-01 ,  1.257000e-06 ,  -1.248500e-06
DataValue ,  8.400000e-01 ,  1.378500e-06 ,  -1.376500e-06
DataValue ,  8.800000e-01 ,  1.509000e-06 ,  -1.504000e-06
DataValue ,  9.200000e-01 ,  1.692000e-06 ,  -1.696000e-06
DataValue ,  9.600000e-01 ,  1.863000e-06 ,  -1.851000e-06
DataValue ,  1.000000e+00 ,  2.017000e-06 ,  -2.007500e-06
DataValue ,  1.040000e+00 ,  2.182000e-06 ,  -2.179000e-06
DataValue ,  1.080000e+00 ,  2.361000e-06 ,  -2.358000e-06
DataValue ,  1.120000e+00 ,  2.553000e-06 ,  -2.562000e-06
DataValue ,  1.160000e+00 ,  2.773500e-06 ,  -2.756500e-06
DataValue ,  1.200000e+00 ,  2.989500e-06 ,  -3.015500e-06
DataValue ,  1.240000e+00 ,  3.257000e-06 ,  -3.262000e-06
DataValue ,  1.280000e+00 ,  3.570000e-06 ,  -3.574500e-06
DataValue ,  1.320000e+00 ,  3.874500e-06 ,  -3.886000e-06
DataValue ,  1.360000e+00 ,  4.316500e-06 ,  -4.290000e-06
DataValue ,  1.400000e+00 ,  4.652000e-06 ,  -4.667000e-06
DataValue ,  1.440000e+00 ,  5.039000e-06 ,  -5.007000e-06
DataValue ,  1.480000e+00 ,  5.446500e-06 ,  -5.365500e-06
DataValue ,  1.520000e+00 ,  5.793500e-06 ,  -5.967000e-06
DataValue ,  1.560000e+00 ,  6.518500e-06 ,  -6.530500e-06
DataValue ,  1.600000e+00 ,  7.064000e-06 ,  -7.094000e-06
DataValue ,  1.640000e+00 ,  7.728000e-06 ,  -8.302500e-06
DataValue ,  1.680000e+00 ,  9.049500e-06 ,  -9.735500e-06
DataValue ,  1.720000e+00 ,  1.005500e-05 ,  -9.522000e-06
DataValue ,  1.760000e+00 ,  1.108200e-05 ,  -1.139200e-05
DataValue ,  1.800000e+00 ,  1.056000e-05 ,  -1.292500e-05
DataValue ,  1.840000e+00 ,  1.418500e-05 ,  -1.445500e-05
DataValue ,  1.880000e+00 ,  1.434000e-05 ,  -1.452000e-05
DataValue ,  1.920000e+00 ,  1.557500e-05 ,  -1.557000e-05
DataValue ,  1.960000e+00 ,  1.686500e-05 ,  -1.556000e-05
DataValue ,  2.000000e+00 ,  1.717500e-05 ,  -1.727500e-05
DataValue ,  2.040000e+00 ,  2.020500e-05 ,  -1.963500e-05
DataValue ,  2.080000e+00 ,  2.412500e-05 ,  -2.407500e-05
DataValue ,  2.120000e+00 ,  2.534500e-05 ,  -2.711000e-05
DataValue ,  2.160000e+00 ,  2.820500e-05 ,  -2.436000e-05
DataValue ,  2.200000e+00 ,  2.831500e-05 ,  -2.863500e-05
DataValue ,  2.240000e+00 ,  3.093000e-05 ,  -3.469500e-05
DataValue ,  2.280000e+00 ,  3.231500e-05 ,  -2.863500e-05
DataValue ,  2.320000e+00 ,  3.230500e-05 ,  -2.635000e-05
DataValue ,  2.360000e+00 ,  3.133000e-05 ,  -3.152000e-05
DataValue ,  2.400000e+00 ,  9.996000e-04 ,  -9.950500e-04
DataValue ,  2.440000e+00 ,  1.000150e-03 ,  -9.970500e-04
DataValue ,  2.480000e+00 ,  9.972000e-04 ,  -1.007900e-03
DataValue ,  2.520000e+00 ,  9.997000e-04 ,  -1.001600e-03
DataValue ,  2.560000e+00 ,  1.000400e-03 ,  -9.998000e-04
DataValue ,  2.600000e+00 ,  9.994500e-04 ,  -1.001450e-03
DataValue ,  2.640000e+00 ,  9.999500e-04 ,  -1.000500e-03
DataValue ,  2.680000e+00 ,  9.998500e-04 ,  -1.000050e-03
DataValue ,  2.720000e+00 ,  1.000600e-03 ,  -9.998000e-04
DataValue ,  2.760000e+00 ,  1.000100e-03 ,  -1.001050e-03
DataValue ,  2.800000e+00 ,  1.000000e-03 ,  -1.000600e-03
DataValue ,  2.840000e+00 ,  9.997500e-04 ,  -1.000400e-03
DataValue ,  2.880000e+00 ,  1.000050e-03 ,  -1.000450e-03
DataValue ,  2.920000e+00 ,  1.000950e-03 ,  -1.000550e-03
DataValue ,  2.960000e+00 ,  1.000400e-03 ,  -1.000550e-03
DataValue ,  3.000000e+00 ,  1.000050e-03 ,  -9.998500e-04
DataValue ,  3.040000e+00 ,  1.000500e-03 ,  -9.996000e-04
DataValue ,  3.080000e+00 ,  9.998000e-04 ,  -9.996000e-04
DataValue ,  3.120000e+00 ,  1.000350e-03 ,  -1.000700e-03
DataValue ,  3.160000e+00 ,  1.000050e-03 ,  -9.993500e-04
DataValue ,  3.200000e+00 ,  1.000050e-03 ,  -9.999500e-04
DataValue ,  3.240000e+00 ,  1.000000e-03 ,  -9.997500e-04
DataValue ,  3.280000e+00 ,  9.999000e-04 ,  -9.994500e-04
DataValue ,  3.320000e+00 ,  9.999000e-04 ,  -1.001400e-03
DataValue ,  3.360000e+00 ,  1.000350e-03 ,  -9.992000e-04
DataValue ,  3.400000e+00 ,  1.000300e-03 ,  -1.000400e-03
DataValue ,  3.440000e+00 ,  1.000300e-03 ,  -1.000650e-03
DataValue ,  3.480000e+00 ,  9.999000e-04 ,  -1.000000e-03
DataValue ,  3.520000e+00 ,  9.998500e-04 ,  -1.000050e-03
DataValue ,  3.560000e+00 ,  9.993000e-04 ,  -9.999500e-04
DataValue ,  3.600000e+00 ,  1.000100e-03 ,  -9.992500e-04
DataValue ,  3.640000e+00 ,  1.000350e-03 ,  -9.999500e-04
DataValue ,  3.680000e+00 ,  9.999000e-04 ,  -9.999500e-04
DataValue ,  3.720000e+00 ,  9.997500e-04 ,  -1.000050e-03
DataValue ,  3.760000e+00 ,  1.000150e-03 ,  -1.000100e-03
DataValue ,  3.800000e+00 ,  9.997500e-04 ,  -1.000500e-03
DataValue ,  3.840000e+00 ,  9.999500e-04 ,  -1.000300e-03
DataValue ,  3.880000e+00 ,  1.000050e-03 ,  -1.000300e-03
DataValue ,  3.920000e+00 ,  9.998500e-04 ,  -9.999500e-04
DataValue ,  3.960000e+00 ,  1.000300e-03 ,  -9.991000e-04
DataValue ,  4.000000e+00 ,  9.998500e-04 ,  -1.000100e-03
DataValue ,  4.000000e+00 ,  1.000400e-03 ,  -1.000100e-03
DataValue ,  3.960000e+00 ,  9.996000e-04 ,  -9.995500e-04
DataValue ,  3.920000e+00 ,  9.997500e-04 ,  -1.000750e-03
DataValue ,  3.880000e+00 ,  9.999000e-04 ,  -1.000000e-03
DataValue ,  3.840000e+00 ,  9.999000e-04 ,  -1.000250e-03
DataValue ,  3.800000e+00 ,  1.000500e-03 ,  -1.000050e-03
DataValue ,  3.760000e+00 ,  1.000050e-03 ,  -1.000850e-03
DataValue ,  3.720000e+00 ,  1.000200e-03 ,  -1.000300e-03
DataValue ,  3.680000e+00 ,  1.000400e-03 ,  -1.000750e-03
DataValue ,  3.640000e+00 ,  9.999000e-04 ,  -1.000300e-03
DataValue ,  3.600000e+00 ,  9.998500e-04 ,  -9.990000e-04
DataValue ,  3.560000e+00 ,  1.000250e-03 ,  -1.000850e-03
DataValue ,  3.520000e+00 ,  1.000300e-03 ,  -1.000550e-03
DataValue ,  3.480000e+00 ,  9.996000e-04 ,  -9.993000e-04
DataValue ,  3.440000e+00 ,  9.996000e-04 ,  -1.000050e-03
DataValue ,  3.400000e+00 ,  1.000400e-03 ,  -9.999000e-04
DataValue ,  3.360000e+00 ,  9.994500e-04 ,  -9.995000e-04
DataValue ,  3.320000e+00 ,  1.000050e-03 ,  -9.990500e-04
DataValue ,  3.280000e+00 ,  9.999500e-04 ,  -9.988500e-04
DataValue ,  3.240000e+00 ,  9.997500e-04 ,  -1.000350e-03
DataValue ,  3.200000e+00 ,  9.996000e-04 ,  -9.989000e-04
DataValue ,  3.160000e+00 ,  1.000350e-03 ,  -9.996500e-04
DataValue ,  3.120000e+00 ,  1.000050e-03 ,  -1.000900e-03
DataValue ,  3.080000e+00 ,  1.000350e-03 ,  -9.997500e-04
DataValue ,  3.040000e+00 ,  1.000100e-03 ,  -1.000450e-03
DataValue ,  3.000000e+00 ,  9.999000e-04 ,  -9.998000e-04
DataValue ,  2.960000e+00 ,  9.999000e-04 ,  -1.000150e-03
DataValue ,  2.920000e+00 ,  1.000500e-03 ,  -9.991000e-04
DataValue ,  2.880000e+00 ,  9.997500e-04 ,  -9.996000e-04
DataValue ,  2.840000e+00 ,  9.999500e-04 ,  -1.000150e-03
DataValue ,  2.800000e+00 ,  1.000450e-03 ,  -9.994000e-04
DataValue ,  2.760000e+00 ,  1.000600e-03 ,  -9.998000e-04
DataValue ,  2.720000e+00 ,  9.998500e-04 ,  -1.000550e-03
DataValue ,  2.680000e+00 ,  9.997500e-04 ,  -9.997500e-04
DataValue ,  2.640000e+00 ,  1.000300e-03 ,  -1.000400e-03
DataValue ,  2.600000e+00 ,  1.000300e-03 ,  -9.993000e-04
DataValue ,  2.560000e+00 ,  1.000400e-03 ,  -9.995000e-04
DataValue ,  2.520000e+00 ,  1.000200e-03 ,  -9.987500e-04
DataValue ,  2.480000e+00 ,  1.000800e-03 ,  -9.998000e-04
DataValue ,  2.440000e+00 ,  1.000150e-03 ,  -1.000100e-03
DataValue ,  2.400000e+00 ,  9.996500e-04 ,  -1.000100e-03
DataValue ,  2.360000e+00 ,  1.000050e-03 ,  -9.996000e-04
DataValue ,  2.320000e+00 ,  1.000050e-03 ,  -1.000850e-03
DataValue ,  2.280000e+00 ,  1.000450e-03 ,  -1.001450e-03
DataValue ,  2.240000e+00 ,  1.000150e-03 ,  -9.995000e-04
DataValue ,  2.200000e+00 ,  1.000250e-03 ,  -1.000500e-03
DataValue ,  2.160000e+00 ,  1.000250e-03 ,  -1.000100e-03
DataValue ,  2.120000e+00 ,  1.000150e-03 ,  -9.995500e-04
DataValue ,  2.080000e+00 ,  9.999500e-04 ,  -1.000400e-03
DataValue ,  2.040000e+00 ,  1.000700e-03 ,  -9.990500e-04
DataValue ,  2.000000e+00 ,  1.000650e-03 ,  -1.000100e-03
DataValue ,  1.960000e+00 ,  9.996000e-04 ,  -1.000250e-03
DataValue ,  1.920000e+00 ,  9.999500e-04 ,  -1.000100e-03
DataValue ,  1.880000e+00 ,  1.000650e-03 ,  -1.000000e-03
DataValue ,  1.840000e+00 ,  1.000200e-03 ,  -1.001150e-03
DataValue ,  1.800000e+00 ,  1.000200e-03 ,  -1.000150e-03
DataValue ,  1.760000e+00 ,  1.000200e-03 ,  -9.996500e-04
DataValue ,  1.720000e+00 ,  9.998000e-04 ,  -9.991000e-04
DataValue ,  1.680000e+00 ,  1.000200e-03 ,  -9.992000e-04
DataValue ,  1.640000e+00 ,  9.997500e-04 ,  -9.996000e-04
DataValue ,  1.600000e+00 ,  9.999500e-04 ,  -1.001250e-03
DataValue ,  1.560000e+00 ,  1.000900e-03 ,  -9.983000e-04
DataValue ,  1.520000e+00 ,  1.000050e-03 ,  -1.000400e-03
DataValue ,  1.480000e+00 ,  1.000450e-03 ,  -9.996500e-04
DataValue ,  1.440000e+00 ,  1.000250e-03 ,  -9.995000e-04
DataValue ,  1.400000e+00 ,  9.997500e-04 ,  -1.000400e-03
DataValue ,  1.360000e+00 ,  1.000800e-03 ,  -9.999000e-04
DataValue ,  1.320000e+00 ,  1.000050e-03 ,  -9.999500e-04
DataValue ,  1.280000e+00 ,  1.000400e-03 ,  -1.000700e-03
DataValue ,  1.240000e+00 ,  9.998500e-04 ,  -1.000550e-03
DataValue ,  1.200000e+00 ,  1.000800e-03 ,  -1.001100e-03
DataValue ,  1.160000e+00 ,  1.000050e-03 ,  -9.996000e-04
DataValue ,  1.120000e+00 ,  1.000050e-03 ,  -1.000750e-03
DataValue ,  1.080000e+00 ,  1.000500e-03 ,  -1.001450e-03
DataValue ,  1.040000e+00 ,  9.996000e-04 ,  -1.001750e-03
DataValue ,  1.000000e+00 ,  1.000200e-03 ,  -9.994000e-04
DataValue ,  9.600000e-01 ,  4.653000e-05 ,  -3.038500e-05
DataValue ,  9.200000e-01 ,  2.191000e-05 ,  -2.162500e-05
DataValue ,  8.800000e-01 ,  1.651500e-05 ,  -1.689000e-05
DataValue ,  8.400000e-01 ,  1.224000e-05 ,  -1.204500e-05
DataValue ,  8.000000e-01 ,  8.735500e-06 ,  -8.739500e-06
DataValue ,  7.600000e-01 ,  6.916500e-06 ,  -7.208500e-06
DataValue ,  7.200000e-01 ,  5.812000e-06 ,  -5.773500e-06
DataValue ,  6.800000e-01 ,  4.701000e-06 ,  -4.683500e-06
DataValue ,  6.400000e-01 ,  3.863500e-06 ,  -3.886500e-06
DataValue ,  6.000000e-01 ,  3.223000e-06 ,  -3.227500e-06
DataValue ,  5.600000e-01 ,  2.712500e-06 ,  -2.718000e-06
DataValue ,  5.200000e-01 ,  2.257000e-06 ,  -2.270000e-06
DataValue ,  4.800000e-01 ,  1.902500e-06 ,  -1.910000e-06
DataValue ,  4.400000e-01 ,  1.593000e-06 ,  -1.593500e-06
DataValue ,  4.000000e-01 ,  1.333500e-06 ,  -1.333500e-06
DataValue ,  3.600000e-01 ,  1.106500e-06 ,  -1.104000e-06
DataValue ,  3.200000e-01 ,  8.618000e-07 ,  -8.594500e-07
DataValue ,  2.800000e-01 ,  7.066500e-07 ,  -7.069000e-07
DataValue ,  2.400000e-01 ,  5.735500e-07 ,  -5.792000e-07
DataValue ,  2.000000e-01 ,  4.545500e-07 ,  -4.550000e-07
DataValue ,  1.600000e-01 ,  3.225000e-07 ,  -3.164500e-07
DataValue ,  1.200000e-01 ,  2.222000e-07 ,  -2.226000e-07
DataValue ,  8.000000e-02 ,  1.410500e-07 ,  -1.411500e-07
DataValue ,  4.000000e-02 ,  6.817500e-08 ,  -6.803000e-08
DataValue ,  0.000000e+00 ,  2.500000e-11 ,  -3.510000e-11
