Repository: tedkmburu/Nb02_v2

# NbO2 - Summer Research
<a name="readme-top"></a>




<!-- PROJECT SHIELDS -->
<!--
*** I'm using markdown "reference style" links for readability.
*** Reference links are enclosed in brackets [ ] instead of parentheses ( ).
*** See the bottom of this document for the declaration of the reference variables
*** for contributors-url, forks-url, etc. This is an optional, concise syntax you may use.
*** https://www.markdownguide.org/basic-syntax/#reference-style-links
-->



<!-- PROJECT LOGO -->
<div align="center">
  <a href="https://github.com/othneildrew/Best-README-Template">
  </a>

  <h3 align="center">NbO2 Research</h3>
    This code is used to analyze IV curves for Prof.

File: old/SelectorIV/Selector-IV-sweep_20220609_14-01-53-597552_NbO2_50nm_DevX2Y9_DieX0Y0_5.csv
TestParameter ,Measurement.Type ,Selector-IV-sweep
TestParameter ,MainFrame
TestParameter ,Channel.Type ,SMU ,SMU
TestParameter ,Channel.Unit ,SMU2:MP ,SMU1:MP
TestParameter ,Channel.IName ,I1 ,I2
TestParameter ,Channel.VName ,V1 ,V2
TestParameter ,Channel.Mode ,V ,V
TestParameter ,Channel.Func ,VAR1 ,CONST
TestParameter ,Channel.Value ,- ,  0.000000
TestParameter ,Channel.Index , ,
TestParameter ,Channel.Time , ,
TestParameter ,Measurement.Port.SeriesResistance ,ON ,ON
TestParameter ,Measurement.Port.Filter ,0 ,0
TestParameter ,hold ,0.000000
TestParameter ,delay ,0.000000
TestParameter ,Measurement.Primary.Locus ,Double
TestParameter ,Measurement.Primary.Scale ,Linear
TestParameter ,Measurement.Primary.Start ,0.000000
TestParameter ,Measurement.Primary.Stop ,4.000000
TestParameter ,Measurement.Primary.Step ,101.000000
TestParameter ,Measurement.Primary.Compliance ,0.001
TestParameter ,Measurement.Primary.PowerCompliance ,0
TestParameter ,Measurement.Aborting.Condition ,CONTINUE  AT  ANY
TestParameter ,Measurement.PostOutput.Value ,  START
TestParameter ,Measurement.Bias.Source ,0.000000 ,0.000000
TestParameter ,Measurement.Bias.Compliance ,0.001000 ,0.010000
TestParameter ,Measurement.Unit ,SMU2:MP ,SMU1:MP
TestParameter ,Measurement.Adc ,HS  ADC ,HS  ADC
TestParameter ,Measurement.Measurement ,ERROR:  NOT  FOUND ,ERROR:  NOT  FOUND
TestParameter ,Measurement.RangingMode ,AUTO ,AUTO
TestParameter ,Measurement.RangeBoundary ,AUTO ,AUTO
TestParameter ,Timing.Hold ,  0.000000
TestParameter ,Timing.Delay ,  0.000000
TestParameter ,Timing.StepDelay ,
TestParameter ,Timing.StepSourceTriggerDelay ,
TestParameter ,Timing.StepMeasurementTriggerDelay ,
TestParameter ,Measurement.Adc.HighSpeed.Mode ,AUTO
TestParameter ,Measurement.Adc.HighSpeed.Coeff ,  1
TestParameter ,Measurement.Adc.HighResolution.AutoZero ,  ON
TestParameter ,Measurement.Adc.HighResolution.Mode ,AUTO
TestParameter ,Measurement.Adc.HighResolution.Coeff ,  6
Measurement ,Device ,NbO2_50nm
Measurement ,Time ,2022-06-09_14-01-33
Measurement ,  VlowMeas ,  0.5
Measurement ,  VlowMeasReal ,  0.52
Measurement ,  Repetition ,  5
Measurement ,  Rhigh ,  3.999200e+03
Measurement ,  Rlow1 ,  5.906742e+05
Measurement ,  Rlow2 ,  5.994927e+05
Measurement ,  Vth1 ,  2
Measurement ,  Vth2 ,  2
DataName ,  V1 ,  I1 ,  R1 ,  I2
Units ,  V ,  A ,  ohm ,  A
Dimension ,  202 ,  202 ,  202 ,  202
DataValue ,  0.000000e+00 ,  2.470000e-11 ,  -2.655000e-11
DataValue ,  4.000000e-02 ,  6.103500e-08 ,  -6.100000e-08
DataValue ,  8.000000e-02 ,  1.223500e-07 ,  -1.221500e-07
DataValue ,  1.200000e-01 ,  1.844500e-07 ,  -1.842500e-07
DataValue ,  1.600000e-01 ,  2.463000e-07 ,  -2.463500e-07
DataValue ,  2.000000e-01 ,  3.107500e-07 ,  -3.109000e-07
DataValue ,  2.400000e-01 ,  3.756000e-07 ,  -3.747500e-07
DataValue ,  2.800000e-01 ,  4.418500e-07 ,  -4.416000e-07
DataValue ,  3.200000e-01 ,  5.083500e-07 ,  -5.085000e-07
DataValue ,  3.600000e-01 ,  5.790000e-07 ,  -5.783000e-07
DataValue ,  4.000000e-01 ,  6.507500e-07 ,  -6.505000e-07
DataValue ,  4.400000e-01 ,  7.246000e-07 ,  -7.238000e-07
DataValue ,  4.800000e-01 ,  8.004000e-07 ,  -8.020000e-07
DataValue ,  5.200000e-01 ,  8.803500e-07 ,  -8.791500e-07
DataValue ,  5.600000e-01 ,  9.646500e-07 ,  -9.638500e-07
DataValue ,  6.000000e-01 ,  1.048850e-06 ,  -1.048900e-06
DataValue ,  6.400000e-01 ,  1.139900e-06 ,  -1.137400e-06
DataValue ,  6.800000e-01 ,  1.227500e-06 ,  -1.227500e-06
DataValue ,  7.200000e-01 ,  1.326500e-06 ,  -1.325500e-06
DataValue ,  7.600000e-01 ,  1.426000e-06 ,  -1.427000e-06
DataValue ,  8.000000e-01 ,  1.532000e-06 ,  -1.530500e-06
DataValue ,  8.400000e-01 ,  1.639000e-06 ,  -1.637500e-06
DataValue ,  8.800000e-01 ,  1.749000e-06 ,  -1.751500e-06
DataValue ,  9.200000e-01 ,  1.865500e-06 ,  -1.864000e-06
DataValue ,  9.600000e-01 ,  1.989500e-06 ,  -1.989500e-06
DataValue ,  1.000000e+00 ,  2.112000e-06 ,  -2.115000e-06
DataValue ,  1.040000e+00 ,  2.246000e-06 ,  -2.245000e-06
DataValue ,  1.080000e+00 ,  2.385500e-06 ,  -2.386000e-06
DataValue ,  1.120000e+00 ,  2.529500e-06 ,  -2.525500e-06
DataValue ,  1.160000e+00 ,  2.680500e-06 ,  -2.677500e-06
DataValue ,  1.200000e+00 ,  2.834000e-06 ,  -2.835000e-06
DataValue ,  1.240000e+00 ,  3.003000e-06 ,  -3.004500e-06
DataValue ,  1.280000e+00 ,  3.177000e-06 ,  -3.179000e-06
DataValue ,  1.320000e+00 ,  3.362000e-06 ,  -3.353000e-06
DataValue ,  1.360000e+00 ,  3.545000e-06 ,  -3.546000e-06
DataValue ,  1.400000e+00 ,  3.749000e-06 ,  -3.748500e-06
DataValue ,  1.440000e+00 ,  3.961000e-06 ,  -3.961000e-06
DataValue ,  1.480000e+00 ,  4.189000e-06 ,  -4.187500e-06
DataValue ,  1.520000e+00 ,  4.420000e-06 ,  -4.419500e-06
DataValue ,  1.560000e+00 ,  4.672000e-06 ,  -4.670500e-06
DataValue ,  1.600000e+00 ,  4.924000e-06 ,  -4.926000e-06
DataValue ,  1.640000e+00 ,  5.200000e-06 ,  -5.199500e-06
DataValue ,  1.680000e+00 ,  5.486000e-06 ,  -5.495500e-06
DataValue ,  1.720000e+00 ,  5.799000e-06 ,  -5.798500e-06
DataValue ,  1.760000e+00 ,  6.129500e-06 ,  -6.129000e-06
DataValue ,  1.800000e+00 ,  6.479000e-06 ,  -6.475500e-06
DataValue ,  1.840000e+00 ,  6.873000e-06 ,  -6.885500e-06
DataValue ,  1.880000e+00 ,  7.273000e-06 ,  -7.280500e-06
DataValue ,  1.920000e+00 ,  7.721500e-06 ,  -7.735000e-06
DataValue ,  1.960000e+00 ,  8.181500e-06 ,  -8.192000e-06
DataValue ,  2.000000e+00 ,  8.681000e-06 ,  -8.682500e-06
DataValue ,  2.040000e+00 ,  9.246000e-06 ,  -9.238500e-06
DataValue ,  2.080000e+00 ,  9.816500e-06 ,  -9.835500e-06
DataValue ,  2.120000e+00 ,  1.046850e-05 ,  -1.048100e-05
DataValue ,  2.160000e+00 ,  1.117100e-05 ,  -1.118550e-05
DataValue ,  2.200000e+00 ,  1.208000e-05 ,  -1.210500e-05
DataValue ,  2.240000e+00 ,  1.292000e-05 ,  -1.293000e-05
DataValue ,  2.280000e+00 ,  1.390500e-05 ,  -1.388500e-05
DataValue ,  2.320000e+00 ,  1.506500e-05 ,  -1.506500e-05
DataValue ,  2.360000e+00 ,  1.645500e-05 ,  -1.636000e-05
DataValue ,  2.400000e+00 ,  1.801000e-05 ,  -1.795000e-05
DataValue ,  2.440000e+00 ,  2.002500e-05 ,  -2.005500e-05
DataValue ,  2.480000e+00 ,  2.276000e-05 ,  -2.298000e-05
DataValue ,  2.520000e+00 ,  2.718500e-05 ,  -2.747500e-05
DataValue ,  2.560000e+00 ,  1.018000e-03 ,  -1.317500e-03
DataValue ,  2.600000e+00 ,  9.940000e-04 ,  -1.139000e-03
DataValue ,  2.640000e+00 ,  9.816000e-04 ,  -1.508500e-03
DataValue ,  2.680000e+00 ,  1.029000e-03 ,  -1.466500e-03
DataValue ,  2.720000e+00 ,  1.021600e-03 ,  -1.000500e-03
DataValue ,  2.760000e+00 ,  9.999000e-04 ,  -9.999500e-04
DataValue ,  2.800000e+00 ,  1.000250e-03 ,  -1.000250e-03
DataValue ,  2.840000e+00 ,  1.000200e-03 ,  -9.997000e-04
DataValue ,  2.880000e+00 ,  1.000000e-03 ,  -1.000550e-03
DataValue ,  2.920000e+00 ,  1.000200e-03 ,  -9.999500e-04
DataValue ,  2.960000e+00 ,  1.000000e-03 ,  -1.000200e-03
DataValue ,  3.000000e+00 ,  1.001900e-03 ,  -1.081000e-03
DataValue ,  3.040000e+00 ,  1.064550e-03 ,  -1.000000e-03
DataValue ,  3.080000e+00 ,  1.000050e-03 ,  -1.000500e-03
DataValue ,  3.120000e+00 ,  9.997000e-04 ,  -1.000000e-03
DataValue ,  3.160000e+00 ,  1.000000e-03 ,  -9.997500e-04
DataValue ,  3.200000e+00 ,  9.723000e-04 ,  -1.000000e-03
DataValue ,  3.240000e+00 ,  9.998000e-04 ,  -1.000500e-03
DataValue ,  3.280000e+00 ,  1.000300e-03 ,  -9.995000e-04
DataValue ,  3.320000e+00 ,  1.000050e-03 ,  -1.000500e-03
DataValue ,  3.360000e+00 ,  1.000350e-03 ,  -1.000250e-03
DataValue ,  3.400000e+00 ,  1.000350e-03 ,  -1.000300e-03
DataValue ,  3.440000e+00 ,  1.000400e-03 ,  -9.994500e-04
DataValue ,  3.480000e+00 ,  1.000300e-03 ,  -1.000250e-03
DataValue ,  3.520000e+00 ,  1.000050e-03 ,  -9.998000e-04
DataValue ,  3.560000e+00 ,  9.999000e-04 ,  -1.000250e-03
DataValue ,  3.600000e+00 ,  1.000050e-03 ,  -9.997000e-04
DataValue ,  3.640000e+00 ,  1.000050e-03 ,  -9.990500e-04
DataValue ,  3.680000e+00 ,  1.013600e-03 ,  -1.557500e-03
DataValue ,  3.720000e+00 ,  1.000050e-03 ,  -1.422000e-03
DataValue ,  3.760000e+00 ,  9.985000e-04 ,  -9.990000e-04
DataValue ,  3.800000e+00 ,  1.000050e-03 ,  -9.995000e-04
DataValue ,  3.840000e+00 ,  1.000200e-03 ,  -9.995000e-04
DataValue ,  3.880000e+00 ,  9.999000e-04 ,  -1.000600e-03
DataValue ,  3.920000e+00 ,  1.000350e-03 ,  -9.993500e-04
DataValue ,  3.960000e+00 ,  9.999000e-04 ,  -1.000000e-03
DataValue ,  4.000000e+00 ,  9.999000e-04 ,  -1.000900e-03
DataValue ,  4.000000e+00 ,  1.000200e-03 ,  -9.999000e-04
DataValue ,  3.960000e+00 ,  1.000050e-03 ,  -1.000550e-03
DataValue ,  3.920000e+00 ,  9.997000e-04 ,  -1.000500e-03
DataValue ,  3.880000e+00 ,  9.998000e-04 ,  -9.999500e-04
DataValue ,  3.840000e+00 ,  1.000200e-03 ,  -1.000050e-03
DataValue ,  3.800000e+00 ,  9.999000e-04 ,  -1.000100e-03
DataValue ,  3.760000e+00 ,  1.000050e-03 ,  -9.998000e-04
DataValue ,  3.720000e+00 ,  9.999000e-04 ,  -1.000400e-03
DataValue ,  3.680000e+00 ,  1.000050e-03 ,  -9.995000e-04
DataValue ,  3.640000e+00 ,  1.000350e-03 ,  -1.000350e-03
DataValue ,  3.600000e+00 ,  1.000000e-03 ,  -1.000150e-03
DataValue ,  3.560000e+00 ,  1.000250e-03 ,  -9.998500e-04
DataValue ,  3.520000e+00 ,  1.000150e-03 ,  -1.000100e-03
DataValue ,  3.480000e+00 ,  1.000150e-03 ,  -9.999500e-04
DataValue ,  3.440000e+00 ,  1.000350e-03 ,  -1.000550e-03
DataValue ,  3.400000e+00 ,  1.000100e-03 ,  -1.000050e-03
DataValue ,  3.360000e+00 ,  1.000450e-03 ,  -1.000350e-03
DataValue ,  3.320000e+00 ,  1.000450e-03 ,  -9.993500e-04
DataValue ,  3.280000e+00 ,  1.000150e-03 ,  -9.998500e-04
DataValue ,  3.240000e+00 ,  1.000050e-03 ,  -9.993000e-04
DataValue ,  3.200000e+00 ,  1.000550e-03 ,  -9.999500e-04
DataValue ,  3.160000e+00 ,  1.000350e-03 ,  -9.994000e-04
DataValue ,  3.120000e+00 ,  9.999000e-04 ,  -1.001150e-03
DataValue ,  3.080000e+00 ,  1.000150e-03 ,  -1.000400e-03
DataValue ,  3.040000e+00 ,  1.000150e-03 ,  -1.000100e-03
DataValue ,  3.000000e+00 ,  9.998500e-04 ,  -9.997500e-04
DataValue ,  2.960000e+00 ,  9.999500e-04 ,  -1.000000e-03
DataValue ,  2.920000e+00 ,  9.995500e-04 ,  -9.998000e-04
DataValue ,  2.880000e+00 ,  1.000350e-03 ,  -1.000050e-03
DataValue ,  2.840000e+00 ,  1.000050e-03 ,  -9.996000e-04
DataValue ,  2.800000e+00 ,  1.000200e-03 ,  -9.996500e-04
DataValue ,  2.760000e+00 ,  1.000350e-03 ,  -9.997000e-04
DataValue ,  2.720000e+00 ,  1.000300e-03 ,  -1.000250e-03
DataValue ,  2.680000e+00 ,  9.997500e-04 ,  -9.998500e-04
DataValue ,  2.640000e+00 ,  1.000200e-03 ,  -1.000400e-03
DataValue ,  2.600000e+00 ,  9.997500e-04 ,  -9.998000e-04
DataValue ,  2.560000e+00 ,  1.000150e-03 ,  -1.000000e-03
DataValue ,  2.520000e+00 ,  9.999000e-04 ,  -9.997000e-04
DataValue ,  2.480000e+00 ,  1.000100e-03 ,  -1.000250e-03
DataValue ,  2.440000e+00 ,  9.997500e-04 ,  -1.000100e-03
DataValue ,  2.400000e+00 ,  1.626000e-05 ,  -1.628500e-05
DataValue ,  2.360000e+00 ,  1.506500e-05 ,  -1.503500e-05
DataValue ,  2.320000e+00 ,  1.396500e-05 ,  -1.398000e-05
DataValue ,  2.280000e+00 ,  1.299500e-05 ,  -1.300000e-05
DataValue ,  2.240000e+00 ,  1.211500e-05 ,  -1.214500e-05
DataValue ,  2.200000e+00 ,  1.132500e-05 ,  -1.136000e-05
DataValue ,  2.160000e+00 ,  1.065000e-05 ,  -1.064500e-05
DataValue ,  2.120000e+00 ,  1.002500e-05 ,  -1.000500e-05
DataValue ,  2.080000e+00 ,  9.440000e-06 ,  -9.445500e-06
DataValue ,  2.040000e+00 ,  8.912500e-06 ,  -8.895500e-06
DataValue ,  2.000000e+00 ,  8.406500e-06 ,  -8.381500e-06
DataValue ,  1.960000e+00 ,  7.920500e-06 ,  -7.914000e-06
DataValue ,  1.920000e+00 ,  7.476500e-06 ,  -7.487500e-06
DataValue ,  1.880000e+00 ,  7.073000e-06 ,  -7.077000e-06
DataValue ,  1.840000e+00 ,  6.700000e-06 ,  -6.701500e-06
DataValue ,  1.800000e+00 ,  6.345000e-06 ,  -6.352000e-06
DataValue ,  1.760000e+00 ,  6.020500e-06 ,  -6.019500e-06
DataValue ,  1.720000e+00 ,  5.699000e-06 ,  -5.685000e-06
DataValue ,  1.680000e+00 ,  5.393500e-06 ,  -5.402000e-06
DataValue ,  1.640000e+00 ,  5.122000e-06 ,  -5.118000e-06
DataValue ,  1.600000e+00 ,  4.845500e-06 ,  -4.828000e-06
DataValue ,  1.560000e+00 ,  4.589500e-06 ,  -4.584000e-06
DataValue ,  1.520000e+00 ,  4.340500e-06 ,  -4.342500e-06
DataValue ,  1.480000e+00 ,  4.109000e-06 ,  -4.114500e-06
DataValue ,  1.440000e+00 ,  3.892000e-06 ,  -3.888500e-06
DataValue ,  1.400000e+00 ,  3.682500e-06 ,  -3.689000e-06
DataValue ,  1.360000e+00 ,  3.488000e-06 ,  -3.490000e-06
DataValue ,  1.320000e+00 ,  3.301000e-06 ,  -3.294500e-06
DataValue ,  1.280000e+00 ,  3.114500e-06 ,  -3.118000e-06
DataValue ,  1.240000e+00 ,  2.947000e-06 ,  -2.944500e-06
DataValue ,  1.200000e+00 ,  2.788000e-06 ,  -2.789000e-06
DataValue ,  1.160000e+00 ,  2.633500e-06 ,  -2.633500e-06
DataValue ,  1.120000e+00 ,  2.489500e-06 ,  -2.487000e-06
DataValue ,  1.080000e+00 ,  2.349500e-06 ,  -2.351000e-06
DataValue ,  1.040000e+00 ,  2.212000e-06 ,  -2.215500e-06
DataValue ,  1.000000e+00 ,  2.087500e-06 ,  -2.089000e-06
DataValue ,  9.600000e-01 ,  1.961500e-06 ,  -1.963500e-06
DataValue ,  9.200000e-01 ,  1.841000e-06 ,  -1.836000e-06
DataValue ,  8.800000e-01 ,  1.723500e-06 ,  -1.723500e-06
DataValue ,  8.400000e-01 ,  1.614500e-06 ,  -1.612500e-06
DataValue ,  8.000000e-01 ,  1.507000e-06 ,  -1.508000e-06
DataValue ,  7.600000e-01 ,  1.406000e-06 ,  -1.403500e-06
DataValue ,  7.200000e-01 ,  1.308500e-06 ,  -1.305500e-06
DataValue ,  6.800000e-01 ,  1.212500e-06 ,  -1.212000e-06
DataValue ,  6.400000e-01 ,  1.119500e-06 ,  -1.118500e-06
DataValue ,  6.000000e-01 ,  1.033500e-06 ,  -1.030000e-06
DataValue ,  5.600000e-01 ,  9.482500e-07 ,  -9.475000e-07
DataValue ,  5.200000e-01 ,  8.674000e-07 ,  -8.688000e-07
DataValue ,  4.800000e-01 ,  7.918500e-07 ,  -7.925500e-07
DataValue ,  4.400000e-01 ,  7.132500e-07 ,  -7.141500e-07
DataValue ,  4.000000e-01 ,  6.405000e-07 ,  -6.395000e-07
DataValue ,  3.600000e-01 ,  5.690500e-07 ,  -5.698000e-07
DataValue ,  3.200000e-01 ,  5.023000e-07 ,  -5.018500e-07
DataValue ,  2.800000e-01 ,  4.349000e-07 ,  -4.356000e-07
DataValue ,  2.400000e-01 ,  3.693500e-07 ,  -3.697500e-07
DataValue ,  2.000000e-01 ,  3.063000e-07 ,  -3.055500e-07
DataValue ,  1.600000e-01 ,  2.431000e-07 ,  -2.427500e-07
DataValue ,  1.200000e-01 ,  1.817000e-07 ,  -1.814000e-07
DataValue ,  8.000000e-02 ,  1.204000e-07 ,  -1.204500e-07
DataValue ,  4.000000e-02 ,  5.998500e-08 ,  -6.016500e-08
DataValue ,  0.000000e+00 ,  3.120000e-11 ,  -4.035000e-11

File: old/SelectorIV/Selector-IV-sweep_20220609_14-04-01-691710_NbO2_50nm_DevX2Y9_DieX0Y0_40.csv
TestParameter ,Measurement.Type ,Selector-IV-sweep
TestParameter ,MainFrame
TestParameter ,Channel.Type ,SMU ,SMU
TestParameter ,Channel.Unit ,SMU2:MP ,SMU1:MP
TestParameter ,Channel.IName ,I1 ,I2
TestParameter ,Channel.VName ,V1 ,V2
TestParameter ,Channel.Mode ,V ,V
TestParameter ,Channel.Func ,VAR1 ,CONST
TestParameter ,Channel.Value ,- ,  0.000000
TestParameter ,Channel.Index , ,
TestParameter ,Channel.Time , ,
TestParameter ,Measurement.Port.SeriesResistance ,ON ,ON
TestParameter ,Measurement.Port.Filter ,0 ,0
TestParameter ,hold ,0.000000
TestParameter ,delay ,0.000000
TestParameter ,Measurement.Primary.Locus ,Double
TestParameter ,Measurement.Primary.Scale ,Linear
TestParameter ,Measurement.Primary.Start ,0.000000
TestParameter ,Measurement.Primary.Stop ,4.000000
TestParameter ,Measurement.Primary.Step ,101.000000
TestParameter ,Measurement.Primary.Compliance ,0.001
TestParameter ,Measurement.Primary.PowerCompliance ,0
TestParameter ,Measurement.Aborting.Condition ,CONTINUE  AT  ANY
TestParameter ,Measurement.PostOutput.Value ,  START
TestParameter ,Measurement.Bias.Source ,0.000000 ,0.000000
TestParameter ,Measurement.Bias.Compliance ,0.001000 ,0.010000
TestParameter ,Measurement.Unit ,SMU2:MP ,SMU1:MP
TestParameter ,Measurement.Adc ,HS  ADC ,HS  ADC
TestParameter ,Measurement.Measurement ,ERROR:  NOT  FOUND ,ERROR:  NOT  FOUND
TestParameter ,Measurement.RangingMode ,AUTO ,AUTO
TestParameter ,Measurement.RangeBoundary ,AUTO ,AUTO
TestParameter ,Timing.Hold ,  0.000000
TestParameter ,Timing.Delay ,  0.000000
TestParameter ,Timing.StepDelay ,
TestParameter ,Timing.StepSourceTriggerDelay ,
TestParameter ,Timing.StepMeasurementTriggerDelay ,
TestParameter ,Measurement.Adc.HighSpeed.Mode ,AUTO
TestParameter ,Measurement.Adc.HighSpeed.Coeff ,  1
TestParameter ,Measurement.Adc.HighResolution.AutoZero ,  ON
TestParameter ,Measurement.Adc.HighResolution.Mode ,AUTO
TestParameter ,Measurement.Adc.HighResolution.Coeff ,  6
Measurement ,Device ,NbO2_50nm
Measurement ,Time ,2022-06-09_14-01-33
Measurement ,  VlowMeas ,  0.5
Measurement ,  VlowMeasReal ,  0.52
Measurement ,  Repetition ,  40
Measurement ,  Rhigh ,  4.000600e+03
Measurement ,  Rlow1 ,  7.539510e+05
Measurement ,  Rlow2 ,  7.394241e+05
Measurement ,  Vth1 ,  1
Measurement ,  Vth2 ,  2
DataName ,  V1 ,  I1 ,  R1 ,  I2
Units ,  V ,  A ,  ohm ,  A
Dimension ,  202 ,  202 ,  202 ,  202
DataValue ,  0.000000e+00 ,  2.650000e-11 ,  -2.935000e-11
DataValue ,  4.000000e-02 ,  4.821500e-08 ,  -4.814500e-08
DataValue ,  8.000000e-02 ,  9.626000e-08 ,  -9.658000e-08
DataValue ,  1.200000e-01 ,  1.462000e-07 ,  -1.456000e-07
DataValue ,  1.600000e-01 ,  1.951000e-07 ,  -1.953000e-07
DataValue ,  2.000000e-01 ,  2.449500e-07 ,  -2.455500e-07
DataValue ,  2.400000e-01 ,  2.963500e-07 ,  -2.963000e-07
DataValue ,  2.800000e-01 ,  3.479000e-07 ,  -3.473500e-07
DataValue ,  3.200000e-01 ,  4.020000e-07 ,  -4.006500e-07
DataValue ,  3.600000e-01 ,  4.546500e-07 ,  -4.553500e-07
DataValue ,  4.000000e-01 ,  5.124000e-07 ,  -5.122500e-07
DataValue ,  4.400000e-01 ,  5.709500e-07 ,  -5.693500e-07
DataValue ,  4.800000e-01 ,  6.292500e-07 ,  -6.306000e-07
DataValue ,  5.200000e-01 ,  6.897000e-07 ,  -6.928500e-07
DataValue ,  5.600000e-01 ,  7.554500e-07 ,  -7.541500e-07
DataValue ,  6.000000e-01 ,  8.213500e-07 ,  -8.213000e-07
DataValue ,  6.400000e-01 ,  8.894500e-07 ,  -8.898000e-07
DataValue ,  6.800000e-01 ,  9.596000e-07 ,  -9.614000e-07
DataValue ,  7.200000e-01 ,  1.033000e-06 ,  -1.031200e-06
DataValue ,  7.600000e-01 ,  1.108350e-06 ,  -1.108750e-06
DataValue ,  8.000000e-01 ,  1.188000e-06 ,  -1.187000e-06
DataValue ,  8.400000e-01 ,  1.268500e-06 ,  -1.268000e-06
DataValue ,  8.800000e-01 ,  1.350000e-06 ,  -1.348500e-06
DataValue ,  9.200000e-01 ,  1.433500e-06 ,  -1.434500e-06
DataValue ,  9.600000e-01 ,  1.524000e-06 ,  -1.525000e-06
DataValue ,  1.000000e+00 ,  1.622500e-06 ,  -1.618500e-06
DataValue ,  1.040000e+00 ,  1.710000e-06 ,  -1.713000e-06
DataValue ,  1.080000e+00 ,  1.815500e-06 ,  -1.816000e-06
DataValue ,  1.120000e+00 ,  1.922000e-06 ,  -1.921000e-06
DataValue ,  1.160000e+00 ,  2.026500e-06 ,  -2.027500e-06
DataValue ,  1.200000e+00 ,  2.139500e-06 ,  -2.144500e-06
DataValue ,  1.240000e+00 ,  2.256000e-06 ,  -2.261000e-06
DataValue ,  1.280000e+00 ,  2.385000e-06 ,  -2.387000e-06
DataValue ,  1.320000e+00 ,  2.510500e-06 ,  -2.511000e-06
DataValue ,  1.360000e+00 ,  2.649500e-06 ,  -2.648500e-06
DataValue ,  1.400000e+00 ,  2.793500e-06 ,  -2.790500e-06
DataValue ,  1.440000e+00 ,  2.938500e-06 ,  -2.940000e-06
DataValue ,  1.480000e+00 ,  3.100500e-06 ,  -3.101000e-06
DataValue ,  1.520000e+00 ,  3.253500e-06 ,  -3.256500e-06
DataValue ,  1.560000e+00 ,  3.421500e-06 ,  -3.422500e-06
DataValue ,  1.600000e+00 ,  3.605000e-06 ,  -3.604500e-06
DataValue ,  1.640000e+00 ,  3.798500e-06 ,  -3.803500e-06
DataValue ,  1.680000e+00 ,  3.988500e-06 ,  -3.986000e-06
DataValue ,  1.720000e+00 ,  4.201000e-06 ,  -4.210000e-06
DataValue ,  1.760000e+00 ,  4.420000e-06 ,  -4.423000e-06
DataValue ,  1.800000e+00 ,  4.638000e-06 ,  -4.670500e-06
DataValue ,  1.840000e+00 ,  4.911000e-06 ,  -4.919000e-06
DataValue ,  1.880000e+00 ,  5.200500e-06 ,  -5.190500e-06
DataValue ,  1.920000e+00 ,  5.460000e-06 ,  -5.453500e-06
DataValue ,  1.960000e+00 ,  5.748000e-06 ,  -5.748000e-06
DataValue ,  2.000000e+00 ,  6.047000e-06 ,  -6.038000e-06
DataValue ,  2.040000e+00 ,  6.377500e-06 ,  -6.383000e-06
DataValue ,  2.080000e+00 ,  6.735000e-06 ,  -6.739500e-06
DataValue ,  2.120000e+00 ,  7.133000e-06 ,  -7.160000e-06
DataValue ,  2.160000e+00 ,  7.545000e-06 ,  -7.571500e-06
DataValue ,  2.200000e+00 ,  8.033000e-06 ,  -8.049000e-06
DataValue ,  2.240000e+00 ,  8.492000e-06 ,  -8.508500e-06
DataValue ,  2.280000e+00 ,  9.001500e-06 ,  -9.011500e-06
DataValue ,  2.320000e+00 ,  9.593500e-06 ,  -9.582000e-06
DataValue ,  2.360000e+00 ,  1.019500e-05 ,  -1.023700e-05
DataValue ,  2.400000e+00 ,  1.085850e-05 ,  -1.085150e-05
DataValue ,  2.440000e+00 ,  1.169000e-05 ,  -1.169000e-05
DataValue ,  2.480000e+00 ,  1.263000e-05 ,  -1.261000e-05
DataValue ,  2.520000e+00 ,  1.361000e-05 ,  -1.359000e-05
DataValue ,  2.560000e+00 ,  1.474000e-05 ,  -1.471500e-05
DataValue ,  2.600000e+00 ,  1.602500e-05 ,  -1.600000e-05
DataValue ,  2.640000e+00 ,  1.775000e-05 ,  -1.768000e-05
DataValue ,  2.680000e+00 ,  2.007000e-05 ,  -2.001000e-05
DataValue ,  2.720000e+00 ,  2.455000e-05 ,  -1.000750e-03
DataValue ,  2.760000e+00 ,  9.648500e-04 ,  -1.000100e-03
DataValue ,  2.800000e+00 ,  1.000350e-03 ,  -9.994000e-04
DataValue ,  2.840000e+00 ,  1.000200e-03 ,  -1.622000e-03
DataValue ,  2.880000e+00 ,  1.080500e-03 ,  -9.992000e-04
DataValue ,  2.920000e+00 ,  1.109850e-03 ,  -1.000350e-03
DataValue ,  2.960000e+00 ,  9.996000e-04 ,  -9.997500e-04
DataValue ,  3.000000e+00 ,  9.997500e-04 ,  -9.998000e-04
DataValue ,  3.040000e+00 ,  9.998000e-04 ,  -9.998000e-04
DataValue ,  3.080000e+00 ,  1.000500e-03 ,  -9.994000e-04
DataValue ,  3.120000e+00 ,  9.999000e-04 ,  -9.993500e-04
DataValue ,  3.160000e+00 ,  9.996000e-04 ,  -9.992500e-04
DataValue ,  3.200000e+00 ,  1.000200e-03 ,  -9.986500e-04
DataValue ,  3.240000e+00 ,  9.998000e-04 ,  -9.992000e-04
DataValue ,  3.280000e+00 ,  1.000050e-03 ,  -9.997000e-04
DataValue ,  3.320000e+00 ,  9.995000e-04 ,  -9.991000e-04
DataValue ,  3.360000e+00 ,  1.000250e-03 ,  -1.000800e-03
DataValue ,  3.400000e+00 ,  1.000400e-03 ,  -9.999500e-04
DataValue ,  3.440000e+00 ,  1.000300e-03 ,  -1.000450e-03
DataValue ,  3.480000e+00 ,  9.999500e-04 ,  -1.000850e-03
DataValue ,  3.520000e+00 ,  1.000150e-03 ,  -9.991500e-04
DataValue ,  3.560000e+00 ,  1.000050e-03 ,  -9.995500e-04
DataValue ,  3.600000e+00 ,  1.000400e-03 ,  -1.000200e-03
DataValue ,  3.640000e+00 ,  9.999000e-04 ,  -9.999500e-04
DataValue ,  3.680000e+00 ,  1.000100e-03 ,  -1.000650e-03
DataValue ,  3.720000e+00 ,  9.998500e-04 ,  -9.999500e-04
DataValue ,  3.760000e+00 ,  1.000350e-03 ,  -1.001450e-03
DataValue ,  3.800000e+00 ,  1.000500e-03 ,  -1.000850e-03
DataValue ,  3.840000e+00 ,  9.999000e-04 ,  -1.000400e-03
DataValue ,  3.880000e+00 ,  1.000000e-03 ,  -1.000100e-03
DataValue ,  3.920000e+00 ,  1.000100e-03 ,  -9.993500e-04
DataValue ,  3.960000e+00 ,  1.000350e-03 ,  -9.993000e-04
DataValue ,  4.000000e+00 ,  9.999500e-04 ,  -1.000100e-03
DataValue ,  4.000000e+00 ,  9.998500e-04 ,  -9.988000e-04
DataValue ,  3.960000e+00 ,  1.000050e-03 ,  -1.001300e-03
DataValue ,  3.920000e+00 ,  1.000000e-03 ,  -9.996000e-04
DataValue ,  3.880000e+00 ,  9.999500e-04 ,  -9.995500e-04
DataValue ,  3.840000e+00 ,  1.000400e-03 ,  -1.000900e-03
DataValue ,  3.800000e+00 ,  1.000050e-03 ,  -9.994500e-04
DataValue ,  3.760000e+00 ,  1.000350e-03 ,  -1.000200e-03
DataValue ,  3.720000e+00 ,  9.999500e-04 ,  -1.000100e-03
DataValue ,  3.680000e+00 ,  1.000200e-03 ,  -9.999500e-04
DataValue ,  3.640000e+00 ,  1.000350e-03 ,  -9.997500e-04
DataValue ,  3.600000e+00 ,  1.000050e-03 ,  -1.000100e-03
DataValue ,  3.560000e+00 ,  1.000300e-03 ,  -1.000950e-03
DataValue ,  3.520000e+00 ,  1.000200e-03 ,  -1.000850e-03
DataValue ,  3.480000e+00 ,  1.000150e-03 ,  -1.000550e-03
DataValue ,  3.440000e+00 ,  1.000400e-03 ,  -1.000900e-03
DataValue ,  3.400000e+00 ,  9.995500e-04 ,  -1.000650e-03
DataValue ,  3.360000e+00 ,  1.000400e-03 ,  -1.000400e-03
DataValue ,  3.320000e+00 ,  1.000400e-03 ,  -1.000750e-03
DataValue ,  3.280000e+00 ,  1.000050e-03 ,  -1.000250e-03
DataValue ,  3.240000e+00 ,  1.000300e-03 ,  -1.000700e-03
DataValue ,  3.200000e+00 ,  1.000200e-03 ,  -1.000250e-03
DataValue ,  3.160000e+00 ,  1.000050e-03 ,  -1.000350e-03
DataValue ,  3.120000e+00 ,  9.997500e-04 ,  -1.000000e-03
DataValue ,  3.080000e+00 ,  9.999000e-04 ,  -9.993500e-04
DataValue ,  3.040000e+00 ,  9.999500e-04 ,  -9.999000e-04
DataValue ,  3.000000e+00 ,  9.997500e-04 ,  -1.000100e-03
DataValue ,  2.960000e+00 ,  1.000250e-03 ,  -1.000050e-03
DataValue ,  2.920000e+00 ,  1.000050e-03 ,  -1.000700e-03
DataValue ,  2.880000e+00 ,  1.000050e-03 ,  -1.000400e-03
DataValue ,  2.840000e+00 ,  1.000000e-03 ,  -9.996500e-04
DataValue ,  2.800000e+00 ,  9.999500e-04 ,  -9.999500e-04
DataValue ,  2.760000e+00 ,  1.000150e-03 ,  -9.997500e-04
DataValue ,  2.720000e+00 ,  1.000200e-03 ,  -1.000400e-03
DataValue ,  2.680000e+00 ,  1.000200e-03 ,  -9.994000e-04
DataValue ,  2.640000e+00 ,  1.000100e-03 ,  -1.000400e-03
DataValue ,  2.600000e+00 ,  9.998000e-04 ,  -9.998000e-04
DataValue ,  2.560000e+00 ,  9.997500e-04 ,  -1.000400e-03
DataValue ,  2.520000e+00 ,  1.000250e-03 ,  -9.999500e-04
DataValue ,  2.480000e+00 ,  1.000200e-03 ,  -1.000150e-03
DataValue ,  2.440000e+00 ,  1.000050e-03 ,  -9.996500e-04
DataValue ,  2.400000e+00 ,  1.000350e-03 ,  -1.000300e-03
DataValue ,  2.360000e+00 ,  1.000050e-03 ,  -1.000400e-03
DataValue ,  2.320000e+00 ,  1.000100e-03 ,  -9.999500e-04
DataValue ,  2.280000e+00 ,  9.999500e-04 ,  -1.000450e-03
DataValue ,  2.240000e+00 ,  1.000200e-03 ,  -1.000000e-03
DataValue ,  2.200000e+00 ,  1.000200e-03 ,  -9.990500e-04
DataValue ,  2.160000e+00 ,  9.997000e-04 ,  -1.000250e-03
DataValue ,  2.120000e+00 ,  1.000200e-03 ,  -9.999000e-04
DataValue ,  2.080000e+00 ,  9.999500e-04 ,  -1.000050e-03
DataValue ,  2.040000e+00 ,  1.000250e-03 ,  -1.000350e-03
DataValue ,  2.000000e+00 ,  1.000150e-03 ,  -1.000600e-03
DataValue ,  1.960000e+00 ,  1.000050e-03 ,  -1.000250e-03
DataValue ,  1.920000e+00 ,  9.999000e-04 ,  -9.998000e-04
DataValue ,  1.880000e+00 ,  1.000350e-03 ,  -1.000450e-03
DataValue ,  1.840000e+00 ,  1.000150e-03 ,  -1.000950e-03
DataValue ,  1.800000e+00 ,  1.000300e-03 ,  -1.000050e-03
DataValue ,  1.760000e+00 ,  1.000100e-03 ,  -9.997500e-04
DataValue ,  1.720000e+00 ,  1.000450e-03 ,  -1.000300e-03
DataValue ,  1.680000e+00 ,  1.000300e-03 ,  -1.000050e-03
DataValue ,  1.640000e+00 ,  1.000200e-03 ,  -1.000100e-03
DataValue ,  1.600000e+00 ,  9.999000e-04 ,  -1.000350e-03
DataValue ,  1.560000e+00 ,  1.000450e-03 ,  -1.000250e-03
DataValue ,  1.520000e+00 ,  1.000150e-03 ,  -1.001000e-03
DataValue ,  1.480000e+00 ,  9.998500e-04 ,  -9.999000e-04
DataValue ,  1.440000e+00 ,  1.000150e-03 ,  -9.997500e-04
DataValue ,  1.400000e+00 ,  1.000050e-03 ,  -9.995000e-04
DataValue ,  1.360000e+00 ,  1.000450e-03 ,  -1.000000e-03
DataValue ,  1.320000e+00 ,  9.999000e-04 ,  -1.000300e-03
DataValue ,  1.280000e+00 ,  9.997500e-04 ,  -9.998000e-04
DataValue ,  1.240000e+00 ,  9.997000e-04 ,  -1.000250e-03
DataValue ,  1.200000e+00 ,  1.000650e-03 ,  -9.998000e-04
DataValue ,  1.160000e+00 ,  2.072000e-06 ,  -2.069000e-06
DataValue ,  1.120000e+00 ,  1.963000e-06 ,  -1.964000e-06
DataValue ,  1.080000e+00 ,  1.853000e-06 ,  -1.854000e-06
DataValue ,  1.040000e+00 ,  1.749500e-06 ,  -1.750000e-06
DataValue ,  1.000000e+00 ,  1.655500e-06 ,  -1.651000e-06
DataValue ,  9.600000e-01 ,  1.558500e-06 ,  -1.559000e-06
DataValue ,  9.200000e-01 ,  1.466000e-06 ,  -1.466500e-06
DataValue ,  8.800000e-01 ,  1.373000e-06 ,  -1.371500e-06
DataValue ,  8.400000e-01 ,  1.290000e-06 ,  -1.290000e-06
DataValue ,  8.000000e-01 ,  1.207500e-06 ,  -1.207000e-06
DataValue ,  7.600000e-01 ,  1.128500e-06 ,  -1.129000e-06
DataValue ,  7.200000e-01 ,  1.055500e-06 ,  -1.053000e-06
DataValue ,  6.800000e-01 ,  9.789000e-07 ,  -9.754500e-07
DataValue ,  6.400000e-01 ,  9.056000e-07 ,  -9.076000e-07
DataValue ,  6.000000e-01 ,  8.355000e-07 ,  -8.372000e-07
DataValue ,  5.600000e-01 ,  7.701500e-07 ,  -7.690500e-07
DataValue ,  5.200000e-01 ,  7.032500e-07 ,  -7.041000e-07
DataValue ,  4.800000e-01 ,  6.430000e-07 ,  -6.419500e-07
DataValue ,  4.400000e-01 ,  5.813000e-07 ,  -5.791000e-07
DataValue ,  4.000000e-01 ,  5.227500e-07 ,  -5.229500e-07
DataValue ,  3.600000e-01 ,  4.656500e-07 ,  -4.653000e-07
DataValue ,  3.200000e-01 ,  4.097000e-07 ,  -4.100500e-07
DataValue ,  2.800000e-01 ,  3.553000e-07 ,  -3.545000e-07
DataValue ,  2.400000e-01 ,  3.019000e-07 ,  -3.012500e-07
DataValue ,  2.000000e-01 ,  2.492000e-07 ,  -2.496500e-07
DataValue ,  1.600000e-01 ,  1.981000e-07 ,  -1.985000e-07
DataValue ,  1.200000e-01 ,  1.478500e-07 ,  -1.481000e-07
DataValue ,  8.000000e-02 ,  9.799000e-08 ,  -9.808000e-08
DataValue ,  4.000000e-02 ,  4.886000e-08 ,  -4.900500e-08
DataValue ,  0.000000e+00 ,  3.090000e-11 ,  -2.410000e-11

File: old/SelectorIV/Selector-IV-sweep_20220609_14-07-23-937995_NbO2_50nm_DevX2Y9_DieX0Y0_95.csv
TestParameter ,Measurement.Type ,Selector-IV-sweep
TestParameter ,MainFrame
TestParameter ,Channel.Type ,SMU ,SMU
TestParameter ,Channel.Unit ,SMU2:MP ,SMU1:MP
TestParameter ,Channel.IName ,I1 ,I2
TestParameter ,Channel.VName ,V1 ,V2
TestParameter ,Channel.Mode ,V ,V
TestParameter ,Channel.Func ,VAR1 ,CONST
TestParameter ,Channel.Value ,- ,  0.000000
TestParameter ,Channel.Index , ,
TestParameter ,Channel.Time , ,
TestParameter ,Measurement.Port.SeriesResistance ,ON ,ON
TestParameter ,Measurement.Port.Filter ,0 ,0
TestParameter ,hold ,0.000000
TestParameter ,delay ,0.000000
TestParameter ,Measurement.Primary.Locus ,Double
TestParameter ,Measurement.Primary.Scale ,Linear
TestParameter ,Measurement.Primary.Start ,0.000000
TestParameter ,Measurement.Primary.Stop ,4.000000
TestParameter ,Measurement.Primary.Step ,101.000000
TestParameter ,Measurement.Primary.Compliance ,0.001
TestParameter ,Measurement.Primary.PowerCompliance ,0
TestParameter ,Measurement.Aborting.Condition ,CONTINUE  AT  ANY
TestParameter ,Measurement.PostOutput.Value ,  START
TestParameter ,Measurement.Bias.Source ,0.000000 ,0.000000
TestParameter ,Measurement.Bias.Compliance ,0.001000 ,0.010000
TestParameter ,Measurement.Unit ,SMU2:MP ,SMU1:MP
TestParameter ,Measurement.Adc ,HS  ADC ,HS  ADC
TestParameter ,Measurement.Measurement ,ERROR:  NOT  FOUND ,ERROR:  NOT  FOUND
TestParameter ,Measurement.RangingMode ,AUTO ,AUTO
TestParameter ,Measurement.RangeBoundary ,AUTO ,AUTO
TestParameter ,Timing.Hold ,  0.000000
TestParameter ,Timing.Delay ,  0.000000
TestParameter ,Timing.StepDelay ,
TestParameter ,Timing.StepSourceTriggerDelay ,
TestParameter ,Timing.StepMeasurementTriggerDelay ,
TestParameter ,Measurement.Adc.HighSpeed.Mode ,AUTO
TestParameter ,Measurement.Adc.HighSpeed.Coeff ,  1
TestParameter ,Measurement.Adc.HighResolution.AutoZero ,  ON
TestParameter ,Measurement.Adc.HighResolution.Mode ,AUTO
TestParameter ,Measurement.Adc.HighResolution.Coeff ,  6
Measurement ,Device ,NbO2_50nm
Measurement ,Time ,2022-06-09_14-01-33
Measurement ,  VlowMeas ,  0.5
Measurement ,  VlowMeasReal ,  0.52
Measurement ,  Repetition ,  95
Measurement ,  Rhigh ,  3.999800e+03
Measurement ,  Rlow1 ,  7.971181e+05
Measurement ,  Rlow2 ,  7.980356e+05
Measurement ,  Vth1 ,  1
Measurement ,  Vth2 ,  2
DataName ,  V1 ,  I1 ,  R1 ,  I2
Units ,  V ,  A ,  ohm ,  A
Dimension ,  202 ,  202 ,  202 ,  202
DataValue ,  0.000000e+00 ,  2.160000e-11 ,  -2.255000e-11
DataValue ,  4.000000e-02 ,  4.448500e-08 ,  -4.458000e-08
DataValue ,  8.000000e-02 ,  8.965500e-08 ,  -8.948500e-08
DataValue ,  1.200000e-01 ,  1.346500e-07 ,  -1.345500e-07
DataValue ,  1.600000e-01 ,  1.798000e-07 ,  -1.799500e-07
DataValue ,  2.000000e-01 ,  2.260500e-07 ,  -2.262500e-07
DataValue ,  2.400000e-01 ,  2.744000e-07 ,  -2.752000e-07
DataValue ,  2.800000e-01 ,  3.235500e-07 ,  -3.240000e-07
DataValue ,  3.200000e-01 ,  3.741000e-07 ,  -3.749500e-07
DataValue ,  3.600000e-01 ,  4.275500e-07 ,  -4.280000e-07
DataValue ,  4.000000e-01 ,  4.806000e-07 ,  -4.798000e-07
DataValue ,  4.400000e-01 ,  5.340500e-07 ,  -5.365500e-07
DataValue ,  4.800000e-01 ,  5.937500e-07 ,  -5.934000e-07
DataValue ,  5.200000e-01 ,  6.523500e-07 ,  -6.527500e-07
DataValue ,  5.600000e-01 ,  7.152500e-07 ,  -7.155500e-07
DataValue ,  6.000000e-01 ,  7.792500e-07 ,  -7.771000e-07
DataValue ,  6.400000e-01 ,  8.441000e-07 ,  -8.476500e-07
DataValue ,  6.800000e-01 ,  9.157000e-07 ,  -9.142500e-07
DataValue ,  7.200000e-01 ,  9.895000e-07 ,  -9.886500e-07
DataValue ,  7.600000e-01 ,  1.059900e-06 ,  -1.062800e-06
DataValue ,  8.000000e-01 ,  1.140600e-06 ,  -1.140700e-06
DataValue ,  8.400000e-01 ,  1.220000e-06 ,  -1.222500e-06
DataValue ,  8.800000e-01 ,  1.307000e-06 ,  -1.307000e-06
DataValue ,  9.200000e-01 ,  1.392500e-06 ,  -1.392000e-06
DataValue ,  9.600000e-01 ,  1.483500e-06 ,  -1.485500e-06
DataValue ,  1.000000e+00 ,  1.581000e-06 ,  -1.581000e-06
DataValue ,  1.040000e+00 ,  1.680500e-06 ,  -1.677500e-06
DataValue ,  1.080000e+00 ,  1.781500e-06 ,  -1.785000e-06
DataValue ,  1.120000e+00 ,  1.887000e-06 ,  -1.887000e-06
DataValue ,  1.160000e+00 ,  2.002500e-06 ,  -1.995000e-06
DataValue ,  1.200000e+00 ,  2.118000e-06 ,  -2.119000e-06
DataValue ,  1.240000e+00 ,  2.241000e-06 ,  -2.239000e-06
DataValue ,  1.280000e+00 ,  2.362000e-06 ,  -2.368500e-06
DataValue ,  1.320000e+00 ,  2.498000e-06 ,  -2.499000e-06
DataValue ,  1.360000e+00 ,  2.633000e-06 ,  -2.640000e-06
DataValue ,  1.400000e+00 ,  2.788500e-06 ,  -2.784000e-06
DataValue ,  1.440000e+00 ,  2.934000e-06 ,  -2.933500e-06
DataValue ,  1.480000e+00 ,  3.091500e-06 ,  -3.093000e-06
DataValue ,  1.520000e+00 ,  3.271000e-06 ,  -3.264000e-06
DataValue ,  1.560000e+00 ,  3.430500e-06 ,  -3.428000e-06
DataValue ,  1.600000e+00 ,  3.610000e-06 ,  -3.617500e-06
DataValue ,  1.640000e+00 ,  3.801500e-06 ,  -3.804000e-06
DataValue ,  1.680000e+00 ,  3.985500e-06 ,  -3.994000e-06
DataValue ,  1.720000e+00 ,  4.204000e-06 ,  -4.205000e-06
DataValue ,  1.760000e+00 ,  4.410500e-06 ,  -4.412000e-06
DataValue ,  1.800000e+00 ,  4.642000e-06 ,  -4.643000e-06
DataValue ,  1.840000e+00 ,  4.896500e-06 ,  -4.881500e-06
DataValue ,  1.880000e+00 ,  5.142000e-06 ,  -5.146000e-06
DataValue ,  1.920000e+00 ,  5.414000e-06 ,  -5.425000e-06
DataValue ,  1.960000e+00 ,  5.706500e-06 ,  -5.705000e-06
DataValue ,  2.000000e+00 ,  6.014000e-06 ,  -6.021000e-06
DataValue ,  2.040000e+00 ,  6.342500e-06 ,  -6.339000e-06
DataValue ,  2.080000e+00 ,  6.686000e-06 ,  -6.700500e-06
DataValue ,  2.120000e+00 ,  7.040000e-06 ,  -7.037500e-06
DataValue ,  2.160000e+00 ,  7.447000e-06 ,  -7.457500e-06
DataValue ,  2.200000e+00 ,  7.864000e-06 ,  -7.892000e-06
DataValue ,  2.240000e+00 ,  8.343500e-06 ,  -8.367500e-06
DataValue ,  2.280000e+00 ,  8.827000e-06 ,  -8.843500e-06
DataValue ,  2.320000e+00 ,  9.403500e-06 ,  -9.415500e-06
DataValue ,  2.360000e+00 ,  1.010900e-05 ,  -1.008950e-05
DataValue ,  2.400000e+00 ,  1.086600e-05 ,  -1.087550e-05
DataValue ,  2.440000e+00 ,  1.170500e-05 ,  -1.164500e-05
DataValue ,  2.480000e+00 ,  1.250000e-05 ,  -1.252000e-05
DataValue ,  2.520000e+00 ,  1.352500e-05 ,  -1.350000e-05
DataValue ,  2.560000e+00 ,  1.461500e-05 ,  -1.463000e-05
DataValue ,  2.600000e+00 ,  1.590000e-05 ,  -1.586500e-05
DataValue ,  2.640000e+00 ,  1.754500e-05 ,  -1.750000e-05
DataValue ,  2.680000e+00 ,  1.954000e-05 ,  -1.954500e-05
DataValue ,  2.720000e+00 ,  2.234000e-05 ,  -2.235000e-05
DataValue ,  2.760000e+00 ,  1.000450e-03 ,  -1.000250e-03
DataValue ,  2.800000e+00 ,  9.997500e-04 ,  -1.000250e-03
DataValue ,  2.840000e+00 ,  1.000200e-03 ,  -9.999500e-04
DataValue ,  2.880000e+00 ,  1.000150e-03 ,  -1.000100e-03
DataValue ,  2.920000e+00 ,  1.000200e-03 ,  -1.000100e-03
DataValue ,  2.960000e+00 ,  1.000050e-03 ,  -1.000250e-03
DataValue ,  3.000000e+00 ,  1.000150e-03 ,  -1.000100e-03
DataValue ,  3.040000e+00 ,  1.000200e-03 ,  -9.999000e-04
DataValue ,  3.080000e+00 ,  9.998500e-04 ,  -9.995000e-04
DataValue ,  3.120000e+00 ,  1.000050e-03 ,  -9.999500e-04
DataValue ,  3.160000e+00 ,  9.999500e-04 ,  -1.000000e-03
DataValue ,  3.200000e+00 ,  1.000200e-03 ,  -1.000100e-03
DataValue ,  3.240000e+00 ,  1.000200e-03 ,  -1.000250e-03
DataValue ,  3.280000e+00 ,  1.000050e-03 ,  -1.000250e-03
DataValue ,  3.320000e+00 ,  1.000050e-03 ,  -1.000350e-03
DataValue ,  3.360000e+00 ,  1.000100e-03 ,  -9.999500e-04
DataValue ,  3.400000e+00 ,  1.000000e-03 ,  -1.000250e-03
DataValue ,  3.440000e+00 ,  1.000050e-03 ,  -1.000050e-03
DataValue ,  3.480000e+00 ,  1.000700e-03 ,  -1.001100e-03
DataValue ,  3.520000e+00 ,  1.000050e-03 ,  -1.000100e-03
DataValue ,  3.560000e+00 ,  9.999500e-04 ,  -1.000400e-03
DataValue ,  3.600000e+00 ,  9.999500e-04 ,  -1.000050e-03
DataValue ,  3.640000e+00 ,  1.000100e-03 ,  -1.000050e-03
DataValue ,  3.680000e+00 ,  1.000000e-03 ,  -1.000400e-03
DataValue ,  3.720000e+00 ,  1.000150e-03 ,  -9.999000e-04
DataValue ,  3.760000e+00 ,  1.000100e-03 ,  -9.999000e-04
DataValue ,  3.800000e+00 ,  1.000150e-03 ,  -9.999000e-04
DataValue ,  3.840000e+00 ,  1.000050e-03 ,  -1.000400e-03
DataValue ,  3.880000e+00 ,  1.000300e-03 ,  -9.999000e-04
DataValue ,  3.920000e+00 ,  1.000250e-03 ,  -1.000100e-03
DataValue ,  3.960000e+00 ,  1.000100e-03 ,  -9.998500e-04
DataValue ,  4.000000e+00 ,  9.999000e-04 ,  -1.000100e-03
DataValue ,  4.000000e+00 ,  1.000050e-03 ,  -1.000450e-03
DataValue ,  3.960000e+00 ,  9.999000e-04 ,  -9.997500e-04
DataValue ,  3.920000e+00 ,  1.000000e-03 ,  -9.997500e-04
DataValue ,  3.880000e+00 ,  1.000150e-03 ,  -1.000100e-03
DataValue ,  3.840000e+00 ,  1.000050e-03 ,  -9.998500e-04
DataValue ,  3.800000e+00 ,  1.000000e-03 ,  -9.998000e-04
DataValue ,  3.760000e+00 ,  1.000050e-03 ,  -9.999000e-04
DataValue ,  3.720000e+00 ,  1.000050e-03 ,  -1.000400e-03
DataValue ,  3.680000e+00 ,  1.000000e-03 ,  -1.000150e-03
DataValue ,  3.640000e+00 ,  1.000100e-03 ,  -1.000600e-03
DataValue ,  3.600000e+00 ,  1.000200e-03 ,  -1.000300e-03
DataValue ,  3.560000e+00 ,  1.000050e-03 ,  -1.000050e-03
DataValue ,  3.520000e+00 ,  9.999000e-04 ,  -1.000200e-03
DataValue ,  3.480000e+00 ,  1.000050e-03 ,  -9.999500e-04
DataValue ,  3.440000e+00 ,  1.000100e-03 ,  -1.000100e-03
DataValue ,  3.400000e+00 ,  1.000000e-03 ,  -1.000100e-03
DataValue ,  3.360000e+00 ,  1.000050e-03 ,  -9.996500e-04
DataValue ,  3.320000e+00 ,  1.000050e-03 ,  -1.000100e-03
DataValue ,  3.280000e+00 ,  1.000150e-03 ,  -1.000150e-03
DataValue ,  3.240000e+00 ,  9.999000e-04 ,  -9.998500e-04
DataValue ,  3.200000e+00 ,  1.000100e-03 ,  -1.000350e-03
DataValue ,  3.160000e+00 ,  9.724000e-04 ,  -9.994000e-04
DataValue ,  3.120000e+00 ,  1.000200e-03 ,  -1.000900e-03
DataValue ,  3.080000e+00 ,  1.000200e-03 ,  -1.000000e-03
DataValue ,  3.040000e+00 ,  9.999000e-04 ,  -9.995500e-04
DataValue ,  3.000000e+00 ,  1.000200e-03 ,  -1.000650e-03
DataValue ,  2.960000e+00 ,  1.000150e-03 ,  -9.999500e-04
DataValue ,  2.920000e+00 ,  1.000350e-03 ,  -1.000250e-03
DataValue ,  2.880000e+00 ,  1.000000e-03 ,  -9.999500e-04
DataValue ,  2.840000e+00 ,  1.000100e-03 ,  -1.000250e-03
DataValue ,  2.800000e+00 ,  1.000250e-03 ,  -1.000400e-03
DataValue ,  2.760000e+00 ,  9.998000e-04 ,  -9.998500e-04
DataValue ,  2.720000e+00 ,  1.000200e-03 ,  -9.997000e-04
DataValue ,  2.680000e+00 ,  1.000150e-03 ,  -1.000200e-03
DataValue ,  2.640000e+00 ,  1.000150e-03 ,  -1.000200e-03
DataValue ,  2.600000e+00 ,  1.000050e-03 ,  -1.000000e-03
DataValue ,  2.560000e+00 ,  1.000200e-03 ,  -1.000100e-03
DataValue ,  2.520000e+00 ,  1.000150e-03 ,  -9.999500e-04
DataValue ,  2.480000e+00 ,  9.998500e-04 ,  -1.000250e-03
DataValue ,  2.440000e+00 ,  1.000100e-03 ,  -1.000200e-03
DataValue ,  2.400000e+00 ,  1.000050e-03 ,  -9.998000e-04
DataValue ,  2.360000e+00 ,  1.000050e-03 ,  -1.000100e-03
DataValue ,  2.320000e+00 ,  1.000000e-03 ,  -9.998500e-04
DataValue ,  2.280000e+00 ,  1.000250e-03 ,  -1.000100e-03
DataValue ,  2.240000e+00 ,  1.000150e-03 ,  -9.999500e-04
DataValue ,  2.200000e+00 ,  1.000150e-03 ,  -1.000400e-03
DataValue ,  2.160000e+00 ,  1.000050e-03 ,  -1.000400e-03
DataValue ,  2.120000e+00 ,  9.999000e-04 ,  -1.000150e-03
DataValue ,  2.080000e+00 ,  1.000200e-03 ,  -1.000250e-03
DataValue ,  2.040000e+00 ,  1.000100e-03 ,  -1.000150e-03
DataValue ,  2.000000e+00 ,  1.000200e-03 ,  -1.000150e-03
DataValue ,  1.960000e+00 ,  1.000150e-03 ,  -1.000350e-03
DataValue ,  1.920000e+00 ,  1.000050e-03 ,  -1.000350e-03
DataValue ,  1.880000e+00 ,  1.000100e-03 ,  -1.000150e-03
DataValue ,  1.840000e+00 ,  1.000550e-03 ,  -1.000550e-03
DataValue ,  1.800000e+00 ,  1.000350e-03 ,  -1.000000e-03
DataValue ,  1.760000e+00 ,  1.000000e-03 ,  -9.998000e-04
DataValue ,  1.720000e+00 ,  1.000050e-03 ,  -9.999000e-04
DataValue ,  1.680000e+00 ,  1.000850e-03 ,  -9.996500e-04
DataValue ,  1.640000e+00 ,  1.000200e-03 ,  -9.998000e-04
DataValue ,  1.600000e+00 ,  1.000250e-03 ,  -1.000100e-03
DataValue ,  1.560000e+00 ,  9.999000e-04 ,  -1.000050e-03
DataValue ,  1.520000e+00 ,  3.247000e-06 ,  -3.242000e-06
DataValue ,  1.480000e+00 ,  3.086000e-06 ,  -3.090000e-06
DataValue ,  1.440000e+00 ,  2.925000e-06 ,  -2.921500e-06
DataValue ,  1.400000e+00 ,  2.774500e-06 ,  -2.778500e-06
DataValue ,  1.360000e+00 ,  2.629500e-06 ,  -2.626500e-06
DataValue ,  1.320000e+00 ,  2.490500e-06 ,  -2.489500e-06
DataValue ,  1.280000e+00 ,  2.363000e-06 ,  -2.360500e-06
DataValue ,  1.240000e+00 ,  2.232500e-06 ,  -2.229500e-06
DataValue ,  1.200000e+00 ,  2.116500e-06 ,  -2.115500e-06
DataValue ,  1.160000e+00 ,  1.997000e-06 ,  -2.001500e-06
DataValue ,  1.120000e+00 ,  1.888000e-06 ,  -1.886000e-06
DataValue ,  1.080000e+00 ,  1.783000e-06 ,  -1.781500e-06
DataValue ,  1.040000e+00 ,  1.680500e-06 ,  -1.678500e-06
DataValue ,  1.000000e+00 ,  1.582000e-06 ,  -1.579000e-06
DataValue ,  9.600000e-01 ,  1.485500e-06 ,  -1.484000e-06
DataValue ,  9.200000e-01 ,  1.395500e-06 ,  -1.395000e-06
DataValue ,  8.800000e-01 ,  1.310000e-06 ,  -1.311000e-06
DataValue ,  8.400000e-01 ,  1.226000e-06 ,  -1.224500e-06
DataValue ,  8.000000e-01 ,  1.140000e-06 ,  -1.141500e-06
DataValue ,  7.600000e-01 ,  1.064000e-06 ,  -1.062500e-06
DataValue ,  7.200000e-01 ,  9.848000e-07 ,  -9.847000e-07
DataValue ,  6.800000e-01 ,  9.131000e-07 ,  -9.147000e-07
DataValue ,  6.400000e-01 ,  8.439000e-07 ,  -8.423500e-07
DataValue ,  6.000000e-01 ,  7.779500e-07 ,  -7.780000e-07
DataValue ,  5.600000e-01 ,  7.132000e-07 ,  -7.122000e-07
DataValue ,  5.200000e-01 ,  6.516000e-07 ,  -6.503000e-07
DataValue ,  4.800000e-01 ,  5.906000e-07 ,  -5.898000e-07
DataValue ,  4.400000e-01 ,  5.349500e-07 ,  -5.343500e-07
DataValue ,  4.000000e-01 ,  4.778000e-07 ,  -4.783000e-07
DataValue ,  3.600000e-01 ,  4.256500e-07 ,  -4.273000e-07
DataValue ,  3.200000e-01 ,  3.721000e-07 ,  -3.716500e-07
DataValue ,  2.800000e-01 ,  3.209500e-07 ,  -3.218500e-07
DataValue ,  2.400000e-01 ,  2.729500e-07 ,  -2.733000e-07
DataValue ,  2.000000e-01 ,  2.248000e-07 ,  -2.252000e-07
DataValue ,  1.600000e-01 ,  1.782500e-07 ,  -1.779000e-07
DataValue ,  1.200000e-01 ,  1.326500e-07 ,  -1.328000e-07
DataValue ,  8.000000e-02 ,  8.802000e-08 ,  -8.804500e-08
DataValue ,  4.000000e-02 ,  4.382000e-08 ,  -4.397000e-08
DataValue ,  0.000000e+00 ,  1.940000e-11 ,  -2.070000e-11
