Repository: tedkmburu/Nb02_v2

# NbO2 - Summer Research
<a name="readme-top"></a>




<!-- PROJECT SHIELDS -->
<!--
*** I'm using markdown "reference style" links for readability.
*** Reference links are enclosed in brackets [ ] instead of parentheses ( ).
*** See the bottom of this document for the declaration of the reference variables
*** for contributors-url, forks-url, etc. This is an optional, concise syntax you may use.
*** https://www.markdownguide.org/basic-syntax/#reference-style-links
-->



<!-- PROJECT LOGO -->
<div align="center">
  <a href="https://github.com/othneildrew/Best-README-Template">
  </a>

  <h3 align="center">NbO2 Research</h3>
    This code is used to analyze IV curves for Prof.

File: old/SelectorIV/Selector-IV-sweep_20220609_14-55-26-380019_NbO2_80nm_DevX1Y1_DieX0Y0_52.csv
TestParameter ,Measurement.Type ,Selector-IV-sweep
TestParameter ,MainFrame
TestParameter ,Channel.Type ,SMU ,SMU
TestParameter ,Channel.Unit ,SMU2:MP ,SMU1:MP
TestParameter ,Channel.IName ,I1 ,I2
TestParameter ,Channel.VName ,V1 ,V2
TestParameter ,Channel.Mode ,V ,V
TestParameter ,Channel.Func ,VAR1 ,CONST
TestParameter ,Channel.Value ,- ,  0.000000
TestParameter ,Channel.Index , ,
TestParameter ,Channel.Time , ,
TestParameter ,Measurement.Port.SeriesResistance ,ON ,ON
TestParameter ,Measurement.Port.Filter ,0 ,0
TestParameter ,hold ,0.000000
TestParameter ,delay ,0.000000
TestParameter ,Measurement.Primary.Locus ,Double
TestParameter ,Measurement.Primary.Scale ,Linear
TestParameter ,Measurement.Primary.Start ,0.000000
TestParameter ,Measurement.Primary.Stop ,4.000000
TestParameter ,Measurement.Primary.Step ,101.000000
TestParameter ,Measurement.Primary.Compliance ,0.001
TestParameter ,Measurement.Primary.PowerCompliance ,0
TestParameter ,Measurement.Aborting.Condition ,CONTINUE  AT  ANY
TestParameter ,Measurement.PostOutput.Value ,  START
TestParameter ,Measurement.Bias.Source ,0.000000 ,0.000000
TestParameter ,Measurement.Bias.Compliance ,0.001000 ,0.010000
TestParameter ,Measurement.Unit ,SMU2:MP ,SMU1:MP
TestParameter ,Measurement.Adc ,HS  ADC ,HS  ADC
TestParameter ,Measurement.Measurement ,ERROR:  NOT  FOUND ,ERROR:  NOT  FOUND
TestParameter ,Measurement.RangingMode ,AUTO ,AUTO
TestParameter ,Measurement.RangeBoundary ,AUTO ,AUTO
TestParameter ,Timing.Hold ,  0.000000
TestParameter ,Timing.Delay ,  0.000000
TestParameter ,Timing.StepDelay ,
TestParameter ,Timing.StepSourceTriggerDelay ,
TestParameter ,Timing.StepMeasurementTriggerDelay ,
TestParameter ,Measurement.Adc.HighSpeed.Mode ,AUTO
TestParameter ,Measurement.Adc.HighSpeed.Coeff ,  1
TestParameter ,Measurement.Adc.HighResolution.AutoZero ,  ON
TestParameter ,Measurement.Adc.HighResolution.Mode ,AUTO
TestParameter ,Measurement.Adc.HighResolution.Coeff ,  6
Measurement ,Device ,NbO2_80nm
Measurement ,Time ,2022-06-09_14-51-44
Measurement ,  VlowMeas ,  0.5
Measurement ,  VlowMeasReal ,  0.52
Measurement ,  Repetition ,  52
Measurement ,  Rhigh ,  4.000000e+03
Measurement ,  Rlow1 ,  8.296769e+05
Measurement ,  Rlow2 ,  8.351401e+05
Measurement ,  Vth1 ,  2
Measurement ,  Vth2 ,  3
DataName ,  V1 ,  I1 ,  R1 ,  I2
Units ,  V ,  A ,  ohm ,  A
Dimension ,  202 ,  202 ,  202 ,  202
DataValue ,  0.000000e+00 ,  2.285000e-11 ,  -3.125000e-11
DataValue ,  4.000000e-02 ,  4.324000e-08 ,  -4.331000e-08
DataValue ,  8.000000e-02 ,  8.659500e-08 ,  -8.662500e-08
DataValue ,  1.200000e-01 ,  1.306000e-07 ,  -1.305000e-07
DataValue ,  1.600000e-01 ,  1.748000e-07 ,  -1.748000e-07
DataValue ,  2.000000e-01 ,  2.199500e-07 ,  -2.196000e-07
DataValue ,  2.400000e-01 ,  2.656000e-07 ,  -2.656500e-07
DataValue ,  2.800000e-01 ,  3.126000e-07 ,  -3.132500e-07
DataValue ,  3.200000e-01 ,  3.613500e-07 ,  -3.616000e-07
DataValue ,  3.600000e-01 ,  4.114500e-07 ,  -4.115500e-07
DataValue ,  4.000000e-01 ,  4.627000e-07 ,  -4.627500e-07
DataValue ,  4.400000e-01 ,  5.158000e-07 ,  -5.160500e-07
DataValue ,  4.800000e-01 ,  5.707500e-07 ,  -5.715000e-07
DataValue ,  5.200000e-01 ,  6.267500e-07 ,  -6.271500e-07
DataValue ,  5.600000e-01 ,  6.866000e-07 ,  -6.869000e-07
DataValue ,  6.000000e-01 ,  7.461500e-07 ,  -7.462000e-07
DataValue ,  6.400000e-01 ,  8.092000e-07 ,  -8.092000e-07
DataValue ,  6.800000e-01 ,  8.745500e-07 ,  -8.731000e-07
DataValue ,  7.200000e-01 ,  9.412500e-07 ,  -9.410500e-07
DataValue ,  7.600000e-01 ,  1.010950e-06 ,  -1.010350e-06
DataValue ,  8.000000e-01 ,  1.081900e-06 ,  -1.081900e-06
DataValue ,  8.400000e-01 ,  1.160500e-06 ,  -1.158000e-06
DataValue ,  8.800000e-01 ,  1.234500e-06 ,  -1.234500e-06
DataValue ,  9.200000e-01 ,  1.317000e-06 ,  -1.317000e-06
DataValue ,  9.600000e-01 ,  1.401000e-06 ,  -1.401500e-06
DataValue ,  1.000000e+00 ,  1.490000e-06 ,  -1.487500e-06
DataValue ,  1.040000e+00 ,  1.579500e-06 ,  -1.580000e-06
DataValue ,  1.080000e+00 ,  1.669500e-06 ,  -1.672500e-06
DataValue ,  1.120000e+00 ,  1.770000e-06 ,  -1.770500e-06
DataValue ,  1.160000e+00 ,  1.869000e-06 ,  -1.872500e-06
DataValue ,  1.200000e+00 ,  1.976500e-06 ,  -1.977000e-06
DataValue ,  1.240000e+00 ,  2.087000e-06 ,  -2.084500e-06
DataValue ,  1.280000e+00 ,  2.201500e-06 ,  -2.203500e-06
DataValue ,  1.320000e+00 ,  2.321000e-06 ,  -2.315000e-06
DataValue ,  1.360000e+00 ,  2.440500e-06 ,  -2.440000e-06
DataValue ,  1.400000e+00 ,  2.573000e-06 ,  -2.575000e-06
DataValue ,  1.440000e+00 ,  2.704000e-06 ,  -2.704000e-06
DataValue ,  1.480000e+00 ,  2.845500e-06 ,  -2.842000e-06
DataValue ,  1.520000e+00 ,  2.984500e-06 ,  -2.990000e-06
DataValue ,  1.560000e+00 ,  3.140500e-06 ,  -3.141500e-06
DataValue ,  1.600000e+00 ,  3.299000e-06 ,  -3.300000e-06
DataValue ,  1.640000e+00 ,  3.469500e-06 ,  -3.463000e-06
DataValue ,  1.680000e+00 ,  3.635500e-06 ,  -3.634500e-06
DataValue ,  1.720000e+00 ,  3.821500e-06 ,  -3.821500e-06
DataValue ,  1.760000e+00 ,  4.010500e-06 ,  -4.005500e-06
DataValue ,  1.800000e+00 ,  4.201500e-06 ,  -4.204500e-06
DataValue ,  1.840000e+00 ,  4.411500e-06 ,  -4.402000e-06
DataValue ,  1.880000e+00 ,  4.630000e-06 ,  -4.623500e-06
DataValue ,  1.920000e+00 ,  4.865000e-06 ,  -4.865000e-06
DataValue ,  1.960000e+00 ,  5.104000e-06 ,  -5.105000e-06
DataValue ,  2.000000e+00 ,  5.349500e-06 ,  -5.342000e-06
DataValue ,  2.040000e+00 ,  5.627000e-06 ,  -5.621500e-06
DataValue ,  2.080000e+00 ,  5.898500e-06 ,  -5.900000e-06
DataValue ,  2.120000e+00 ,  6.197500e-06 ,  -6.195500e-06
DataValue ,  2.160000e+00 ,  6.511000e-06 ,  -6.510500e-06
DataValue ,  2.200000e+00 ,  6.829000e-06 ,  -6.830500e-06
DataValue ,  2.240000e+00 ,  7.174500e-06 ,  -7.175000e-06
DataValue ,  2.280000e+00 ,  7.553500e-06 ,  -7.562000e-06
DataValue ,  2.320000e+00 ,  7.950000e-06 ,  -7.952500e-06
DataValue ,  2.360000e+00 ,  8.384000e-06 ,  -8.384000e-06
DataValue ,  2.400000e+00 ,  8.837000e-06 ,  -8.836500e-06
DataValue ,  2.440000e+00 ,  9.310000e-06 ,  -9.313500e-06
DataValue ,  2.480000e+00 ,  9.825000e-06 ,  -9.837000e-06
DataValue ,  2.520000e+00 ,  1.039300e-05 ,  -1.039250e-05
DataValue ,  2.560000e+00 ,  1.099250e-05 ,  -1.098950e-05
DataValue ,  2.600000e+00 ,  1.169000e-05 ,  -1.169500e-05
DataValue ,  2.640000e+00 ,  1.242500e-05 ,  -1.241500e-05
DataValue ,  2.680000e+00 ,  1.322000e-05 ,  -1.319000e-05
DataValue ,  2.720000e+00 ,  1.408000e-05 ,  -1.407500e-05
DataValue ,  2.760000e+00 ,  1.506000e-05 ,  -1.506500e-05
DataValue ,  2.800000e+00 ,  1.616500e-05 ,  -1.612500e-05
DataValue ,  2.840000e+00 ,  1.739500e-05 ,  -1.742500e-05
DataValue ,  2.880000e+00 ,  1.890500e-05 ,  -1.893000e-05
DataValue ,  2.920000e+00 ,  2.085000e-05 ,  -2.076500e-05
DataValue ,  2.960000e+00 ,  2.300500e-05 ,  -2.304000e-05
DataValue ,  3.000000e+00 ,  2.594500e-05 ,  -2.615000e-05
DataValue ,  3.040000e+00 ,  3.074000e-05 ,  -3.055000e-05
DataValue ,  3.080000e+00 ,  1.055550e-03 ,  -9.998500e-04
DataValue ,  3.120000e+00 ,  1.000350e-03 ,  -9.992000e-04
DataValue ,  3.160000e+00 ,  1.000000e-03 ,  -1.002400e-03
DataValue ,  3.200000e+00 ,  9.999000e-04 ,  -9.991500e-04
DataValue ,  3.240000e+00 ,  1.000150e-03 ,  -9.994000e-04
DataValue ,  3.280000e+00 ,  1.000000e-03 ,  -1.000100e-03
DataValue ,  3.320000e+00 ,  9.999000e-04 ,  -1.000250e-03
DataValue ,  3.360000e+00 ,  9.997500e-04 ,  -1.000800e-03
DataValue ,  3.400000e+00 ,  9.859500e-04 ,  -8.615000e-04
DataValue ,  3.440000e+00 ,  9.497500e-04 ,  -1.754500e-03
DataValue ,  3.480000e+00 ,  1.052550e-03 ,  -1.016000e-03
DataValue ,  3.520000e+00 ,  9.941500e-04 ,  -1.336000e-03
DataValue ,  3.560000e+00 ,  9.494000e-04 ,  -8.015000e-04
DataValue ,  3.600000e+00 ,  1.044900e-03 ,  -8.150000e-04
DataValue ,  3.640000e+00 ,  9.801500e-04 ,  -1.001100e-03
DataValue ,  3.680000e+00 ,  1.000250e-03 ,  -1.000100e-03
DataValue ,  3.720000e+00 ,  1.000450e-03 ,  -1.001000e-03
DataValue ,  3.760000e+00 ,  1.000450e-03 ,  -9.992000e-04
DataValue ,  3.800000e+00 ,  1.000400e-03 ,  -1.001050e-03
DataValue ,  3.840000e+00 ,  1.000000e-03 ,  -1.001100e-03
DataValue ,  3.880000e+00 ,  9.994500e-04 ,  -1.000100e-03
DataValue ,  3.920000e+00 ,  9.999500e-04 ,  -1.000550e-03
DataValue ,  3.960000e+00 ,  9.993500e-04 ,  -1.000400e-03
DataValue ,  4.000000e+00 ,  1.000100e-03 ,  -1.000700e-03
DataValue ,  4.000000e+00 ,  1.000000e-03 ,  -1.000450e-03
DataValue ,  3.960000e+00 ,  1.000000e-03 ,  -1.000700e-03
DataValue ,  3.920000e+00 ,  1.032200e-03 ,  -9.450000e-04
DataValue ,  3.880000e+00 ,  1.052900e-03 ,  -9.160000e-04
DataValue ,  3.840000e+00 ,  9.776000e-04 ,  -1.000500e-03
DataValue ,  3.800000e+00 ,  1.019200e-03 ,  -1.000800e-03
DataValue ,  3.760000e+00 ,  1.000000e-03 ,  -9.992500e-04
DataValue ,  3.720000e+00 ,  1.000500e-03 ,  -1.000800e-03
DataValue ,  3.680000e+00 ,  9.544500e-04 ,  -1.000500e-03
DataValue ,  3.640000e+00 ,  9.997500e-04 ,  -9.999500e-04
DataValue ,  3.600000e+00 ,  1.000650e-03 ,  -1.000400e-03
DataValue ,  3.560000e+00 ,  1.000350e-03 ,  -9.997500e-04
DataValue ,  3.520000e+00 ,  1.000000e-03 ,  -1.001050e-03
DataValue ,  3.480000e+00 ,  9.999000e-04 ,  -9.994000e-04
DataValue ,  3.440000e+00 ,  1.000300e-03 ,  -1.000300e-03
DataValue ,  3.400000e+00 ,  1.000150e-03 ,  -1.000200e-03
DataValue ,  3.360000e+00 ,  9.999000e-04 ,  -9.999000e-04
DataValue ,  3.320000e+00 ,  9.996500e-04 ,  -1.000100e-03
DataValue ,  3.280000e+00 ,  1.000650e-03 ,  -1.000250e-03
DataValue ,  3.240000e+00 ,  1.000350e-03 ,  -1.000800e-03
DataValue ,  3.200000e+00 ,  1.000600e-03 ,  -9.992000e-04
DataValue ,  3.160000e+00 ,  1.000100e-03 ,  -9.999500e-04
DataValue ,  3.120000e+00 ,  9.996000e-04 ,  -1.000150e-03
DataValue ,  3.080000e+00 ,  9.999000e-04 ,  -1.000100e-03
DataValue ,  3.040000e+00 ,  1.000000e-03 ,  -9.998500e-04
DataValue ,  3.000000e+00 ,  1.000100e-03 ,  -1.000900e-03
DataValue ,  2.960000e+00 ,  1.000500e-03 ,  -1.000600e-03
DataValue ,  2.920000e+00 ,  9.997500e-04 ,  -1.000700e-03
DataValue ,  2.880000e+00 ,  9.993000e-04 ,  -1.001050e-03
DataValue ,  2.840000e+00 ,  1.000100e-03 ,  -1.000200e-03
DataValue ,  2.800000e+00 ,  1.000500e-03 ,  -1.000100e-03
DataValue ,  2.760000e+00 ,  1.000050e-03 ,  -9.990500e-04
DataValue ,  2.720000e+00 ,  1.000100e-03 ,  -1.000100e-03
DataValue ,  2.680000e+00 ,  1.000050e-03 ,  -1.000750e-03
DataValue ,  2.640000e+00 ,  1.000050e-03 ,  -1.000300e-03
DataValue ,  2.600000e+00 ,  9.996000e-04 ,  -1.150000e-05
DataValue ,  2.560000e+00 ,  1.085000e-05 ,  -1.084500e-05
DataValue ,  2.520000e+00 ,  1.026500e-05 ,  -1.025500e-05
DataValue ,  2.480000e+00 ,  9.698000e-06 ,  -9.691500e-06
DataValue ,  2.440000e+00 ,  9.211500e-06 ,  -9.187000e-06
DataValue ,  2.400000e+00 ,  8.726500e-06 ,  -8.712000e-06
DataValue ,  2.360000e+00 ,  8.282000e-06 ,  -8.268000e-06
DataValue ,  2.320000e+00 ,  7.863500e-06 ,  -7.879000e-06
DataValue ,  2.280000e+00 ,  7.469000e-06 ,  -7.467500e-06
DataValue ,  2.240000e+00 ,  7.099000e-06 ,  -7.089000e-06
DataValue ,  2.200000e+00 ,  6.747500e-06 ,  -6.746500e-06
DataValue ,  2.160000e+00 ,  6.416000e-06 ,  -6.423000e-06
DataValue ,  2.120000e+00 ,  6.113000e-06 ,  -6.127000e-06
DataValue ,  2.080000e+00 ,  5.828500e-06 ,  -5.834000e-06
DataValue ,  2.040000e+00 ,  5.558500e-06 ,  -5.568000e-06
DataValue ,  2.000000e+00 ,  5.295500e-06 ,  -5.303500e-06
DataValue ,  1.960000e+00 ,  5.055000e-06 ,  -5.053000e-06
DataValue ,  1.920000e+00 ,  4.825000e-06 ,  -4.818500e-06
DataValue ,  1.880000e+00 ,  4.591000e-06 ,  -4.585500e-06
DataValue ,  1.840000e+00 ,  4.375500e-06 ,  -4.375500e-06
DataValue ,  1.800000e+00 ,  4.168000e-06 ,  -4.167500e-06
DataValue ,  1.760000e+00 ,  3.981000e-06 ,  -3.982500e-06
DataValue ,  1.720000e+00 ,  3.793000e-06 ,  -3.796000e-06
DataValue ,  1.680000e+00 ,  3.613500e-06 ,  -3.612000e-06
DataValue ,  1.640000e+00 ,  3.441000e-06 ,  -3.432000e-06
DataValue ,  1.600000e+00 ,  3.276000e-06 ,  -3.272500e-06
DataValue ,  1.560000e+00 ,  3.110500e-06 ,  -3.116000e-06
DataValue ,  1.520000e+00 ,  2.965500e-06 ,  -2.963500e-06
DataValue ,  1.480000e+00 ,  2.824000e-06 ,  -2.822500e-06
DataValue ,  1.440000e+00 ,  2.685000e-06 ,  -2.683500e-06
DataValue ,  1.400000e+00 ,  2.552000e-06 ,  -2.550500e-06
DataValue ,  1.360000e+00 ,  2.426500e-06 ,  -2.427000e-06
DataValue ,  1.320000e+00 ,  2.302000e-06 ,  -2.301500e-06
DataValue ,  1.280000e+00 ,  2.181000e-06 ,  -2.181500e-06
DataValue ,  1.240000e+00 ,  2.067500e-06 ,  -2.067500e-06
DataValue ,  1.200000e+00 ,  1.960000e-06 ,  -1.959500e-06
DataValue ,  1.160000e+00 ,  1.850500e-06 ,  -1.850500e-06
DataValue ,  1.120000e+00 ,  1.753000e-06 ,  -1.750000e-06
DataValue ,  1.080000e+00 ,  1.660500e-06 ,  -1.657500e-06
DataValue ,  1.040000e+00 ,  1.561500e-06 ,  -1.562000e-06
DataValue ,  1.000000e+00 ,  1.475000e-06 ,  -1.473000e-06
DataValue ,  9.600000e-01 ,  1.388500e-06 ,  -1.390000e-06
DataValue ,  9.200000e-01 ,  1.308000e-06 ,  -1.306500e-06
DataValue ,  8.800000e-01 ,  1.227000e-06 ,  -1.225500e-06
DataValue ,  8.400000e-01 ,  1.148500e-06 ,  -1.147000e-06
DataValue ,  8.000000e-01 ,  1.073000e-06 ,  -1.073000e-06
DataValue ,  7.600000e-01 ,  1.002000e-06 ,  -1.001500e-06
DataValue ,  7.200000e-01 ,  9.334500e-07 ,  -9.338000e-07
DataValue ,  6.800000e-01 ,  8.668000e-07 ,  -8.664000e-07
DataValue ,  6.400000e-01 ,  8.020500e-07 ,  -8.015500e-07
DataValue ,  6.000000e-01 ,  7.399500e-07 ,  -7.398000e-07
DataValue ,  5.600000e-01 ,  6.794000e-07 ,  -6.793500e-07
DataValue ,  5.200000e-01 ,  6.226500e-07 ,  -6.211500e-07
DataValue ,  4.800000e-01 ,  5.669000e-07 ,  -5.666000e-07
DataValue ,  4.400000e-01 ,  5.116500e-07 ,  -5.116500e-07
DataValue ,  4.000000e-01 ,  4.599500e-07 ,  -4.592000e-07
DataValue ,  3.600000e-01 ,  4.081000e-07 ,  -4.082500e-07
DataValue ,  3.200000e-01 ,  3.588500e-07 ,  -3.590000e-07
DataValue ,  2.800000e-01 ,  3.108500e-07 ,  -3.104500e-07
DataValue ,  2.400000e-01 ,  2.641500e-07 ,  -2.640000e-07
DataValue ,  2.000000e-01 ,  2.180500e-07 ,  -2.180000e-07
DataValue ,  1.600000e-01 ,  1.732500e-07 ,  -1.734500e-07
DataValue ,  1.200000e-01 ,  1.293500e-07 ,  -1.295000e-07
DataValue ,  8.000000e-02 ,  8.588000e-08 ,  -8.594500e-08
DataValue ,  4.000000e-02 ,  4.290000e-08 ,  -4.280000e-08
DataValue ,  0.000000e+00 ,  1.605000e-11 ,  -2.860000e-11

File: old/SelectorIV/Selector-IV-sweep_20220609_14-57-28-318755_NbO2_80nm_DevX1Y1_DieX0Y0_85.csv
TestParameter ,Measurement.Type ,Selector-IV-sweep
TestParameter ,MainFrame
TestParameter ,Channel.Type ,SMU ,SMU
TestParameter ,Channel.Unit ,SMU2:MP ,SMU1:MP
TestParameter ,Channel.IName ,I1 ,I2
TestParameter ,Channel.VName ,V1 ,V2
TestParameter ,Channel.Mode ,V ,V
TestParameter ,Channel.Func ,VAR1 ,CONST
TestParameter ,Channel.Value ,- ,  0.000000
TestParameter ,Channel.Index , ,
TestParameter ,Channel.Time , ,
TestParameter ,Measurement.Port.SeriesResistance ,ON ,ON
TestParameter ,Measurement.Port.Filter ,0 ,0
TestParameter ,hold ,0.000000
TestParameter ,delay ,0.000000
TestParameter ,Measurement.Primary.Locus ,Double
TestParameter ,Measurement.Primary.Scale ,Linear
TestParameter ,Measurement.Primary.Start ,0.000000
TestParameter ,Measurement.Primary.Stop ,4.000000
TestParameter ,Measurement.Primary.Step ,101.000000
TestParameter ,Measurement.Primary.Compliance ,0.001
TestParameter ,Measurement.Primary.PowerCompliance ,0
TestParameter ,Measurement.Aborting.Condition ,CONTINUE  AT  ANY
TestParameter ,Measurement.PostOutput.Value ,  START
TestParameter ,Measurement.Bias.Source ,0.000000 ,0.000000
TestParameter ,Measurement.Bias.Compliance ,0.001000 ,0.010000
TestParameter ,Measurement.Unit ,SMU2:MP ,SMU1:MP
TestParameter ,Measurement.Adc ,HS  ADC ,HS  ADC
TestParameter ,Measurement.Measurement ,ERROR:  NOT  FOUND ,ERROR:  NOT  FOUND
TestParameter ,Measurement.RangingMode ,AUTO ,AUTO
TestParameter ,Measurement.RangeBoundary ,AUTO ,AUTO
TestParameter ,Timing.Hold ,  0.000000
TestParameter ,Timing.Delay ,  0.000000
TestParameter ,Timing.StepDelay ,
TestParameter ,Timing.StepSourceTriggerDelay ,
TestParameter ,Timing.StepMeasurementTriggerDelay ,
TestParameter ,Measurement.Adc.HighSpeed.Mode ,AUTO
TestParameter ,Measurement.Adc.HighSpeed.Coeff ,  1
TestParameter ,Measurement.Adc.HighResolution.AutoZero ,  ON
TestParameter ,Measurement.Adc.HighResolution.Mode ,AUTO
TestParameter ,Measurement.Adc.HighResolution.Coeff ,  6
Measurement ,Device ,NbO2_80nm
Measurement ,Time ,2022-06-09_14-51-44
Measurement ,  VlowMeas ,  0.5
Measurement ,  VlowMeasReal ,  0.52
Measurement ,  Repetition ,  85
Measurement ,  Rhigh ,  3.999400e+03
Measurement ,  Rlow1 ,  7.138935e+05
Measurement ,  Rlow2 ,  6.925946e+05
Measurement ,  Vth1 ,  1
Measurement ,  Vth2 ,  3
DataName ,  V1 ,  I1 ,  R1 ,  I2
Units ,  V ,  A ,  ohm ,  A
Dimension ,  202 ,  202 ,  202 ,  202
DataValue ,  0.000000e+00 ,  1.845000e-11 ,  -3.395000e-11
DataValue ,  4.000000e-02 ,  5.118000e-08 ,  -5.109000e-08
DataValue ,  8.000000e-02 ,  1.023000e-07 ,  -1.023450e-07
DataValue ,  1.200000e-01 ,  1.542500e-07 ,  -1.541500e-07
DataValue ,  1.600000e-01 ,  2.063500e-07 ,  -2.061000e-07
DataValue ,  2.000000e-01 ,  2.587500e-07 ,  -2.589000e-07
DataValue ,  2.400000e-01 ,  3.130500e-07 ,  -3.132000e-07
DataValue ,  2.800000e-01 ,  3.684500e-07 ,  -3.681000e-07
DataValue ,  3.200000e-01 ,  4.243500e-07 ,  -4.243000e-07
DataValue ,  3.600000e-01 ,  4.820500e-07 ,  -4.818500e-07
DataValue ,  4.000000e-01 ,  5.417000e-07 ,  -5.407000e-07
DataValue ,  4.400000e-01 ,  6.015000e-07 ,  -6.023000e-07
DataValue ,  4.800000e-01 ,  6.638500e-07 ,  -6.643500e-07
DataValue ,  5.200000e-01 ,  7.284000e-07 ,  -7.285000e-07
DataValue ,  5.600000e-01 ,  7.951500e-07 ,  -7.936500e-07
DataValue ,  6.000000e-01 ,  8.619000e-07 ,  -8.625500e-07
DataValue ,  6.400000e-01 ,  9.327000e-07 ,  -9.317000e-07
DataValue ,  6.800000e-01 ,  1.004300e-06 ,  -1.004600e-06
DataValue ,  7.200000e-01 ,  1.078150e-06 ,  -1.078700e-06
DataValue ,  7.600000e-01 ,  1.157000e-06 ,  -1.155500e-06
DataValue ,  8.000000e-01 ,  1.235000e-06 ,  -1.238000e-06
DataValue ,  8.400000e-01 ,  1.317500e-06 ,  -1.319000e-06
DataValue ,  8.800000e-01 ,  1.402000e-06 ,  -1.403000e-06
DataValue ,  9.200000e-01 ,  1.489500e-06 ,  -1.488500e-06
DataValue ,  9.600000e-01 ,  1.581000e-06 ,  -1.580500e-06
DataValue ,  1.000000e+00 ,  1.673500e-06 ,  -1.674000e-06
DataValue ,  1.040000e+00 ,  1.772000e-06 ,  -1.771000e-06
DataValue ,  1.080000e+00 ,  1.872000e-06 ,  -1.873000e-06
DataValue ,  1.120000e+00 ,  1.975000e-06 ,  -1.977000e-06
DataValue ,  1.160000e+00 ,  2.082500e-06 ,  -2.082500e-06
DataValue ,  1.200000e+00 ,  2.196500e-06 ,  -2.197000e-06
DataValue ,  1.240000e+00 ,  2.310000e-06 ,  -2.310500e-06
DataValue ,  1.280000e+00 ,  2.426500e-06 ,  -2.427000e-06
DataValue ,  1.320000e+00 ,  2.551000e-06 ,  -2.553500e-06
DataValue ,  1.360000e+00 ,  2.678000e-06 ,  -2.678000e-06
DataValue ,  1.400000e+00 ,  2.811500e-06 ,  -2.809000e-06
DataValue ,  1.440000e+00 ,  2.953000e-06 ,  -2.953500e-06
DataValue ,  1.480000e+00 ,  3.097500e-06 ,  -3.093500e-06
DataValue ,  1.520000e+00 ,  3.247500e-06 ,  -3.246000e-06
DataValue ,  1.560000e+00 ,  3.403500e-06 ,  -3.401500e-06
DataValue ,  1.600000e+00 ,  3.565000e-06 ,  -3.566000e-06
DataValue ,  1.640000e+00 ,  3.736000e-06 ,  -3.742500e-06
DataValue ,  1.680000e+00 ,  3.915000e-06 ,  -3.921500e-06
DataValue ,  1.720000e+00 ,  4.106500e-06 ,  -4.103500e-06
DataValue ,  1.760000e+00 ,  4.294500e-06 ,  -4.294000e-06
DataValue ,  1.800000e+00 ,  4.492500e-06 ,  -4.489000e-06
DataValue ,  1.840000e+00 ,  4.696000e-06 ,  -4.697000e-06
DataValue ,  1.880000e+00 ,  4.922000e-06 ,  -4.929000e-06
DataValue ,  1.920000e+00 ,  5.153000e-06 ,  -5.158500e-06
DataValue ,  1.960000e+00 ,  5.394000e-06 ,  -5.392000e-06
DataValue ,  2.000000e+00 ,  5.646000e-06 ,  -5.647500e-06
DataValue ,  2.040000e+00 ,  5.921500e-06 ,  -5.911000e-06
DataValue ,  2.080000e+00 ,  6.185000e-06 ,  -6.176500e-06
DataValue ,  2.120000e+00 ,  6.472500e-06 ,  -6.474000e-06
DataValue ,  2.160000e+00 ,  6.784500e-06 ,  -6.798000e-06
DataValue ,  2.200000e+00 ,  7.128500e-06 ,  -7.127500e-06
DataValue ,  2.240000e+00 ,  7.472500e-06 ,  -7.471500e-06
DataValue ,  2.280000e+00 ,  7.855500e-06 ,  -7.849000e-06
DataValue ,  2.320000e+00 ,  8.257000e-06 ,  -8.247500e-06
DataValue ,  2.360000e+00 ,  8.665000e-06 ,  -8.675500e-06
DataValue ,  2.400000e+00 ,  9.121500e-06 ,  -9.121500e-06
DataValue ,  2.440000e+00 ,  9.604500e-06 ,  -9.611500e-06
DataValue ,  2.480000e+00 ,  1.012900e-05 ,  -1.012450e-05
DataValue ,  2.520000e+00 ,  1.071250e-05 ,  -1.070250e-05
DataValue ,  2.560000e+00 ,  1.131100e-05 ,  -1.133400e-05
DataValue ,  2.600000e+00 ,  1.205000e-05 ,  -1.203500e-05
DataValue ,  2.640000e+00 ,  1.273500e-05 ,  -1.274000e-05
DataValue ,  2.680000e+00 ,  1.354000e-05 ,  -1.358000e-05
DataValue ,  2.720000e+00 ,  1.446000e-05 ,  -1.444000e-05
DataValue ,  2.760000e+00 ,  1.540500e-05 ,  -1.542500e-05
DataValue ,  2.800000e+00 ,  1.649500e-05 ,  -1.653000e-05
DataValue ,  2.840000e+00 ,  1.782500e-05 ,  -1.787000e-05
DataValue ,  2.880000e+00 ,  1.940500e-05 ,  -1.940000e-05
DataValue ,  2.920000e+00 ,  2.122000e-05 ,  -2.116500e-05
DataValue ,  2.960000e+00 ,  2.303500e-05 ,  -2.311500e-05
DataValue ,  3.000000e+00 ,  2.605500e-05 ,  -2.610000e-05
DataValue ,  3.040000e+00 ,  3.052000e-05 ,  -3.070500e-05
DataValue ,  3.080000e+00 ,  9.396500e-04 ,  -1.243000e-03
DataValue ,  3.120000e+00 ,  1.067250e-03 ,  -9.995000e-04
DataValue ,  3.160000e+00 ,  1.000150e-03 ,  -1.000000e-03
DataValue ,  3.200000e+00 ,  1.000300e-03 ,  -1.001000e-03
DataValue ,  3.240000e+00 ,  1.000100e-03 ,  -1.001300e-03
DataValue ,  3.280000e+00 ,  1.000200e-03 ,  -9.995000e-04
DataValue ,  3.320000e+00 ,  1.000050e-03 ,  -9.996500e-04
DataValue ,  3.360000e+00 ,  1.000350e-03 ,  -1.000550e-03
DataValue ,  3.400000e+00 ,  9.993000e-04 ,  -9.997000e-04
DataValue ,  3.440000e+00 ,  1.001000e-03 ,  -1.000000e-03
DataValue ,  3.480000e+00 ,  1.000000e-03 ,  -1.001350e-03
DataValue ,  3.520000e+00 ,  1.000100e-03 ,  -1.000750e-03
DataValue ,  3.560000e+00 ,  1.000500e-03 ,  -1.000600e-03
DataValue ,  3.600000e+00 ,  1.000500e-03 ,  -1.000550e-03
DataValue ,  3.640000e+00 ,  1.000350e-03 ,  -9.997500e-04
DataValue ,  3.680000e+00 ,  1.000500e-03 ,  -1.001100e-03
DataValue ,  3.720000e+00 ,  9.999500e-04 ,  -1.001650e-03
DataValue ,  3.760000e+00 ,  9.999000e-04 ,  -1.000550e-03
DataValue ,  3.800000e+00 ,  9.999000e-04 ,  -9.999500e-04
DataValue ,  3.840000e+00 ,  1.000300e-03 ,  -1.001250e-03
DataValue ,  3.880000e+00 ,  9.999000e-04 ,  -9.995500e-04
DataValue ,  3.920000e+00 ,  1.000200e-03 ,  -1.000550e-03
DataValue ,  3.960000e+00 ,  1.000100e-03 ,  -1.001250e-03
DataValue ,  4.000000e+00 ,  1.000050e-03 ,  -9.995500e-04
DataValue ,  4.000000e+00 ,  1.000150e-03 ,  -9.995500e-04
DataValue ,  3.960000e+00 ,  9.997500e-04 ,  -9.990500e-04
DataValue ,  3.920000e+00 ,  9.999000e-04 ,  -1.000550e-03
DataValue ,  3.880000e+00 ,  1.000150e-03 ,  -9.999500e-04
DataValue ,  3.840000e+00 ,  1.000400e-03 ,  -9.991000e-04
DataValue ,  3.800000e+00 ,  9.999500e-04 ,  -9.996500e-04
DataValue ,  3.760000e+00 ,  9.998500e-04 ,  -9.994000e-04
DataValue ,  3.720000e+00 ,  1.000450e-03 ,  -9.996000e-04
DataValue ,  3.680000e+00 ,  1.000000e-03 ,  -1.000300e-03
DataValue ,  3.640000e+00 ,  9.998000e-04 ,  -9.997000e-04
DataValue ,  3.600000e+00 ,  9.998500e-04 ,  -9.990500e-04
DataValue ,  3.560000e+00 ,  1.000700e-03 ,  -1.000000e-03
DataValue ,  3.520000e+00 ,  1.000550e-03 ,  -9.998000e-04
DataValue ,  3.480000e+00 ,  1.000350e-03 ,  -9.997000e-04
DataValue ,  3.440000e+00 ,  1.000250e-03 ,  -1.000000e-03
DataValue ,  3.400000e+00 ,  1.000700e-03 ,  -1.000850e-03
DataValue ,  3.360000e+00 ,  1.000350e-03 ,  -9.997000e-04
DataValue ,  3.320000e+00 ,  1.000800e-03 ,  -9.990000e-04
DataValue ,  3.280000e+00 ,  1.000050e-03 ,  -1.001000e-03
DataValue ,  3.240000e+00 ,  9.999000e-04 ,  -9.996500e-04
DataValue ,  3.200000e+00 ,  1.000300e-03 ,  -1.000400e-03
DataValue ,  3.160000e+00 ,  1.000350e-03 ,  -1.000500e-03
DataValue ,  3.120000e+00 ,  9.997500e-04 ,  -1.000000e-03
DataValue ,  3.080000e+00 ,  1.000250e-03 ,  -9.993500e-04
DataValue ,  3.040000e+00 ,  1.000000e-03 ,  -9.999000e-04
DataValue ,  3.000000e+00 ,  1.000100e-03 ,  -1.000700e-03
DataValue ,  2.960000e+00 ,  9.999000e-04 ,  -9.995000e-04
DataValue ,  2.920000e+00 ,  1.000000e-03 ,  -1.001050e-03
DataValue ,  2.880000e+00 ,  9.999000e-04 ,  -1.001050e-03
DataValue ,  2.840000e+00 ,  9.997500e-04 ,  -1.000100e-03
DataValue ,  2.800000e+00 ,  9.997500e-04 ,  -1.000850e-03
DataValue ,  2.760000e+00 ,  1.000650e-03 ,  -1.001000e-03
DataValue ,  2.720000e+00 ,  9.999500e-04 ,  -9.993000e-04
DataValue ,  2.680000e+00 ,  1.000150e-03 ,  -1.000900e-03
DataValue ,  2.640000e+00 ,  1.000350e-03 ,  -9.989500e-04
DataValue ,  2.600000e+00 ,  1.000650e-03 ,  -9.997500e-04
DataValue ,  2.560000e+00 ,  1.000150e-03 ,  -9.997500e-04
DataValue ,  2.520000e+00 ,  1.000350e-03 ,  -9.993500e-04
DataValue ,  2.480000e+00 ,  1.000250e-03 ,  -1.000050e-03
DataValue ,  2.440000e+00 ,  9.999500e-04 ,  -1.000450e-03
DataValue ,  2.400000e+00 ,  1.000450e-03 ,  -1.000500e-03
DataValue ,  2.360000e+00 ,  9.997500e-04 ,  -1.001000e-03
DataValue ,  2.320000e+00 ,  9.997500e-04 ,  -1.000100e-03
DataValue ,  2.280000e+00 ,  9.999500e-04 ,  -9.988000e-04
DataValue ,  2.240000e+00 ,  9.999000e-04 ,  -9.991500e-04
DataValue ,  2.200000e+00 ,  1.000050e-03 ,  -9.997500e-04
DataValue ,  2.160000e+00 ,  1.000100e-03 ,  -9.999500e-04
DataValue ,  2.120000e+00 ,  1.000050e-03 ,  -1.001200e-03
DataValue ,  2.080000e+00 ,  1.000050e-03 ,  -1.000000e-03
DataValue ,  2.040000e+00 ,  9.996500e-04 ,  -1.000300e-03
DataValue ,  2.000000e+00 ,  9.998000e-04 ,  -9.992000e-04
DataValue ,  1.960000e+00 ,  1.000350e-03 ,  -1.000250e-03
DataValue ,  1.920000e+00 ,  9.994500e-04 ,  -1.000450e-03
DataValue ,  1.880000e+00 ,  9.997500e-04 ,  -1.000950e-03
DataValue ,  1.840000e+00 ,  1.000750e-03 ,  -9.995500e-04
DataValue ,  1.800000e+00 ,  1.000350e-03 ,  -9.997000e-04
DataValue ,  1.760000e+00 ,  9.999500e-04 ,  -9.999500e-04
DataValue ,  1.720000e+00 ,  9.999000e-04 ,  -9.998000e-04
DataValue ,  1.680000e+00 ,  9.999000e-04 ,  -9.995000e-04
DataValue ,  1.640000e+00 ,  1.000050e-03 ,  -1.000700e-03
DataValue ,  1.600000e+00 ,  1.000100e-03 ,  -1.000400e-03
DataValue ,  1.560000e+00 ,  1.000200e-03 ,  -1.001150e-03
DataValue ,  1.520000e+00 ,  1.000250e-03 ,  -1.000700e-03
DataValue ,  1.480000e+00 ,  1.000000e-03 ,  -9.996500e-04
DataValue ,  1.440000e+00 ,  1.000000e-03 ,  -1.000700e-03
DataValue ,  1.400000e+00 ,  1.000050e-03 ,  -1.000250e-03
DataValue ,  1.360000e+00 ,  1.000450e-03 ,  -9.993500e-04
DataValue ,  1.320000e+00 ,  9.998500e-04 ,  -9.999500e-04
DataValue ,  1.280000e+00 ,  1.000100e-03 ,  -9.996500e-04
DataValue ,  1.240000e+00 ,  1.000150e-03 ,  -9.995500e-04
DataValue ,  1.200000e+00 ,  1.000500e-03 ,  -1.000400e-03
DataValue ,  1.160000e+00 ,  1.000000e-03 ,  -1.000350e-03
DataValue ,  1.120000e+00 ,  9.998000e-04 ,  -9.995000e-04
DataValue ,  1.080000e+00 ,  9.998500e-04 ,  -1.000900e-03
DataValue ,  1.040000e+00 ,  1.847000e-06 ,  -1.847500e-06
DataValue ,  1.000000e+00 ,  1.743500e-06 ,  -1.743500e-06
DataValue ,  9.600000e-01 ,  1.645000e-06 ,  -1.644500e-06
DataValue ,  9.200000e-01 ,  1.548000e-06 ,  -1.548500e-06
DataValue ,  8.800000e-01 ,  1.457000e-06 ,  -1.455500e-06
DataValue ,  8.400000e-01 ,  1.367500e-06 ,  -1.366500e-06
DataValue ,  8.000000e-01 ,  1.282000e-06 ,  -1.281000e-06
DataValue ,  7.600000e-01 ,  1.198500e-06 ,  -1.197500e-06
DataValue ,  7.200000e-01 ,  1.117000e-06 ,  -1.115500e-06
DataValue ,  6.800000e-01 ,  1.037500e-06 ,  -1.037000e-06
DataValue ,  6.400000e-01 ,  9.615000e-07 ,  -9.623000e-07
DataValue ,  6.000000e-01 ,  8.893500e-07 ,  -8.897000e-07
DataValue ,  5.600000e-01 ,  8.193500e-07 ,  -8.199000e-07
DataValue ,  5.200000e-01 ,  7.508000e-07 ,  -7.505000e-07
DataValue ,  4.800000e-01 ,  6.832500e-07 ,  -6.824500e-07
DataValue ,  4.400000e-01 ,  6.176500e-07 ,  -6.190000e-07
DataValue ,  4.000000e-01 ,  5.562500e-07 ,  -5.562000e-07
DataValue ,  3.600000e-01 ,  4.954000e-07 ,  -4.956500e-07
DataValue ,  3.200000e-01 ,  4.350000e-07 ,  -4.350500e-07
DataValue ,  2.800000e-01 ,  3.770500e-07 ,  -3.780000e-07
DataValue ,  2.400000e-01 ,  3.207000e-07 ,  -3.206000e-07
DataValue ,  2.000000e-01 ,  2.656000e-07 ,  -2.653500e-07
DataValue ,  1.600000e-01 ,  2.111500e-07 ,  -2.115500e-07
DataValue ,  1.200000e-01 ,  1.579000e-07 ,  -1.578500e-07
DataValue ,  8.000000e-02 ,  1.047000e-07 ,  -1.047000e-07
DataValue ,  4.000000e-02 ,  5.229000e-08 ,  -5.223500e-08
DataValue ,  0.000000e+00 ,  2.575000e-11 ,  -2.725000e-11

File: old/SelectorIV/Selector-IV-sweep_20220609_14-57-31-923209_NbO2_80nm_DevX1Y1_DieX0Y0_86.csv
TestParameter ,Measurement.Type ,Selector-IV-sweep
TestParameter ,MainFrame
TestParameter ,Channel.Type ,SMU ,SMU
TestParameter ,Channel.Unit ,SMU2:MP ,SMU1:MP
TestParameter ,Channel.IName ,I1 ,I2
TestParameter ,Channel.VName ,V1 ,V2
TestParameter ,Channel.Mode ,V ,V
TestParameter ,Channel.Func ,VAR1 ,CONST
TestParameter ,Channel.Value ,- ,  0.000000
TestParameter ,Channel.Index , ,
TestParameter ,Channel.Time , ,
TestParameter ,Measurement.Port.SeriesResistance ,ON ,ON
TestParameter ,Measurement.Port.Filter ,0 ,0
TestParameter ,hold ,0.000000
TestParameter ,delay ,0.000000
TestParameter ,Measurement.Primary.Locus ,Double
TestParameter ,Measurement.Primary.Scale ,Linear
TestParameter ,Measurement.Primary.Start ,0.000000
TestParameter ,Measurement.Primary.Stop ,4.000000
TestParameter ,Measurement.Primary.Step ,101.000000
TestParameter ,Measurement.Primary.Compliance ,0.001
TestParameter ,Measurement.Primary.PowerCompliance ,0
TestParameter ,Measurement.Aborting.Condition ,CONTINUE  AT  ANY
TestParameter ,Measurement.PostOutput.Value ,  START
TestParameter ,Measurement.Bias.Source ,0.000000 ,0.000000
TestParameter ,Measurement.Bias.Compliance ,0.001000 ,0.010000
TestParameter ,Measurement.Unit ,SMU2:MP ,SMU1:MP
TestParameter ,Measurement.Adc ,HS  ADC ,HS  ADC
TestParameter ,Measurement.Measurement ,ERROR:  NOT  FOUND ,ERROR:  NOT  FOUND
TestParameter ,Measurement.RangingMode ,AUTO ,AUTO
TestParameter ,Measurement.RangeBoundary ,AUTO ,AUTO
TestParameter ,Timing.Hold ,  0.000000
TestParameter ,Timing.Delay ,  0.000000
TestParameter ,Timing.StepDelay ,
TestParameter ,Timing.StepSourceTriggerDelay ,
TestParameter ,Timing.StepMeasurementTriggerDelay ,
TestParameter ,Measurement.Adc.HighSpeed.Mode ,AUTO
TestParameter ,Measurement.Adc.HighSpeed.Coeff ,  1
TestParameter ,Measurement.Adc.HighResolution.AutoZero ,  ON
TestParameter ,Measurement.Adc.HighResolution.Mode ,AUTO
TestParameter ,Measurement.Adc.HighResolution.Coeff ,  6
Measurement ,Device ,NbO2_80nm
Measurement ,Time ,2022-06-09_14-51-44
Measurement ,  VlowMeas ,  0.5
Measurement ,  VlowMeasReal ,  0.52
Measurement ,  Repetition ,  86
Measurement ,  Rhigh ,  3.998001e+03
Measurement ,  Rlow1 ,  6.985492e+05
Measurement ,  Rlow2 ,  7.145311e+05
Measurement ,  Vth1 ,  1
Measurement ,  Vth2 ,  2
DataName ,  V1 ,  I1 ,  R1 ,  I2
Units ,  V ,  A ,  ohm ,  A
Dimension ,  202 ,  202 ,  202 ,  202
DataValue ,  0.000000e+00 ,  1.715000e-11 ,  -2.910000e-11
DataValue ,  4.000000e-02 ,  5.197000e-08 ,  -5.195000e-08
DataValue ,  8.000000e-02 ,  1.042500e-07 ,  -1.041150e-07
DataValue ,  1.200000e-01 ,  1.570000e-07 ,  -1.569000e-07
DataValue ,  1.600000e-01 ,  2.099000e-07 ,  -2.098500e-07
DataValue ,  2.000000e-01 ,  2.634500e-07 ,  -2.637500e-07
DataValue ,  2.400000e-01 ,  3.184000e-07 ,  -3.190000e-07
DataValue ,  2.800000e-01 ,  3.748500e-07 ,  -3.745500e-07
DataValue ,  3.200000e-01 ,  4.322000e-07 ,  -4.327500e-07
DataValue ,  3.600000e-01 ,  4.910500e-07 ,  -4.908000e-07
DataValue ,  4.000000e-01 ,  5.529000e-07 ,  -5.533000e-07
DataValue ,  4.400000e-01 ,  6.155000e-07 ,  -6.142500e-07
DataValue ,  4.800000e-01 ,  6.792500e-07 ,  -6.796500e-07
DataValue ,  5.200000e-01 ,  7.444000e-07 ,  -7.450000e-07
DataValue ,  5.600000e-01 ,  8.133500e-07 ,  -8.134000e-07
DataValue ,  6.000000e-01 ,  8.832000e-07 ,  -8.838000e-07
DataValue ,  6.400000e-01 ,  9.543500e-07 ,  -9.563500e-07
DataValue ,  6.800000e-01 ,  1.031700e-06 ,  -1.032550e-06
DataValue ,  7.200000e-01 ,  1.109000e-06 ,  -1.109450e-06
DataValue ,  7.600000e-01 ,  1.190000e-06 ,  -1.188500e-06
DataValue ,  8.000000e-01 ,  1.274000e-06 ,  -1.272000e-06
DataValue ,  8.400000e-01 ,  1.358000e-06 ,  -1.358500e-06
DataValue ,  8.800000e-01 ,  1.447000e-06 ,  -1.448000e-06
DataValue ,  9.200000e-01 ,  1.538500e-06 ,  -1.538000e-06
DataValue ,  9.600000e-01 ,  1.635000e-06 ,  -1.635500e-06
DataValue ,  1.000000e+00 ,  1.734000e-06 ,  -1.732000e-06
DataValue ,  1.040000e+00 ,  1.838500e-06 ,  -1.841000e-06
DataValue ,  1.080000e+00 ,  1.948500e-06 ,  -1.945500e-06
DataValue ,  1.120000e+00 ,  2.055000e-06 ,  -2.056000e-06
DataValue ,  1.160000e+00 ,  2.170000e-06 ,  -2.170000e-06
DataValue ,  1.200000e+00 ,  2.287500e-06 ,  -2.287000e-06
DataValue ,  1.240000e+00 ,  2.409500e-06 ,  -2.411000e-06
DataValue ,  1.280000e+00 ,  2.540000e-06 ,  -2.540500e-06
DataValue ,  1.320000e+00 ,  2.677500e-06 ,  -2.675500e-06
DataValue ,  1.360000e+00 ,  2.818000e-06 ,  -2.818500e-06
DataValue ,  1.400000e+00 ,  2.959500e-06 ,  -2.954500e-06
DataValue ,  1.440000e+00 ,  3.110500e-06 ,  -3.111500e-06
DataValue ,  1.480000e+00 ,  3.263500e-06 ,  -3.268000e-06
DataValue ,  1.520000e+00 ,  3.429000e-06 ,  -3.432500e-06
DataValue ,  1.560000e+00 ,  3.597000e-06 ,  -3.591000e-06
DataValue ,  1.600000e+00 ,  3.760000e-06 ,  -3.762500e-06
DataValue ,  1.640000e+00 ,  3.937000e-06 ,  -3.934500e-06
DataValue ,  1.680000e+00 ,  4.132500e-06 ,  -4.132500e-06
DataValue ,  1.720000e+00 ,  4.328000e-06 ,  -4.333000e-06
DataValue ,  1.760000e+00 ,  4.535500e-06 ,  -4.537000e-06
DataValue ,  1.800000e+00 ,  4.756500e-06 ,  -4.760000e-06
DataValue ,  1.840000e+00 ,  4.991000e-06 ,  -4.989500e-06
DataValue ,  1.880000e+00 ,  5.227000e-06 ,  -5.241500e-06
DataValue ,  1.920000e+00 ,  5.481500e-06 ,  -5.483000e-06
DataValue ,  1.960000e+00 ,  5.749000e-06 ,  -5.738500e-06
DataValue ,  2.000000e+00 ,  6.053000e-06 ,  -6.052000e-06
DataValue ,  2.040000e+00 ,  6.352000e-06 ,  -6.366500e-06
DataValue ,  2.080000e+00 ,  6.678500e-06 ,  -6.680000e-06
DataValue ,  2.120000e+00 ,  7.014500e-06 ,  -7.017500e-06
DataValue ,  2.160000e+00 ,  7.365500e-06 ,  -7.369500e-06
DataValue ,  2.200000e+00 ,  7.723000e-06 ,  -7.734000e-06
DataValue ,  2.240000e+00 ,  8.132000e-06 ,  -8.131500e-06
DataValue ,  2.280000e+00 ,  8.567500e-06 ,  -8.574500e-06
DataValue ,  2.320000e+00 ,  9.019500e-06 ,  -9.027500e-06
DataValue ,  2.360000e+00 ,  9.506000e-06 ,  -9.523500e-06
DataValue ,  2.400000e+00 ,  1.002950e-05 ,  -1.003350e-05
DataValue ,  2.440000e+00 ,  1.059100e-05 ,  -1.059000e-05
DataValue ,  2.480000e+00 ,  1.121350e-05 ,  -1.121000e-05
DataValue ,  2.520000e+00 ,  1.195500e-05 ,  -1.199000e-05
DataValue ,  2.560000e+00 ,  1.272500e-05 ,  -1.271000e-05
DataValue ,  2.600000e+00 ,  1.354500e-05 ,  -1.353000e-05
DataValue ,  2.640000e+00 ,  1.439500e-05 ,  -1.441500e-05
DataValue ,  2.680000e+00 ,  1.542000e-05 ,  -1.545500e-05
DataValue ,  2.720000e+00 ,  1.654000e-05 ,  -1.654500e-05
DataValue ,  2.760000e+00 ,  1.794000e-05 ,  -1.788500e-05
DataValue ,  2.800000e+00 ,  1.949500e-05 ,  -1.953500e-05
DataValue ,  2.840000e+00 ,  2.142000e-05 ,  -2.151500e-05
DataValue ,  2.880000e+00 ,  2.384500e-05 ,  -2.389500e-05
DataValue ,  2.920000e+00 ,  2.716000e-05 ,  -2.722000e-05
DataValue ,  2.960000e+00 ,  3.323500e-05 ,  -3.336000e-05
DataValue ,  3.000000e+00 ,  9.933500e-04 ,  -1.541500e-03
DataValue ,  3.040000e+00 ,  1.054950e-03 ,  -9.997000e-04
DataValue ,  3.080000e+00 ,  9.999000e-04 ,  -9.997500e-04
DataValue ,  3.120000e+00 ,  1.000150e-03 ,  -1.000950e-03
DataValue ,  3.160000e+00 ,  1.000650e-03 ,  -1.000700e-03
DataValue ,  3.200000e+00 ,  1.000850e-03 ,  -1.000750e-03
DataValue ,  3.240000e+00 ,  1.000100e-03 ,  -1.000700e-03
DataValue ,  3.280000e+00 ,  1.000300e-03 ,  -1.000250e-03
DataValue ,  3.320000e+00 ,  9.998500e-04 ,  -1.000100e-03
DataValue ,  3.360000e+00 ,  9.998500e-04 ,  -9.999500e-04
DataValue ,  3.400000e+00 ,  9.999000e-04 ,  -1.000650e-03
DataValue ,  3.440000e+00 ,  1.000350e-03 ,  -9.994000e-04
DataValue ,  3.480000e+00 ,  1.000050e-03 ,  -9.991500e-04
DataValue ,  3.520000e+00 ,  1.000000e-03 ,  -1.000600e-03
DataValue ,  3.560000e+00 ,  1.000400e-03 ,  -1.000150e-03
DataValue ,  3.600000e+00 ,  1.000200e-03 ,  -9.996500e-04
DataValue ,  3.640000e+00 ,  1.000550e-03 ,  -9.993500e-04
DataValue ,  3.680000e+00 ,  1.000050e-03 ,  -9.996500e-04
DataValue ,  3.720000e+00 ,  1.000000e-03 ,  -9.998000e-04
DataValue ,  3.760000e+00 ,  1.000350e-03 ,  -9.998000e-04
DataValue ,  3.800000e+00 ,  9.999000e-04 ,  -1.000500e-03
DataValue ,  3.840000e+00 ,  1.000150e-03 ,  -9.999500e-04
DataValue ,  3.880000e+00 ,  1.000050e-03 ,  -9.990500e-04
DataValue ,  3.920000e+00 ,  9.999000e-04 ,  -1.000400e-03
DataValue ,  3.960000e+00 ,  1.000650e-03 ,  -9.995000e-04
DataValue ,  4.000000e+00 ,  1.000500e-03 ,  -9.999000e-04
DataValue ,  4.000000e+00 ,  1.000500e-03 ,  -1.000100e-03
DataValue ,  3.960000e+00 ,  1.000500e-03 ,  -1.000950e-03
DataValue ,  3.920000e+00 ,  1.000350e-03 ,  -9.993500e-04
DataValue ,  3.880000e+00 ,  9.998000e-04 ,  -1.000500e-03
DataValue ,  3.840000e+00 ,  1.000200e-03 ,  -9.989500e-04
DataValue ,  3.800000e+00 ,  1.000100e-03 ,  -1.000750e-03
DataValue ,  3.760000e+00 ,  1.000350e-03 ,  -1.000950e-03
DataValue ,  3.720000e+00 ,  1.000350e-03 ,  -9.990500e-04
DataValue ,  3.680000e+00 ,  1.000750e-03 ,  -1.000250e-03
DataValue ,  3.640000e+00 ,  1.000250e-03 ,  -1.000150e-03
DataValue ,  3.600000e+00 ,  1.000150e-03 ,  -9.998000e-04
DataValue ,  3.560000e+00 ,  1.000050e-03 ,  -9.999500e-04
DataValue ,  3.520000e+00 ,  1.000200e-03 ,  -1.001000e-03
DataValue ,  3.480000e+00 ,  1.000050e-03 ,  -1.000850e-03
DataValue ,  3.440000e+00 ,  9.998000e-04 ,  -9.993500e-04
DataValue ,  3.400000e+00 ,  1.000050e-03 ,  -1.000300e-03
DataValue ,  3.360000e+00 ,  1.000150e-03 ,  -9.996000e-04
DataValue ,  3.320000e+00 ,  1.000200e-03 ,  -1.001350e-03
DataValue ,  3.280000e+00 ,  1.000450e-03 ,  -1.001100e-03
DataValue ,  3.240000e+00 ,  1.000100e-03 ,  -1.000050e-03
DataValue ,  3.200000e+00 ,  1.000300e-03 ,  -9.990000e-04
DataValue ,  3.160000e+00 ,  1.000200e-03 ,  -1.000000e-03
DataValue ,  3.120000e+00 ,  1.000200e-03 ,  -1.000850e-03
DataValue ,  3.080000e+00 ,  1.000350e-03 ,  -1.000000e-03
DataValue ,  3.040000e+00 ,  1.000400e-03 ,  -9.981000e-04
DataValue ,  3.000000e+00 ,  9.996000e-04 ,  -9.996500e-04
DataValue ,  2.960000e+00 ,  1.000000e-03 ,  -9.994500e-04
DataValue ,  2.920000e+00 ,  1.000300e-03 ,  -1.000550e-03
DataValue ,  2.880000e+00 ,  1.000150e-03 ,  -9.999500e-04
DataValue ,  2.840000e+00 ,  9.999500e-04 ,  -1.001350e-03
DataValue ,  2.800000e+00 ,  1.000050e-03 ,  -9.995000e-04
DataValue ,  2.760000e+00 ,  9.998000e-04 ,  -9.999500e-04
DataValue ,  2.720000e+00 ,  9.994500e-04 ,  -9.994500e-04
DataValue ,  2.680000e+00 ,  9.999500e-04 ,  -9.996500e-04
DataValue ,  2.640000e+00 ,  1.000200e-03 ,  -9.995000e-04
DataValue ,  2.600000e+00 ,  9.997500e-04 ,  -9.999000e-04
DataValue ,  2.560000e+00 ,  9.998000e-04 ,  -1.000550e-03
DataValue ,  2.520000e+00 ,  1.000150e-03 ,  -9.993000e-04
DataValue ,  2.480000e+00 ,  1.000300e-03 ,  -1.000550e-03
DataValue ,  2.440000e+00 ,  1.000350e-03 ,  -1.000100e-03
DataValue ,  2.400000e+00 ,  1.000400e-03 ,  -9.992500e-04
DataValue ,  2.360000e+00 ,  1.000050e-03 ,  -1.000900e-03
DataValue ,  2.320000e+00 ,  9.999000e-04 ,  -1.000700e-03
DataValue ,  2.280000e+00 ,  1.000050e-03 ,  -9.997000e-04
DataValue ,  2.240000e+00 ,  9.998000e-04 ,  -1.000200e-03
DataValue ,  2.200000e+00 ,  1.000100e-03 ,  -1.000550e-03
DataValue ,  2.160000e+00 ,  1.000050e-03 ,  -1.000550e-03
DataValue ,  2.120000e+00 ,  1.000150e-03 ,  -9.998500e-04
DataValue ,  2.080000e+00 ,  9.998500e-04 ,  -9.999000e-04
DataValue ,  2.040000e+00 ,  1.000350e-03 ,  -9.999500e-04
DataValue ,  2.000000e+00 ,  1.000750e-03 ,  -1.000450e-03
DataValue ,  1.960000e+00 ,  1.000100e-03 ,  -1.000200e-03
DataValue ,  1.920000e+00 ,  1.000750e-03 ,  -1.000050e-03
DataValue ,  1.880000e+00 ,  1.000050e-03 ,  -9.993500e-04
DataValue ,  1.840000e+00 ,  1.000450e-03 ,  -9.995000e-04
DataValue ,  1.800000e+00 ,  1.000300e-03 ,  -9.995500e-04
DataValue ,  1.760000e+00 ,  1.000050e-03 ,  -1.000100e-03
DataValue ,  1.720000e+00 ,  1.000500e-03 ,  -9.999000e-04
DataValue ,  1.680000e+00 ,  3.946000e-06 ,  -3.957500e-06
DataValue ,  1.640000e+00 ,  3.774500e-06 ,  -3.776000e-06
DataValue ,  1.600000e+00 ,  3.600000e-06 ,  -3.596000e-06
DataValue ,  1.560000e+00 ,  3.441500e-06 ,  -3.440500e-06
DataValue ,  1.520000e+00 ,  3.279000e-06 ,  -3.283000e-06
DataValue ,  1.480000e+00 ,  3.126500e-06 ,  -3.128000e-06
DataValue ,  1.440000e+00 ,  2.984000e-06 ,  -2.983000e-06
DataValue ,  1.400000e+00 ,  2.843000e-06 ,  -2.843000e-06
DataValue ,  1.360000e+00 ,  2.709000e-06 ,  -2.709500e-06
DataValue ,  1.320000e+00 ,  2.573500e-06 ,  -2.569000e-06
DataValue ,  1.280000e+00 ,  2.450000e-06 ,  -2.449000e-06
DataValue ,  1.240000e+00 ,  2.329000e-06 ,  -2.327000e-06
DataValue ,  1.200000e+00 ,  2.211500e-06 ,  -2.214500e-06
DataValue ,  1.160000e+00 ,  2.101500e-06 ,  -2.099500e-06
DataValue ,  1.120000e+00 ,  1.987500e-06 ,  -1.992500e-06
DataValue ,  1.080000e+00 ,  1.887000e-06 ,  -1.885500e-06
DataValue ,  1.040000e+00 ,  1.783500e-06 ,  -1.786500e-06
DataValue ,  1.000000e+00 ,  1.685500e-06 ,  -1.684000e-06
DataValue ,  9.600000e-01 ,  1.591500e-06 ,  -1.591500e-06
DataValue ,  9.200000e-01 ,  1.494500e-06 ,  -1.494000e-06
DataValue ,  8.800000e-01 ,  1.407500e-06 ,  -1.406000e-06
DataValue ,  8.400000e-01 ,  1.322000e-06 ,  -1.322000e-06
DataValue ,  8.000000e-01 ,  1.239000e-06 ,  -1.238500e-06
DataValue ,  7.600000e-01 ,  1.158500e-06 ,  -1.157500e-06
DataValue ,  7.200000e-01 ,  1.079500e-06 ,  -1.080000e-06
DataValue ,  6.800000e-01 ,  1.006500e-06 ,  -1.005500e-06
DataValue ,  6.400000e-01 ,  9.309000e-07 ,  -9.302500e-07
DataValue ,  6.000000e-01 ,  8.584500e-07 ,  -8.598000e-07
DataValue ,  5.600000e-01 ,  7.932000e-07 ,  -7.941500e-07
DataValue ,  5.200000e-01 ,  7.277500e-07 ,  -7.268000e-07
DataValue ,  4.800000e-01 ,  6.623500e-07 ,  -6.619500e-07
DataValue ,  4.400000e-01 ,  5.995500e-07 ,  -5.994000e-07
DataValue ,  4.000000e-01 ,  5.390500e-07 ,  -5.389000e-07
DataValue ,  3.600000e-01 ,  4.804000e-07 ,  -4.802500e-07
DataValue ,  3.200000e-01 ,  4.231500e-07 ,  -4.232500e-07
DataValue ,  2.800000e-01 ,  3.666500e-07 ,  -3.670500e-07
DataValue ,  2.400000e-01 ,  3.116500e-07 ,  -3.118500e-07
DataValue ,  2.000000e-01 ,  2.581000e-07 ,  -2.575500e-07
DataValue ,  1.600000e-01 ,  2.050500e-07 ,  -2.052000e-07
DataValue ,  1.200000e-01 ,  1.534000e-07 ,  -1.533000e-07
DataValue ,  8.000000e-02 ,  1.017500e-07 ,  -1.017000e-07
DataValue ,  4.000000e-02 ,  5.091500e-08 ,  -5.087500e-08
DataValue ,  0.000000e+00 ,  2.385000e-11 ,  -3.440000e-11
