Repository: tedkmburu/Nb02_v2

# NbO2 - Summer Research
<a name="readme-top"></a>




<!-- PROJECT SHIELDS -->
<!--
*** I'm using markdown "reference style" links for readability.
*** Reference links are enclosed in brackets [ ] instead of parentheses ( ).
*** See the bottom of this document for the declaration of the reference variables
*** for contributors-url, forks-url, etc. This is an optional, concise syntax you may use.
*** https://www.markdownguide.org/basic-syntax/#reference-style-links
-->



<!-- PROJECT LOGO -->
<div align="center">
  <a href="https://github.com/othneildrew/Best-README-Template">
  </a>

  <h3 align="center">NbO2 Research</h3>
    This code is used to analyze IV curves for Prof.

File: old/SelectorIV/Selector-IV-sweep_20220609_15-20-34-179466_NbO2_80nm_DevX1Y3_DieX0Y0_68.csv
TestParameter ,Measurement.Type ,Selector-IV-sweep
TestParameter ,MainFrame
TestParameter ,Channel.Type ,SMU ,SMU
TestParameter ,Channel.Unit ,SMU2:MP ,SMU1:MP
TestParameter ,Channel.IName ,I1 ,I2
TestParameter ,Channel.VName ,V1 ,V2
TestParameter ,Channel.Mode ,V ,V
TestParameter ,Channel.Func ,VAR1 ,CONST
TestParameter ,Channel.Value ,- ,  0.000000
TestParameter ,Channel.Index , ,
TestParameter ,Channel.Time , ,
TestParameter ,Measurement.Port.SeriesResistance ,ON ,ON
TestParameter ,Measurement.Port.Filter ,0 ,0
TestParameter ,hold ,0.000000
TestParameter ,delay ,0.000000
TestParameter ,Measurement.Primary.Locus ,Double
TestParameter ,Measurement.Primary.Scale ,Linear
TestParameter ,Measurement.Primary.Start ,0.000000
TestParameter ,Measurement.Primary.Stop ,4.000000
TestParameter ,Measurement.Primary.Step ,101.000000
TestParameter ,Measurement.Primary.Compliance ,0.001
TestParameter ,Measurement.Primary.PowerCompliance ,0
TestParameter ,Measurement.Aborting.Condition ,CONTINUE  AT  ANY
TestParameter ,Measurement.PostOutput.Value ,  START
TestParameter ,Measurement.Bias.Source ,0.000000 ,0.000000
TestParameter ,Measurement.Bias.Compliance ,0.001000 ,0.010000
TestParameter ,Measurement.Unit ,SMU2:MP ,SMU1:MP
TestParameter ,Measurement.Adc ,HS  ADC ,HS  ADC
TestParameter ,Measurement.Measurement ,ERROR:  NOT  FOUND ,ERROR:  NOT  FOUND
TestParameter ,Measurement.RangingMode ,AUTO ,AUTO
TestParameter ,Measurement.RangeBoundary ,AUTO ,AUTO
TestParameter ,Timing.Hold ,  0.000000
TestParameter ,Timing.Delay ,  0.000000
TestParameter ,Timing.StepDelay ,
TestParameter ,Timing.StepSourceTriggerDelay ,
TestParameter ,Timing.StepMeasurementTriggerDelay ,
TestParameter ,Measurement.Adc.HighSpeed.Mode ,AUTO
TestParameter ,Measurement.Adc.HighSpeed.Coeff ,  1
TestParameter ,Measurement.Adc.HighResolution.AutoZero ,  ON
TestParameter ,Measurement.Adc.HighResolution.Mode ,AUTO
TestParameter ,Measurement.Adc.HighResolution.Coeff ,  6
Measurement ,Device ,NbO2_80nm
Measurement ,Time ,2022-06-09_15-16-14
Measurement ,  VlowMeas ,  0.5
Measurement ,  VlowMeasReal ,  0.52
Measurement ,  Repetition ,  68
Measurement ,  Rhigh ,  4.000400e+03
Measurement ,  Rlow1 ,  7.059942e+05
Measurement ,  Rlow2 ,  6.954661e+05
Measurement ,  Vth1 ,  1
Measurement ,  Vth2 ,  2
DataName ,  V1 ,  I1 ,  R1 ,  I2
Units ,  V ,  A ,  ohm ,  A
Dimension ,  202 ,  202 ,  202 ,  202
DataValue ,  0.000000e+00 ,  2.745000e-11 ,  -4.050000e-11
DataValue ,  4.000000e-02 ,  4.902500e-08 ,  -4.896000e-08
DataValue ,  8.000000e-02 ,  9.829000e-08 ,  -9.828000e-08
DataValue ,  1.200000e-01 ,  1.482000e-07 ,  -1.482500e-07
DataValue ,  1.600000e-01 ,  1.998000e-07 ,  -1.993500e-07
DataValue ,  2.000000e-01 ,  2.513500e-07 ,  -2.517000e-07
DataValue ,  2.400000e-01 ,  3.055000e-07 ,  -3.053500e-07
DataValue ,  2.800000e-01 ,  3.599500e-07 ,  -3.597000e-07
DataValue ,  3.200000e-01 ,  4.170000e-07 ,  -4.166000e-07
DataValue ,  3.600000e-01 ,  4.767500e-07 ,  -4.763500e-07
DataValue ,  4.000000e-01 ,  5.380000e-07 ,  -5.375500e-07
DataValue ,  4.400000e-01 ,  6.008500e-07 ,  -6.011000e-07
DataValue ,  4.800000e-01 ,  6.664500e-07 ,  -6.665500e-07
DataValue ,  5.200000e-01 ,  7.365500e-07 ,  -7.353500e-07
DataValue ,  5.600000e-01 ,  8.080000e-07 ,  -8.072500e-07
DataValue ,  6.000000e-01 ,  8.793500e-07 ,  -8.790000e-07
DataValue ,  6.400000e-01 ,  9.587000e-07 ,  -9.574000e-07
DataValue ,  6.800000e-01 ,  1.039850e-06 ,  -1.037650e-06
DataValue ,  7.200000e-01 ,  1.121250e-06 ,  -1.121950e-06
DataValue ,  7.600000e-01 ,  1.209000e-06 ,  -1.205500e-06
DataValue ,  8.000000e-01 ,  1.295000e-06 ,  -1.295500e-06
DataValue ,  8.400000e-01 ,  1.392500e-06 ,  -1.391000e-06
DataValue ,  8.800000e-01 ,  1.485500e-06 ,  -1.486000e-06
DataValue ,  9.200000e-01 ,  1.590500e-06 ,  -1.586000e-06
DataValue ,  9.600000e-01 ,  1.696000e-06 ,  -1.696000e-06
DataValue ,  1.000000e+00 ,  1.809000e-06 ,  -1.808000e-06
DataValue ,  1.040000e+00 ,  1.929000e-06 ,  -1.931000e-06
DataValue ,  1.080000e+00 ,  2.049500e-06 ,  -2.052500e-06
DataValue ,  1.120000e+00 ,  2.183000e-06 ,  -2.181500e-06
DataValue ,  1.160000e+00 ,  2.312500e-06 ,  -2.317500e-06
DataValue ,  1.200000e+00 ,  2.456000e-06 ,  -2.460500e-06
DataValue ,  1.240000e+00 ,  2.618500e-06 ,  -2.624000e-06
DataValue ,  1.280000e+00 ,  2.801000e-06 ,  -2.799500e-06
DataValue ,  1.320000e+00 ,  2.988000e-06 ,  -2.968500e-06
DataValue ,  1.360000e+00 ,  3.168500e-06 ,  -3.174500e-06
DataValue ,  1.400000e+00 ,  3.380000e-06 ,  -3.372500e-06
DataValue ,  1.440000e+00 ,  3.575000e-06 ,  -3.583000e-06
DataValue ,  1.480000e+00 ,  3.802500e-06 ,  -3.815500e-06
DataValue ,  1.520000e+00 ,  4.069500e-06 ,  -4.049500e-06
DataValue ,  1.560000e+00 ,  4.324000e-06 ,  -4.319000e-06
DataValue ,  1.600000e+00 ,  4.595500e-06 ,  -4.617000e-06
DataValue ,  1.640000e+00 ,  4.905000e-06 ,  -4.918500e-06
DataValue ,  1.680000e+00 ,  5.261500e-06 ,  -5.259500e-06
DataValue ,  1.720000e+00 ,  5.569000e-06 ,  -5.578000e-06
DataValue ,  1.760000e+00 ,  5.903000e-06 ,  -5.911500e-06
DataValue ,  1.800000e+00 ,  6.282500e-06 ,  -6.298000e-06
DataValue ,  1.840000e+00 ,  6.609000e-06 ,  -6.611500e-06
DataValue ,  1.880000e+00 ,  6.989500e-06 ,  -7.028000e-06
DataValue ,  1.920000e+00 ,  7.560500e-06 ,  -7.555000e-06
DataValue ,  1.960000e+00 ,  8.105000e-06 ,  -8.107500e-06
DataValue ,  2.000000e+00 ,  8.699500e-06 ,  -8.680000e-06
DataValue ,  2.040000e+00 ,  9.286000e-06 ,  -9.304000e-06
DataValue ,  2.080000e+00 ,  1.000600e-05 ,  -1.006050e-05
DataValue ,  2.120000e+00 ,  1.088150e-05 ,  -1.091100e-05
DataValue ,  2.160000e+00 ,  1.177500e-05 ,  -1.189000e-05
DataValue ,  2.200000e+00 ,  1.282000e-05 ,  -1.274000e-05
DataValue ,  2.240000e+00 ,  1.417500e-05 ,  -1.397500e-05
DataValue ,  2.280000e+00 ,  1.565000e-05 ,  -1.553500e-05
DataValue ,  2.320000e+00 ,  1.726000e-05 ,  -1.734000e-05
DataValue ,  2.360000e+00 ,  1.960500e-05 ,  -1.972000e-05
DataValue ,  2.400000e+00 ,  1.794500e-05 ,  -1.747500e-05
DataValue ,  2.440000e+00 ,  1.947500e-05 ,  -1.982500e-05
DataValue ,  2.480000e+00 ,  2.255000e-05 ,  -2.236500e-05
DataValue ,  2.520000e+00 ,  9.662500e-04 ,  -1.000500e-03
DataValue ,  2.560000e+00 ,  9.996000e-04 ,  -9.998000e-04
DataValue ,  2.600000e+00 ,  1.000050e-03 ,  -9.998000e-04
DataValue ,  2.640000e+00 ,  1.000400e-03 ,  -1.000050e-03
DataValue ,  2.680000e+00 ,  1.000050e-03 ,  -1.000150e-03
DataValue ,  2.720000e+00 ,  9.999000e-04 ,  -9.999500e-04
DataValue ,  2.760000e+00 ,  1.000000e-03 ,  -9.999500e-04
DataValue ,  2.800000e+00 ,  1.000200e-03 ,  -9.997000e-04
DataValue ,  2.840000e+00 ,  1.000200e-03 ,  -1.000450e-03
DataValue ,  2.880000e+00 ,  9.999500e-04 ,  -9.998000e-04
DataValue ,  2.920000e+00 ,  1.000050e-03 ,  -1.000150e-03
DataValue ,  2.960000e+00 ,  9.999000e-04 ,  -1.000000e-03
DataValue ,  3.000000e+00 ,  1.000450e-03 ,  -1.000550e-03
DataValue ,  3.040000e+00 ,  1.000050e-03 ,  -1.001100e-03
DataValue ,  3.080000e+00 ,  1.000500e-03 ,  -9.999000e-04
DataValue ,  3.120000e+00 ,  1.000200e-03 ,  -9.999000e-04
DataValue ,  3.160000e+00 ,  1.000250e-03 ,  -1.000300e-03
DataValue ,  3.200000e+00 ,  1.000500e-03 ,  -1.000000e-03
DataValue ,  3.240000e+00 ,  9.999000e-04 ,  -1.000350e-03
DataValue ,  3.280000e+00 ,  1.000100e-03 ,  -1.000450e-03
DataValue ,  3.320000e+00 ,  9.998500e-04 ,  -1.000100e-03
DataValue ,  3.360000e+00 ,  1.000150e-03 ,  -1.000400e-03
DataValue ,  3.400000e+00 ,  1.000100e-03 ,  -9.997000e-04
DataValue ,  3.440000e+00 ,  9.997500e-04 ,  -1.000750e-03
DataValue ,  3.480000e+00 ,  9.999500e-04 ,  -9.998500e-04
DataValue ,  3.520000e+00 ,  9.999500e-04 ,  -1.000100e-03
DataValue ,  3.560000e+00 ,  1.000200e-03 ,  -1.000300e-03
DataValue ,  3.600000e+00 ,  1.000150e-03 ,  -1.000700e-03
DataValue ,  3.640000e+00 ,  9.999500e-04 ,  -9.998000e-04
DataValue ,  3.680000e+00 ,  1.000200e-03 ,  -9.999500e-04
DataValue ,  3.720000e+00 ,  1.000250e-03 ,  -9.999500e-04
DataValue ,  3.760000e+00 ,  1.000050e-03 ,  -9.996500e-04
DataValue ,  3.800000e+00 ,  1.000050e-03 ,  -9.996500e-04
DataValue ,  3.840000e+00 ,  1.000200e-03 ,  -1.000200e-03
DataValue ,  3.880000e+00 ,  9.999500e-04 ,  -1.000000e-03
DataValue ,  3.920000e+00 ,  1.000100e-03 ,  -9.997000e-04
DataValue ,  3.960000e+00 ,  1.000050e-03 ,  -1.000100e-03
DataValue ,  4.000000e+00 ,  9.998500e-04 ,  -9.995500e-04
DataValue ,  4.000000e+00 ,  9.999000e-04 ,  -1.000200e-03
DataValue ,  3.960000e+00 ,  1.000050e-03 ,  -1.000300e-03
DataValue ,  3.920000e+00 ,  1.000250e-03 ,  -1.000100e-03
DataValue ,  3.880000e+00 ,  1.000100e-03 ,  -9.996500e-04
DataValue ,  3.840000e+00 ,  9.998000e-04 ,  -1.000350e-03
DataValue ,  3.800000e+00 ,  9.997500e-04 ,  -1.000050e-03
DataValue ,  3.760000e+00 ,  9.999500e-04 ,  -1.000300e-03
DataValue ,  3.720000e+00 ,  1.000150e-03 ,  -1.000100e-03
DataValue ,  3.680000e+00 ,  1.000350e-03 ,  -1.001250e-03
DataValue ,  3.640000e+00 ,  1.000050e-03 ,  -1.000600e-03
DataValue ,  3.600000e+00 ,  1.000150e-03 ,  -9.991500e-04
DataValue ,  3.560000e+00 ,  1.000050e-03 ,  -9.996500e-04
DataValue ,  3.520000e+00 ,  9.997500e-04 ,  -9.998000e-04
DataValue ,  3.480000e+00 ,  9.999000e-04 ,  -9.988500e-04
DataValue ,  3.440000e+00 ,  1.000350e-03 ,  -1.000700e-03
DataValue ,  3.400000e+00 ,  1.000300e-03 ,  -1.000550e-03
DataValue ,  3.360000e+00 ,  1.000150e-03 ,  -9.998000e-04
DataValue ,  3.320000e+00 ,  9.998000e-04 ,  -1.000150e-03
DataValue ,  3.280000e+00 ,  1.000150e-03 ,  -9.995000e-04
DataValue ,  3.240000e+00 ,  1.000050e-03 ,  -1.000850e-03
DataValue ,  3.200000e+00 ,  1.000100e-03 ,  -9.996500e-04
DataValue ,  3.160000e+00 ,  1.000050e-03 ,  -1.000400e-03
DataValue ,  3.120000e+00 ,  9.998500e-04 ,  -1.000000e-03
DataValue ,  3.080000e+00 ,  1.000450e-03 ,  -1.000200e-03
DataValue ,  3.040000e+00 ,  1.000250e-03 ,  -9.996500e-04
DataValue ,  3.000000e+00 ,  1.000350e-03 ,  -1.000400e-03
DataValue ,  2.960000e+00 ,  1.000000e-03 ,  -1.000000e-03
DataValue ,  2.920000e+00 ,  1.000050e-03 ,  -9.996500e-04
DataValue ,  2.880000e+00 ,  9.999000e-04 ,  -9.998000e-04
DataValue ,  2.840000e+00 ,  1.000000e-03 ,  -1.000250e-03
DataValue ,  2.800000e+00 ,  1.000000e-03 ,  -1.000300e-03
DataValue ,  2.760000e+00 ,  1.000050e-03 ,  -9.996000e-04
DataValue ,  2.720000e+00 ,  1.000200e-03 ,  -9.998000e-04
DataValue ,  2.680000e+00 ,  1.000150e-03 ,  -1.001000e-03
DataValue ,  2.640000e+00 ,  1.000250e-03 ,  -9.998500e-04
DataValue ,  2.600000e+00 ,  1.000050e-03 ,  -9.998500e-04
DataValue ,  2.560000e+00 ,  9.999000e-04 ,  -1.000400e-03
DataValue ,  2.520000e+00 ,  1.000200e-03 ,  -9.996000e-04
DataValue ,  2.480000e+00 ,  1.000350e-03 ,  -1.000700e-03
DataValue ,  2.440000e+00 ,  9.999500e-04 ,  -9.996500e-04
DataValue ,  2.400000e+00 ,  9.998500e-04 ,  -9.999500e-04
DataValue ,  2.360000e+00 ,  1.000200e-03 ,  -1.000000e-03
DataValue ,  2.320000e+00 ,  1.000150e-03 ,  -1.000100e-03
DataValue ,  2.280000e+00 ,  1.000050e-03 ,  -1.000050e-03
DataValue ,  2.240000e+00 ,  1.000100e-03 ,  -9.998500e-04
DataValue ,  2.200000e+00 ,  1.000200e-03 ,  -9.995000e-04
DataValue ,  2.160000e+00 ,  1.000350e-03 ,  -1.000750e-03
DataValue ,  2.120000e+00 ,  9.999000e-04 ,  -1.000100e-03
DataValue ,  2.080000e+00 ,  1.000350e-03 ,  -1.000250e-03
DataValue ,  2.040000e+00 ,  1.000150e-03 ,  -1.000650e-03
DataValue ,  2.000000e+00 ,  9.997500e-04 ,  -9.991000e-04
DataValue ,  1.960000e+00 ,  1.000350e-03 ,  -9.998500e-04
DataValue ,  1.920000e+00 ,  1.000050e-03 ,  -9.998000e-04
DataValue ,  1.880000e+00 ,  9.998500e-04 ,  -9.999000e-04
DataValue ,  1.840000e+00 ,  1.000100e-03 ,  -1.000300e-03
DataValue ,  1.800000e+00 ,  9.999000e-04 ,  -9.999500e-04
DataValue ,  1.760000e+00 ,  9.999000e-04 ,  -9.992500e-04
DataValue ,  1.720000e+00 ,  9.998000e-04 ,  -9.999500e-04
DataValue ,  1.680000e+00 ,  1.000050e-03 ,  -9.998000e-04
DataValue ,  1.640000e+00 ,  1.000350e-03 ,  -9.999000e-04
DataValue ,  1.600000e+00 ,  1.000050e-03 ,  -1.000400e-03
DataValue ,  1.560000e+00 ,  1.000100e-03 ,  -1.000200e-03
DataValue ,  1.520000e+00 ,  1.000350e-03 ,  -9.996500e-04
DataValue ,  1.480000e+00 ,  1.000200e-03 ,  -1.000700e-03
DataValue ,  1.440000e+00 ,  9.999000e-04 ,  -1.000600e-03
DataValue ,  1.400000e+00 ,  9.999000e-04 ,  -1.000650e-03
DataValue ,  1.360000e+00 ,  1.000000e-03 ,  -1.000500e-03
DataValue ,  1.320000e+00 ,  9.999500e-04 ,  -1.000050e-03
DataValue ,  1.280000e+00 ,  1.000150e-03 ,  -1.000100e-03
DataValue ,  1.240000e+00 ,  1.000350e-03 ,  -1.000250e-03
DataValue ,  1.200000e+00 ,  9.998500e-04 ,  -9.995000e-04
DataValue ,  1.160000e+00 ,  9.997000e-04 ,  -9.999500e-04
DataValue ,  1.120000e+00 ,  1.000300e-03 ,  -9.999500e-04
DataValue ,  1.080000e+00 ,  9.998000e-04 ,  -1.000700e-03
DataValue ,  1.040000e+00 ,  1.000050e-03 ,  -9.996000e-04
DataValue ,  1.000000e+00 ,  1.857000e-06 ,  -1.862500e-06
DataValue ,  9.600000e-01 ,  1.744500e-06 ,  -1.746500e-06
DataValue ,  9.200000e-01 ,  1.639000e-06 ,  -1.636000e-06
DataValue ,  8.800000e-01 ,  1.531500e-06 ,  -1.529500e-06
DataValue ,  8.400000e-01 ,  1.424500e-06 ,  -1.424500e-06
DataValue ,  8.000000e-01 ,  1.327500e-06 ,  -1.326500e-06
DataValue ,  7.600000e-01 ,  1.235000e-06 ,  -1.234500e-06
DataValue ,  7.200000e-01 ,  1.144500e-06 ,  -1.142000e-06
DataValue ,  6.800000e-01 ,  1.058000e-06 ,  -1.056000e-06
DataValue ,  6.400000e-01 ,  9.734500e-07 ,  -9.758000e-07
DataValue ,  6.000000e-01 ,  8.971000e-07 ,  -8.968000e-07
DataValue ,  5.600000e-01 ,  8.202000e-07 ,  -8.208000e-07
DataValue ,  5.200000e-01 ,  7.477000e-07 ,  -7.485500e-07
DataValue ,  4.800000e-01 ,  6.784000e-07 ,  -6.781500e-07
DataValue ,  4.400000e-01 ,  6.113000e-07 ,  -6.119000e-07
DataValue ,  4.000000e-01 ,  5.466000e-07 ,  -5.473000e-07
DataValue ,  3.600000e-01 ,  4.841500e-07 ,  -4.846000e-07
DataValue ,  3.200000e-01 ,  4.245000e-07 ,  -4.232500e-07
DataValue ,  2.800000e-01 ,  3.658500e-07 ,  -3.660000e-07
DataValue ,  2.400000e-01 ,  3.094500e-07 ,  -3.096500e-07
DataValue ,  2.000000e-01 ,  2.553000e-07 ,  -2.550000e-07
DataValue ,  1.600000e-01 ,  2.022000e-07 ,  -2.021000e-07
DataValue ,  1.200000e-01 ,  1.504500e-07 ,  -1.501500e-07
DataValue ,  8.000000e-02 ,  9.915000e-08 ,  -9.907000e-08
DataValue ,  4.000000e-02 ,  4.939500e-08 ,  -4.939500e-08
DataValue ,  0.000000e+00 ,  3.935000e-11 ,  -3.645000e-11

File: old/SelectorIV/Selector-IV-sweep_20220609_15-21-27-818936_NbO2_80nm_DevX1Y3_DieX0Y0_83.csv
TestParameter ,Measurement.Type ,Selector-IV-sweep
TestParameter ,MainFrame
TestParameter ,Channel.Type ,SMU ,SMU
TestParameter ,Channel.Unit ,SMU2:MP ,SMU1:MP
TestParameter ,Channel.IName ,I1 ,I2
TestParameter ,Channel.VName ,V1 ,V2
TestParameter ,Channel.Mode ,V ,V
TestParameter ,Channel.Func ,VAR1 ,CONST
TestParameter ,Channel.Value ,- ,  0.000000
TestParameter ,Channel.Index , ,
TestParameter ,Channel.Time , ,
TestParameter ,Measurement.Port.SeriesResistance ,ON ,ON
TestParameter ,Measurement.Port.Filter ,0 ,0
TestParameter ,hold ,0.000000
TestParameter ,delay ,0.000000
TestParameter ,Measurement.Primary.Locus ,Double
TestParameter ,Measurement.Primary.Scale ,Linear
TestParameter ,Measurement.Primary.Start ,0.000000
TestParameter ,Measurement.Primary.Stop ,4.000000
TestParameter ,Measurement.Primary.Step ,101.000000
TestParameter ,Measurement.Primary.Compliance ,0.001
TestParameter ,Measurement.Primary.PowerCompliance ,0
TestParameter ,Measurement.Aborting.Condition ,CONTINUE  AT  ANY
TestParameter ,Measurement.PostOutput.Value ,  START
TestParameter ,Measurement.Bias.Source ,0.000000 ,0.000000
TestParameter ,Measurement.Bias.Compliance ,0.001000 ,0.010000
TestParameter ,Measurement.Unit ,SMU2:MP ,SMU1:MP
TestParameter ,Measurement.Adc ,HS  ADC ,HS  ADC
TestParameter ,Measurement.Measurement ,ERROR:  NOT  FOUND ,ERROR:  NOT  FOUND
TestParameter ,Measurement.RangingMode ,AUTO ,AUTO
TestParameter ,Measurement.RangeBoundary ,AUTO ,AUTO
TestParameter ,Timing.Hold ,  0.000000
TestParameter ,Timing.Delay ,  0.000000
TestParameter ,Timing.StepDelay ,
TestParameter ,Timing.StepSourceTriggerDelay ,
TestParameter ,Timing.StepMeasurementTriggerDelay ,
TestParameter ,Measurement.Adc.HighSpeed.Mode ,AUTO
TestParameter ,Measurement.Adc.HighSpeed.Coeff ,  1
TestParameter ,Measurement.Adc.HighResolution.AutoZero ,  ON
TestParameter ,Measurement.Adc.HighResolution.Mode ,AUTO
TestParameter ,Measurement.Adc.HighResolution.Coeff ,  6
Measurement ,Device ,NbO2_80nm
Measurement ,Time ,2022-06-09_15-16-14
Measurement ,  VlowMeas ,  0.5
Measurement ,  VlowMeasReal ,  0.52
Measurement ,  Repetition ,  83
Measurement ,  Rhigh ,  4.000200e+03
Measurement ,  Rlow1 ,  7.105281e+05
Measurement ,  Rlow2 ,  6.984084e+05
Measurement ,  Vth1 ,  0
Measurement ,  Vth2 ,  2
DataName ,  V1 ,  I1 ,  R1 ,  I2
Units ,  V ,  A ,  ohm ,  A
Dimension ,  202 ,  202 ,  202 ,  202
DataValue ,  0.000000e+00 ,  3.860000e-11 ,  -4.305000e-11
DataValue ,  4.000000e-02 ,  4.850500e-08 ,  -4.867500e-08
DataValue ,  8.000000e-02 ,  9.742500e-08 ,  -9.748500e-08
DataValue ,  1.200000e-01 ,  1.468000e-07 ,  -1.471500e-07
DataValue ,  1.600000e-01 ,  1.975500e-07 ,  -1.974000e-07
DataValue ,  2.000000e-01 ,  2.495000e-07 ,  -2.494500e-07
DataValue ,  2.400000e-01 ,  3.028500e-07 ,  -3.028500e-07
DataValue ,  2.800000e-01 ,  3.583000e-07 ,  -3.573000e-07
DataValue ,  3.200000e-01 ,  4.143500e-07 ,  -4.140000e-07
DataValue ,  3.600000e-01 ,  4.739000e-07 ,  -4.738000e-07
DataValue ,  4.000000e-01 ,  5.350500e-07 ,  -5.358000e-07
DataValue ,  4.400000e-01 ,  5.984500e-07 ,  -5.996000e-07
DataValue ,  4.800000e-01 ,  6.627000e-07 ,  -6.640000e-07
DataValue ,  5.200000e-01 ,  7.318500e-07 ,  -7.318500e-07
DataValue ,  5.600000e-01 ,  8.037500e-07 ,  -8.032000e-07
DataValue ,  6.000000e-01 ,  8.773500e-07 ,  -8.769000e-07
DataValue ,  6.400000e-01 ,  9.529000e-07 ,  -9.527000e-07
DataValue ,  6.800000e-01 ,  1.033250e-06 ,  -1.033400e-06
DataValue ,  7.200000e-01 ,  1.115550e-06 ,  -1.115400e-06
DataValue ,  7.600000e-01 ,  1.204500e-06 ,  -1.202000e-06
DataValue ,  8.000000e-01 ,  1.292000e-06 ,  -1.291500e-06
DataValue ,  8.400000e-01 ,  1.387000e-06 ,  -1.384500e-06
DataValue ,  8.800000e-01 ,  1.482000e-06 ,  -1.483000e-06
DataValue ,  9.200000e-01 ,  1.583000e-06 ,  -1.581500e-06
DataValue ,  9.600000e-01 ,  1.690000e-06 ,  -1.690000e-06
DataValue ,  1.000000e+00 ,  1.803000e-06 ,  -1.805500e-06
DataValue ,  1.040000e+00 ,  1.930000e-06 ,  -1.930000e-06
DataValue ,  1.080000e+00 ,  2.059000e-06 ,  -2.059000e-06
DataValue ,  1.120000e+00 ,  2.186500e-06 ,  -2.184500e-06
DataValue ,  1.160000e+00 ,  2.320500e-06 ,  -2.320000e-06
DataValue ,  1.200000e+00 ,  2.467000e-06 ,  -2.468500e-06
DataValue ,  1.240000e+00 ,  2.626000e-06 ,  -2.619500e-06
DataValue ,  1.280000e+00 ,  2.783000e-06 ,  -2.798000e-06
DataValue ,  1.320000e+00 ,  2.967500e-06 ,  -2.964500e-06
DataValue ,  1.360000e+00 ,  3.164000e-06 ,  -3.171500e-06
DataValue ,  1.400000e+00 ,  3.366000e-06 ,  -3.366000e-06
DataValue ,  1.440000e+00 ,  3.572000e-06 ,  -3.569500e-06
DataValue ,  1.480000e+00 ,  3.817000e-06 ,  -3.828000e-06
DataValue ,  1.520000e+00 ,  4.057500e-06 ,  -4.081000e-06
DataValue ,  1.560000e+00 ,  4.361000e-06 ,  -4.366000e-06
DataValue ,  1.600000e+00 ,  4.622000e-06 ,  -4.639000e-06
DataValue ,  1.640000e+00 ,  4.939000e-06 ,  -4.922000e-06
DataValue ,  1.680000e+00 ,  5.216000e-06 ,  -5.200500e-06
DataValue ,  1.720000e+00 ,  5.543000e-06 ,  -5.567000e-06
DataValue ,  1.760000e+00 ,  5.850000e-06 ,  -5.900500e-06
DataValue ,  1.800000e+00 ,  6.263500e-06 ,  -6.240000e-06
DataValue ,  1.840000e+00 ,  6.698500e-06 ,  -6.674000e-06
DataValue ,  1.880000e+00 ,  7.155000e-06 ,  -7.205500e-06
DataValue ,  1.920000e+00 ,  7.713000e-06 ,  -7.657500e-06
DataValue ,  1.960000e+00 ,  8.277500e-06 ,  -8.270500e-06
DataValue ,  2.000000e+00 ,  8.930500e-06 ,  -8.928000e-06
DataValue ,  2.040000e+00 ,  9.589000e-06 ,  -9.592000e-06
DataValue ,  2.080000e+00 ,  1.035750e-05 ,  -1.029950e-05
DataValue ,  2.120000e+00 ,  1.119000e-05 ,  -1.121650e-05
DataValue ,  2.160000e+00 ,  1.273500e-05 ,  -1.270000e-05
DataValue ,  2.200000e+00 ,  1.379500e-05 ,  -1.381500e-05
DataValue ,  2.240000e+00 ,  1.569000e-05 ,  -1.548500e-05
DataValue ,  2.280000e+00 ,  1.376500e-05 ,  -1.353000e-05
DataValue ,  2.320000e+00 ,  1.485000e-05 ,  -1.492500e-05
DataValue ,  2.360000e+00 ,  1.611000e-05 ,  -1.614500e-05
DataValue ,  2.400000e+00 ,  1.790000e-05 ,  -1.754500e-05
DataValue ,  2.440000e+00 ,  2.019000e-05 ,  -2.009500e-05
DataValue ,  2.480000e+00 ,  2.370000e-05 ,  -2.348000e-05
DataValue ,  2.520000e+00 ,  1.047550e-03 ,  -1.331500e-03
DataValue ,  2.560000e+00 ,  9.658000e-04 ,  -9.999000e-04
DataValue ,  2.600000e+00 ,  9.997500e-04 ,  -1.000200e-03
DataValue ,  2.640000e+00 ,  1.000050e-03 ,  -1.000300e-03
DataValue ,  2.680000e+00 ,  1.000000e-03 ,  -1.000150e-03
DataValue ,  2.720000e+00 ,  9.999000e-04 ,  -1.000000e-03
DataValue ,  2.760000e+00 ,  1.000000e-03 ,  -9.998000e-04
DataValue ,  2.800000e+00 ,  1.000100e-03 ,  -1.000100e-03
DataValue ,  2.840000e+00 ,  1.000200e-03 ,  -9.996000e-04
DataValue ,  2.880000e+00 ,  1.000100e-03 ,  -1.000500e-03
DataValue ,  2.920000e+00 ,  1.000050e-03 ,  -1.000150e-03
DataValue ,  2.960000e+00 ,  1.000050e-03 ,  -9.999000e-04
DataValue ,  3.000000e+00 ,  9.999500e-04 ,  -1.000600e-03
DataValue ,  3.040000e+00 ,  1.000150e-03 ,  -1.000650e-03
DataValue ,  3.080000e+00 ,  1.000150e-03 ,  -9.999500e-04
DataValue ,  3.120000e+00 ,  1.000350e-03 ,  -9.999500e-04
DataValue ,  3.160000e+00 ,  9.998000e-04 ,  -1.000450e-03
DataValue ,  3.200000e+00 ,  1.000100e-03 ,  -9.999500e-04
DataValue ,  3.240000e+00 ,  1.000000e-03 ,  -9.999500e-04
DataValue ,  3.280000e+00 ,  1.000050e-03 ,  -1.000150e-03
DataValue ,  3.320000e+00 ,  9.999000e-04 ,  -1.000450e-03
DataValue ,  3.360000e+00 ,  1.000050e-03 ,  -9.999000e-04
DataValue ,  3.400000e+00 ,  1.000150e-03 ,  -1.000550e-03
DataValue ,  3.440000e+00 ,  1.000050e-03 ,  -1.000550e-03
DataValue ,  3.480000e+00 ,  9.998500e-04 ,  -1.000100e-03
DataValue ,  3.520000e+00 ,  1.000200e-03 ,  -9.999500e-04
DataValue ,  3.560000e+00 ,  1.000150e-03 ,  -1.000100e-03
DataValue ,  3.600000e+00 ,  1.000050e-03 ,  -1.000250e-03
DataValue ,  3.640000e+00 ,  1.000100e-03 ,  -9.997500e-04
DataValue ,  3.680000e+00 ,  1.000050e-03 ,  -1.000000e-03
DataValue ,  3.720000e+00 ,  1.000100e-03 ,  -1.000050e-03
DataValue ,  3.760000e+00 ,  1.000050e-03 ,  -1.000250e-03
DataValue ,  3.800000e+00 ,  1.000050e-03 ,  -9.996500e-04
DataValue ,  3.840000e+00 ,  9.999500e-04 ,  -9.996500e-04
DataValue ,  3.880000e+00 ,  1.000050e-03 ,  -9.996500e-04
DataValue ,  3.920000e+00 ,  9.999000e-04 ,  -1.000200e-03
DataValue ,  3.960000e+00 ,  9.998500e-04 ,  -1.000100e-03
DataValue ,  4.000000e+00 ,  1.000250e-03 ,  -9.998000e-04
DataValue ,  4.000000e+00 ,  9.999500e-04 ,  -1.000200e-03
DataValue ,  3.960000e+00 ,  1.000050e-03 ,  -1.000300e-03
DataValue ,  3.920000e+00 ,  1.000150e-03 ,  -9.999500e-04
DataValue ,  3.880000e+00 ,  1.000050e-03 ,  -1.000250e-03
DataValue ,  3.840000e+00 ,  1.000100e-03 ,  -1.000700e-03
DataValue ,  3.800000e+00 ,  1.000050e-03 ,  -9.999000e-04
DataValue ,  3.760000e+00 ,  9.999500e-04 ,  -9.999500e-04
DataValue ,  3.720000e+00 ,  9.998500e-04 ,  -9.999500e-04
DataValue ,  3.680000e+00 ,  9.999500e-04 ,  -1.000250e-03
DataValue ,  3.640000e+00 ,  1.000300e-03 ,  -1.000150e-03
DataValue ,  3.600000e+00 ,  1.000150e-03 ,  -9.998000e-04
DataValue ,  3.560000e+00 ,  1.000050e-03 ,  -1.000200e-03
DataValue ,  3.520000e+00 ,  1.000050e-03 ,  -1.000050e-03
DataValue ,  3.480000e+00 ,  9.999500e-04 ,  -1.000200e-03
DataValue ,  3.440000e+00 ,  1.000000e-03 ,  -1.000350e-03
DataValue ,  3.400000e+00 ,  1.000350e-03 ,  -1.000550e-03
DataValue ,  3.360000e+00 ,  9.999500e-04 ,  -1.000000e-03
DataValue ,  3.320000e+00 ,  1.000500e-03 ,  -1.000800e-03
DataValue ,  3.280000e+00 ,  1.000050e-03 ,  -1.000250e-03
DataValue ,  3.240000e+00 ,  9.997000e-04 ,  -1.000400e-03
DataValue ,  3.200000e+00 ,  9.998500e-04 ,  -1.000400e-03
DataValue ,  3.160000e+00 ,  1.000200e-03 ,  -9.999500e-04
DataValue ,  3.120000e+00 ,  1.000350e-03 ,  -1.000250e-03
DataValue ,  3.080000e+00 ,  1.000050e-03 ,  -1.000100e-03
DataValue ,  3.040000e+00 ,  1.000200e-03 ,  -9.999500e-04
DataValue ,  3.000000e+00 ,  1.000200e-03 ,  -1.000050e-03
DataValue ,  2.960000e+00 ,  9.999000e-04 ,  -1.000000e-03
DataValue ,  2.920000e+00 ,  1.000150e-03 ,  -9.997500e-04
DataValue ,  2.880000e+00 ,  1.000050e-03 ,  -9.999500e-04
DataValue ,  2.840000e+00 ,  1.000350e-03 ,  -1.000300e-03
DataValue ,  2.800000e+00 ,  9.999000e-04 ,  -1.000100e-03
DataValue ,  2.760000e+00 ,  1.000150e-03 ,  -1.000100e-03
DataValue ,  2.720000e+00 ,  1.000000e-03 ,  -9.999500e-04
DataValue ,  2.680000e+00 ,  1.000150e-03 ,  -9.998000e-04
DataValue ,  2.640000e+00 ,  1.000050e-03 ,  -1.000250e-03
DataValue ,  2.600000e+00 ,  1.000350e-03 ,  -9.996500e-04
DataValue ,  2.560000e+00 ,  1.000200e-03 ,  -9.996500e-04
DataValue ,  2.520000e+00 ,  1.000050e-03 ,  -1.000400e-03
DataValue ,  2.480000e+00 ,  1.000000e-03 ,  -1.000250e-03
DataValue ,  2.440000e+00 ,  1.000500e-03 ,  -1.000300e-03
DataValue ,  2.400000e+00 ,  1.000050e-03 ,  -9.996000e-04
DataValue ,  2.360000e+00 ,  1.000050e-03 ,  -1.000250e-03
DataValue ,  2.320000e+00 ,  1.000150e-03 ,  -9.997500e-04
DataValue ,  2.280000e+00 ,  1.000500e-03 ,  -9.997000e-04
DataValue ,  2.240000e+00 ,  1.000050e-03 ,  -9.998000e-04
DataValue ,  2.200000e+00 ,  9.998500e-04 ,  -1.000200e-03
DataValue ,  2.160000e+00 ,  1.000500e-03 ,  -9.996000e-04
DataValue ,  2.120000e+00 ,  1.000000e-03 ,  -1.000100e-03
DataValue ,  2.080000e+00 ,  1.000150e-03 ,  -1.000350e-03
DataValue ,  2.040000e+00 ,  1.000000e-03 ,  -1.000100e-03
DataValue ,  2.000000e+00 ,  1.000000e-03 ,  -1.000250e-03
DataValue ,  1.960000e+00 ,  9.997500e-04 ,  -9.995000e-04
DataValue ,  1.920000e+00 ,  9.998000e-04 ,  -1.000300e-03
DataValue ,  1.880000e+00 ,  1.000200e-03 ,  -1.000600e-03
DataValue ,  1.840000e+00 ,  9.997000e-04 ,  -1.000100e-03
DataValue ,  1.800000e+00 ,  1.000200e-03 ,  -1.000100e-03
DataValue ,  1.760000e+00 ,  1.000050e-03 ,  -1.000250e-03
DataValue ,  1.720000e+00 ,  1.000050e-03 ,  -1.000050e-03
DataValue ,  1.680000e+00 ,  1.000200e-03 ,  -1.000100e-03
DataValue ,  1.640000e+00 ,  1.000200e-03 ,  -9.994500e-04
DataValue ,  1.600000e+00 ,  1.000050e-03 ,  -1.000000e-03
DataValue ,  1.560000e+00 ,  1.000100e-03 ,  -1.000100e-03
DataValue ,  1.520000e+00 ,  1.000350e-03 ,  -1.000100e-03
DataValue ,  1.480000e+00 ,  1.000050e-03 ,  -9.995000e-04
DataValue ,  1.440000e+00 ,  9.999000e-04 ,  -1.000350e-03
DataValue ,  1.400000e+00 ,  1.000200e-03 ,  -1.000050e-03
DataValue ,  1.360000e+00 ,  1.000300e-03 ,  -1.000350e-03
DataValue ,  1.320000e+00 ,  9.997000e-04 ,  -1.000550e-03
DataValue ,  1.280000e+00 ,  1.000200e-03 ,  -1.000550e-03
DataValue ,  1.240000e+00 ,  1.000050e-03 ,  -1.000000e-03
DataValue ,  1.200000e+00 ,  1.000150e-03 ,  -9.998000e-04
DataValue ,  1.160000e+00 ,  1.000050e-03 ,  -1.000350e-03
DataValue ,  1.120000e+00 ,  1.000300e-03 ,  -9.998000e-04
DataValue ,  1.080000e+00 ,  1.000050e-03 ,  -1.000050e-03
DataValue ,  1.040000e+00 ,  1.000100e-03 ,  -1.000250e-03
DataValue ,  1.000000e+00 ,  1.000000e-03 ,  -9.999000e-04
DataValue ,  9.600000e-01 ,  9.996000e-04 ,  -1.000700e-03
DataValue ,  9.200000e-01 ,  1.627500e-06 ,  -1.621000e-06
DataValue ,  8.800000e-01 ,  1.518500e-06 ,  -1.518000e-06
DataValue ,  8.400000e-01 ,  1.418000e-06 ,  -1.413000e-06
DataValue ,  8.000000e-01 ,  1.321000e-06 ,  -1.320500e-06
DataValue ,  7.600000e-01 ,  1.230000e-06 ,  -1.226500e-06
DataValue ,  7.200000e-01 ,  1.140000e-06 ,  -1.140500e-06
DataValue ,  6.800000e-01 ,  1.054500e-06 ,  -1.053500e-06
DataValue ,  6.400000e-01 ,  9.720000e-07 ,  -9.700000e-07
DataValue ,  6.000000e-01 ,  8.910500e-07 ,  -8.910500e-07
DataValue ,  5.600000e-01 ,  8.170500e-07 ,  -8.171500e-07
DataValue ,  5.200000e-01 ,  7.445500e-07 ,  -7.436500e-07
DataValue ,  4.800000e-01 ,  6.744000e-07 ,  -6.744500e-07
DataValue ,  4.400000e-01 ,  6.075000e-07 ,  -6.073000e-07
DataValue ,  4.000000e-01 ,  5.425000e-07 ,  -5.416500e-07
DataValue ,  3.600000e-01 ,  4.814000e-07 ,  -4.794500e-07
DataValue ,  3.200000e-01 ,  4.206500e-07 ,  -4.202500e-07
DataValue ,  2.800000e-01 ,  3.627000e-07 ,  -3.621000e-07
DataValue ,  2.400000e-01 ,  3.064500e-07 ,  -3.062000e-07
DataValue ,  2.000000e-01 ,  2.538500e-07 ,  -2.530500e-07
DataValue ,  1.600000e-01 ,  2.002500e-07 ,  -2.007500e-07
DataValue ,  1.200000e-01 ,  1.492000e-07 ,  -1.488500e-07
DataValue ,  8.000000e-02 ,  9.838500e-08 ,  -9.828000e-08
DataValue ,  4.000000e-02 ,  4.900000e-08 ,  -4.900000e-08
DataValue ,  0.000000e+00 ,  5.595000e-11 ,  -4.555000e-11

File: old/SelectorIV/Selector-IV-sweep_20220609_15-21-49-248001_NbO2_80nm_DevX1Y3_DieX0Y0_89.csv
TestParameter ,Measurement.Type ,Selector-IV-sweep
TestParameter ,MainFrame
TestParameter ,Channel.Type ,SMU ,SMU
TestParameter ,Channel.Unit ,SMU2:MP ,SMU1:MP
TestParameter ,Channel.IName ,I1 ,I2
TestParameter ,Channel.VName ,V1 ,V2
TestParameter ,Channel.Mode ,V ,V
TestParameter ,Channel.Func ,VAR1 ,CONST
TestParameter ,Channel.Value ,- ,  0.000000
TestParameter ,Channel.Index , ,
TestParameter ,Channel.Time , ,
TestParameter ,Measurement.Port.SeriesResistance ,ON ,ON
TestParameter ,Measurement.Port.Filter ,0 ,0
TestParameter ,hold ,0.000000
TestParameter ,delay ,0.000000
TestParameter ,Measurement.Primary.Locus ,Double
TestParameter ,Measurement.Primary.Scale ,Linear
TestParameter ,Measurement.Primary.Start ,0.000000
TestParameter ,Measurement.Primary.Stop ,4.000000
TestParameter ,Measurement.Primary.Step ,101.000000
TestParameter ,Measurement.Primary.Compliance ,0.001
TestParameter ,Measurement.Primary.PowerCompliance ,0
TestParameter ,Measurement.Aborting.Condition ,CONTINUE  AT  ANY
TestParameter ,Measurement.PostOutput.Value ,  START
TestParameter ,Measurement.Bias.Source ,0.000000 ,0.000000
TestParameter ,Measurement.Bias.Compliance ,0.001000 ,0.010000
TestParameter ,Measurement.Unit ,SMU2:MP ,SMU1:MP
TestParameter ,Measurement.Adc ,HS  ADC ,HS  ADC
TestParameter ,Measurement.Measurement ,ERROR:  NOT  FOUND ,ERROR:  NOT  FOUND
TestParameter ,Measurement.RangingMode ,AUTO ,AUTO
TestParameter ,Measurement.RangeBoundary ,AUTO ,AUTO
TestParameter ,Timing.Hold ,  0.000000
TestParameter ,Timing.Delay ,  0.000000
TestParameter ,Timing.StepDelay ,
TestParameter ,Timing.StepSourceTriggerDelay ,
TestParameter ,Timing.StepMeasurementTriggerDelay ,
TestParameter ,Measurement.Adc.HighSpeed.Mode ,AUTO
TestParameter ,Measurement.Adc.HighSpeed.Coeff ,  1
TestParameter ,Measurement.Adc.HighResolution.AutoZero ,  ON
TestParameter ,Measurement.Adc.HighResolution.Mode ,AUTO
TestParameter ,Measurement.Adc.HighResolution.Coeff ,  6
Measurement ,Device ,NbO2_80nm
Measurement ,Time ,2022-06-09_15-16-14
Measurement ,  VlowMeas ,  0.5
Measurement ,  VlowMeasReal ,  0.52
Measurement ,  Repetition ,  89
Measurement ,  Rhigh ,  4.000200e+03
Measurement ,  Rlow1 ,  7.113543e+05
Measurement ,  Rlow2 ,  6.861063e+05
Measurement ,  Vth1 ,  1
Measurement ,  Vth2 ,  2
DataName ,  V1 ,  I1 ,  R1 ,  I2
Units ,  V ,  A ,  ohm ,  A
Dimension ,  202 ,  202 ,  202 ,  202
DataValue ,  0.000000e+00 ,  4.235000e-11 ,  -4.835000e-11
DataValue ,  4.000000e-02 ,  4.880500e-08 ,  -4.884000e-08
DataValue ,  8.000000e-02 ,  9.766000e-08 ,  -9.780000e-08
DataValue ,  1.200000e-01 ,  1.479500e-07 ,  -1.476500e-07
DataValue ,  1.600000e-01 ,  1.986500e-07 ,  -1.984000e-07
DataValue ,  2.000000e-01 ,  2.506500e-07 ,  -2.505000e-07
DataValue ,  2.400000e-01 ,  3.039000e-07 ,  -3.035000e-07
DataValue ,  2.800000e-01 ,  3.582000e-07 ,  -3.580500e-07
DataValue ,  3.200000e-01 ,  4.146500e-07 ,  -4.147000e-07
DataValue ,  3.600000e-01 ,  4.736000e-07 ,  -4.733500e-07
DataValue ,  4.000000e-01 ,  5.350000e-07 ,  -5.352500e-07
DataValue ,  4.400000e-01 ,  5.986000e-07 ,  -5.992000e-07
DataValue ,  4.800000e-01 ,  6.643500e-07 ,  -6.643000e-07
DataValue ,  5.200000e-01 ,  7.310000e-07 ,  -7.328000e-07
DataValue ,  5.600000e-01 ,  8.054000e-07 ,  -8.048000e-07
DataValue ,  6.000000e-01 ,  8.766000e-07 ,  -8.778000e-07
DataValue ,  6.400000e-01 ,  9.572000e-07 ,  -9.578000e-07
DataValue ,  6.800000e-01 ,  1.035050e-06 ,  -1.037750e-06
DataValue ,  7.200000e-01 ,  1.115700e-06 ,  -1.119050e-06
DataValue ,  7.600000e-01 ,  1.207500e-06 ,  -1.205000e-06
DataValue ,  8.000000e-01 ,  1.297000e-06 ,  -1.295500e-06
DataValue ,  8.400000e-01 ,  1.394000e-06 ,  -1.391500e-06
DataValue ,  8.800000e-01 ,  1.491500e-06 ,  -1.489000e-06
DataValue ,  9.200000e-01 ,  1.590500e-06 ,  -1.593000e-06
DataValue ,  9.600000e-01 ,  1.705000e-06 ,  -1.703500e-06
DataValue ,  1.000000e+00 ,  1.811500e-06 ,  -1.812000e-06
DataValue ,  1.040000e+00 ,  1.936500e-06 ,  -1.939000e-06
DataValue ,  1.080000e+00 ,  2.062500e-06 ,  -2.059000e-06
DataValue ,  1.120000e+00 ,  2.199000e-06 ,  -2.196500e-06
DataValue ,  1.160000e+00 ,  2.342000e-06 ,  -2.342500e-06
DataValue ,  1.200000e+00 ,  2.495500e-06 ,  -2.489000e-06
DataValue ,  1.240000e+00 ,  2.666500e-06 ,  -2.657000e-06
DataValue ,  1.280000e+00 ,  2.817000e-06 ,  -2.827500e-06
DataValue ,  1.320000e+00 ,  3.014000e-06 ,  -3.007500e-06
DataValue ,  1.360000e+00 ,  3.207500e-06 ,  -3.201000e-06
DataValue ,  1.400000e+00 ,  3.391000e-06 ,  -3.398500e-06
DataValue ,  1.440000e+00 ,  3.603500e-06 ,  -3.590000e-06
DataValue ,  1.480000e+00 ,  3.806500e-06 ,  -3.816500e-06
DataValue ,  1.520000e+00 ,  4.036500e-06 ,  -4.036000e-06
DataValue ,  1.560000e+00 ,  4.302000e-06 ,  -4.314500e-06
DataValue ,  1.600000e+00 ,  4.579000e-06 ,  -4.578000e-06
DataValue ,  1.640000e+00 ,  4.909500e-06 ,  -4.894500e-06
DataValue ,  1.680000e+00 ,  5.202000e-06 ,  -5.204500e-06
DataValue ,  1.720000e+00 ,  5.565000e-06 ,  -5.540500e-06
DataValue ,  1.760000e+00 ,  5.890500e-06 ,  -5.902000e-06
DataValue ,  1.800000e+00 ,  6.344500e-06 ,  -6.350500e-06
DataValue ,  1.840000e+00 ,  6.799500e-06 ,  -6.866000e-06
DataValue ,  1.880000e+00 ,  7.288500e-06 ,  -7.304000e-06
DataValue ,  1.920000e+00 ,  7.833500e-06 ,  -7.861000e-06
DataValue ,  1.960000e+00 ,  8.379500e-06 ,  -8.449000e-06
DataValue ,  2.000000e+00 ,  9.186000e-06 ,  -9.150500e-06
DataValue ,  2.040000e+00 ,  9.806000e-06 ,  -9.883000e-06
DataValue ,  2.080000e+00 ,  1.071700e-05 ,  -1.078700e-05
DataValue ,  2.120000e+00 ,  1.187000e-05 ,  -1.200500e-05
DataValue ,  2.160000e+00 ,  1.317500e-05 ,  -1.303000e-05
DataValue ,  2.200000e+00 ,  1.467000e-05 ,  -1.446000e-05
DataValue ,  2.240000e+00 ,  1.659500e-05 ,  -1.656000e-05
DataValue ,  2.280000e+00 ,  1.363500e-05 ,  -1.385500e-05
DataValue ,  2.320000e+00 ,  1.510000e-05 ,  -1.510500e-05
DataValue ,  2.360000e+00 ,  1.665500e-05 ,  -1.693000e-05
DataValue ,  2.400000e+00 ,  1.848500e-05 ,  -1.857000e-05
DataValue ,  2.440000e+00 ,  2.065000e-05 ,  -2.081000e-05
DataValue ,  2.480000e+00 ,  2.536500e-05 ,  -2.482500e-05
DataValue ,  2.520000e+00 ,  9.661000e-04 ,  -1.590500e-03
DataValue ,  2.560000e+00 ,  9.947500e-04 ,  -9.998000e-04
DataValue ,  2.600000e+00 ,  1.000300e-03 ,  -9.999500e-04
DataValue ,  2.640000e+00 ,  1.000150e-03 ,  -1.000650e-03
DataValue ,  2.680000e+00 ,  1.000150e-03 ,  -9.997500e-04
DataValue ,  2.720000e+00 ,  1.000000e-03 ,  -9.999500e-04
DataValue ,  2.760000e+00 ,  9.998000e-04 ,  -1.000100e-03
DataValue ,  2.800000e+00 ,  9.999500e-04 ,  -1.000250e-03
DataValue ,  2.840000e+00 ,  1.000100e-03 ,  -1.000150e-03
DataValue ,  2.880000e+00 ,  9.999000e-04 ,  -9.996500e-04
DataValue ,  2.920000e+00 ,  1.000050e-03 ,  -1.000400e-03
DataValue ,  2.960000e+00 ,  9.998500e-04 ,  -9.999500e-04
DataValue ,  3.000000e+00 ,  1.000050e-03 ,  -9.999500e-04
DataValue ,  3.040000e+00 ,  1.000150e-03 ,  -1.000450e-03
DataValue ,  3.080000e+00 ,  1.000050e-03 ,  -9.998500e-04
DataValue ,  3.120000e+00 ,  1.000100e-03 ,  -1.000250e-03
DataValue ,  3.160000e+00 ,  1.000100e-03 ,  -1.000000e-03
DataValue ,  3.200000e+00 ,  1.000150e-03 ,  -9.996000e-04
DataValue ,  3.240000e+00 ,  1.000250e-03 ,  -1.000050e-03
DataValue ,  3.280000e+00 ,  9.995500e-04 ,  -1.000100e-03
DataValue ,  3.320000e+00 ,  9.999500e-04 ,  -1.000250e-03
DataValue ,  3.360000e+00 ,  1.000200e-03 ,  -1.000400e-03
DataValue ,  3.400000e+00 ,  1.000000e-03 ,  -9.999500e-04
DataValue ,  3.440000e+00 ,  1.000350e-03 ,  -1.000150e-03
DataValue ,  3.480000e+00 ,  1.000050e-03 ,  -1.000550e-03
DataValue ,  3.520000e+00 ,  1.000150e-03 ,  -1.000650e-03
DataValue ,  3.560000e+00 ,  1.000050e-03 ,  -1.000200e-03
DataValue ,  3.600000e+00 ,  1.000000e-03 ,  -1.000200e-03
DataValue ,  3.640000e+00 ,  1.000200e-03 ,  -9.999500e-04
DataValue ,  3.680000e+00 ,  9.997500e-04 ,  -1.000400e-03
DataValue ,  3.720000e+00 ,  1.000000e-03 ,  -1.000300e-03
DataValue ,  3.760000e+00 ,  9.999500e-04 ,  -1.000200e-03
DataValue ,  3.800000e+00 ,  1.000450e-03 ,  -1.000450e-03
DataValue ,  3.840000e+00 ,  1.000300e-03 ,  -9.999500e-04
DataValue ,  3.880000e+00 ,  1.000150e-03 ,  -1.000100e-03
DataValue ,  3.920000e+00 ,  1.000150e-03 ,  -1.000250e-03
DataValue ,  3.960000e+00 ,  1.000200e-03 ,  -1.000350e-03
DataValue ,  4.000000e+00 ,  1.000200e-03 ,  -1.000700e-03
DataValue ,  4.000000e+00 ,  9.999500e-04 ,  -9.999500e-04
DataValue ,  3.960000e+00 ,  1.000650e-03 ,  -9.996500e-04
DataValue ,  3.920000e+00 ,  1.000350e-03 ,  -1.000150e-03
DataValue ,  3.880000e+00 ,  1.000350e-03 ,  -9.999500e-04
DataValue ,  3.840000e+00 ,  9.999500e-04 ,  -9.999500e-04
DataValue ,  3.800000e+00 ,  1.000400e-03 ,  -1.000100e-03
DataValue ,  3.760000e+00 ,  1.000000e-03 ,  -9.999500e-04
DataValue ,  3.720000e+00 ,  9.999500e-04 ,  -1.000300e-03
DataValue ,  3.680000e+00 ,  1.000100e-03 ,  -9.997500e-04
DataValue ,  3.640000e+00 ,  9.999000e-04 ,  -9.997500e-04
DataValue ,  3.600000e+00 ,  1.000100e-03 ,  -1.000150e-03
DataValue ,  3.560000e+00 ,  1.000450e-03 ,  -1.000050e-03
DataValue ,  3.520000e+00 ,  1.000300e-03 ,  -9.998000e-04
DataValue ,  3.480000e+00 ,  9.999000e-04 ,  -1.000250e-03
DataValue ,  3.440000e+00 ,  1.000250e-03 ,  -1.000800e-03
DataValue ,  3.400000e+00 ,  9.999000e-04 ,  -9.996500e-04
DataValue ,  3.360000e+00 ,  1.000000e-03 ,  -9.998000e-04
DataValue ,  3.320000e+00 ,  1.000050e-03 ,  -1.000400e-03
DataValue ,  3.280000e+00 ,  1.000200e-03 ,  -1.000300e-03
DataValue ,  3.240000e+00 ,  1.000050e-03 ,  -9.999500e-04
DataValue ,  3.200000e+00 ,  1.000350e-03 ,  -1.000050e-03
DataValue ,  3.160000e+00 ,  1.000200e-03 ,  -9.995000e-04
DataValue ,  3.120000e+00 ,  1.000050e-03 ,  -9.996000e-04
DataValue ,  3.080000e+00 ,  1.000050e-03 ,  -1.000550e-03
DataValue ,  3.040000e+00 ,  1.000100e-03 ,  -1.000050e-03
DataValue ,  3.000000e+00 ,  1.000000e-03 ,  -1.000550e-03
DataValue ,  2.960000e+00 ,  9.999500e-04 ,  -1.000200e-03
DataValue ,  2.920000e+00 ,  1.000000e-03 ,  -1.000050e-03
DataValue ,  2.880000e+00 ,  1.000200e-03 ,  -1.000550e-03
DataValue ,  2.840000e+00 ,  1.000350e-03 ,  -1.000150e-03
DataValue ,  2.800000e+00 ,  1.000350e-03 ,  -9.996500e-04
DataValue ,  2.760000e+00 ,  1.000050e-03 ,  -9.998000e-04
DataValue ,  2.720000e+00 ,  1.000200e-03 ,  -1.000250e-03
DataValue ,  2.680000e+00 ,  9.997500e-04 ,  -1.000100e-03
DataValue ,  2.640000e+00 ,  1.000050e-03 ,  -9.996500e-04
DataValue ,  2.600000e+00 ,  9.999500e-04 ,  -1.000550e-03
DataValue ,  2.560000e+00 ,  1.000050e-03 ,  -1.000050e-03
DataValue ,  2.520000e+00 ,  1.000500e-03 ,  -1.000100e-03
DataValue ,  2.480000e+00 ,  1.000000e-03 ,  -9.999000e-04
DataValue ,  2.440000e+00 ,  1.000350e-03 ,  -9.998000e-04
DataValue ,  2.400000e+00 ,  1.000200e-03 ,  -9.999500e-04
DataValue ,  2.360000e+00 ,  1.000350e-03 ,  -9.996000e-04
DataValue ,  2.320000e+00 ,  1.000050e-03 ,  -1.000250e-03
DataValue ,  2.280000e+00 ,  1.000350e-03 ,  -1.000000e-03
DataValue ,  2.240000e+00 ,  1.000650e-03 ,  -9.995500e-04
DataValue ,  2.200000e+00 ,  1.000200e-03 ,  -9.999500e-04
DataValue ,  2.160000e+00 ,  1.000300e-03 ,  -1.000550e-03
DataValue ,  2.120000e+00 ,  1.000300e-03 ,  -1.000250e-03
DataValue ,  2.080000e+00 ,  1.000050e-03 ,  -9.997500e-04
DataValue ,  2.040000e+00 ,  1.000300e-03 ,  -1.000300e-03
DataValue ,  2.000000e+00 ,  9.999000e-04 ,  -9.998500e-04
DataValue ,  1.960000e+00 ,  9.999000e-04 ,  -1.000600e-03
DataValue ,  1.920000e+00 ,  9.999000e-04 ,  -9.999000e-04
DataValue ,  1.880000e+00 ,  1.000000e-03 ,  -1.000950e-03
DataValue ,  1.840000e+00 ,  9.998500e-04 ,  -9.996500e-04
DataValue ,  1.800000e+00 ,  1.000300e-03 ,  -1.000350e-03
DataValue ,  1.760000e+00 ,  1.000200e-03 ,  -1.000000e-03
DataValue ,  1.720000e+00 ,  1.000150e-03 ,  -1.000750e-03
DataValue ,  1.680000e+00 ,  1.000200e-03 ,  -1.000250e-03
DataValue ,  1.640000e+00 ,  1.000050e-03 ,  -9.999000e-04
DataValue ,  1.600000e+00 ,  9.999000e-04 ,  -1.001050e-03
DataValue ,  1.560000e+00 ,  9.998500e-04 ,  -9.999500e-04
DataValue ,  1.520000e+00 ,  1.000350e-03 ,  -1.000150e-03
DataValue ,  1.480000e+00 ,  1.000200e-03 ,  -1.000500e-03
DataValue ,  1.440000e+00 ,  1.000200e-03 ,  -1.000200e-03
DataValue ,  1.400000e+00 ,  1.000300e-03 ,  -1.000300e-03
DataValue ,  1.360000e+00 ,  1.000150e-03 ,  -1.000100e-03
DataValue ,  1.320000e+00 ,  1.000200e-03 ,  -1.000150e-03
DataValue ,  1.280000e+00 ,  1.000550e-03 ,  -9.996000e-04
DataValue ,  1.240000e+00 ,  1.000200e-03 ,  -1.000850e-03
DataValue ,  1.200000e+00 ,  1.000100e-03 ,  -1.000300e-03
DataValue ,  1.160000e+00 ,  9.995500e-04 ,  -9.996500e-04
DataValue ,  1.120000e+00 ,  1.000350e-03 ,  -9.998500e-04
DataValue ,  1.080000e+00 ,  9.999000e-04 ,  -1.000050e-03
DataValue ,  1.040000e+00 ,  9.999000e-04 ,  -1.000250e-03
DataValue ,  1.000000e+00 ,  1.000250e-03 ,  -9.993000e-04
DataValue ,  9.600000e-01 ,  1.766500e-06 ,  -1.761500e-06
DataValue ,  9.200000e-01 ,  1.650500e-06 ,  -1.654500e-06
DataValue ,  8.800000e-01 ,  1.546000e-06 ,  -1.549000e-06
DataValue ,  8.400000e-01 ,  1.447500e-06 ,  -1.447000e-06
DataValue ,  8.000000e-01 ,  1.347000e-06 ,  -1.345000e-06
DataValue ,  7.600000e-01 ,  1.250500e-06 ,  -1.252000e-06
DataValue ,  7.200000e-01 ,  1.160500e-06 ,  -1.161000e-06
DataValue ,  6.800000e-01 ,  1.073500e-06 ,  -1.075000e-06
DataValue ,  6.400000e-01 ,  9.900000e-07 ,  -9.922000e-07
DataValue ,  6.000000e-01 ,  9.117000e-07 ,  -9.109000e-07
DataValue ,  5.600000e-01 ,  8.322000e-07 ,  -8.333000e-07
DataValue ,  5.200000e-01 ,  7.579000e-07 ,  -7.593000e-07
DataValue ,  4.800000e-01 ,  6.868500e-07 ,  -6.862000e-07
DataValue ,  4.400000e-01 ,  6.184000e-07 ,  -6.173500e-07
DataValue ,  4.000000e-01 ,  5.531000e-07 ,  -5.524000e-07
DataValue ,  3.600000e-01 ,  4.913000e-07 ,  -4.914000e-07
DataValue ,  3.200000e-01 ,  4.293500e-07 ,  -4.289000e-07
DataValue ,  2.800000e-01 ,  3.695000e-07 ,  -3.701000e-07
DataValue ,  2.400000e-01 ,  3.113000e-07 ,  -3.110000e-07
DataValue ,  2.000000e-01 ,  2.569000e-07 ,  -2.561500e-07
DataValue ,  1.600000e-01 ,  2.034000e-07 ,  -2.030000e-07
DataValue ,  1.200000e-01 ,  1.507500e-07 ,  -1.507000e-07
DataValue ,  8.000000e-02 ,  9.978000e-08 ,  -9.980000e-08
DataValue ,  4.000000e-02 ,  4.970500e-08 ,  -4.983000e-08
DataValue ,  0.000000e+00 ,  6.270000e-11 ,  -4.135000e-11
