Repository: tedkmburu/Nb02_v2

# NbO2 - Summer Research
<a name="readme-top"></a>




<!-- PROJECT SHIELDS -->
<!--
*** I'm using markdown "reference style" links for readability.
*** Reference links are enclosed in brackets [ ] instead of parentheses ( ).
*** See the bottom of this document for the declaration of the reference variables
*** for contributors-url, forks-url, etc. This is an optional, concise syntax you may use.
*** https://www.markdownguide.org/basic-syntax/#reference-style-links
-->



<!-- PROJECT LOGO -->
<div align="center">
  <a href="https://github.com/othneildrew/Best-README-Template">
  </a>

  <h3 align="center">NbO2 Research</h3>
    This code is used to analyze IV curves for Prof.

File: old/SelectorIV/Selector-IV-sweep_20220609_15-24-54-121374_NbO2_80nm_DevX1Y3_DieX0Y0_42.csv
TestParameter ,Measurement.Type ,Selector-IV-sweep
TestParameter ,MainFrame
TestParameter ,Channel.Type ,SMU ,SMU
TestParameter ,Channel.Unit ,SMU2:MP ,SMU1:MP
TestParameter ,Channel.IName ,I1 ,I2
TestParameter ,Channel.VName ,V1 ,V2
TestParameter ,Channel.Mode ,V ,V
TestParameter ,Channel.Func ,VAR1 ,CONST
TestParameter ,Channel.Value ,- ,  0.000000
TestParameter ,Channel.Index , ,
TestParameter ,Channel.Time , ,
TestParameter ,Measurement.Port.SeriesResistance ,ON ,ON
TestParameter ,Measurement.Port.Filter ,0 ,0
TestParameter ,hold ,0.000000
TestParameter ,delay ,0.000000
TestParameter ,Measurement.Primary.Locus ,Double
TestParameter ,Measurement.Primary.Scale ,Linear
TestParameter ,Measurement.Primary.Start ,0.000000
TestParameter ,Measurement.Primary.Stop ,-4.000000
TestParameter ,Measurement.Primary.Step ,101.000000
TestParameter ,Measurement.Primary.Compliance ,0.001
TestParameter ,Measurement.Primary.PowerCompliance ,0
TestParameter ,Measurement.Aborting.Condition ,CONTINUE  AT  ANY
TestParameter ,Measurement.PostOutput.Value ,  START
TestParameter ,Measurement.Bias.Source ,0.000000 ,0.000000
TestParameter ,Measurement.Bias.Compliance ,0.001000 ,0.010000
TestParameter ,Measurement.Unit ,SMU2:MP ,SMU1:MP
TestParameter ,Measurement.Adc ,HS  ADC ,HS  ADC
TestParameter ,Measurement.Measurement ,ERROR:  NOT  FOUND ,ERROR:  NOT  FOUND
TestParameter ,Measurement.RangingMode ,AUTO ,AUTO
TestParameter ,Measurement.RangeBoundary ,AUTO ,AUTO
TestParameter ,Timing.Hold ,  0.000000
TestParameter ,Timing.Delay ,  0.000000
TestParameter ,Timing.StepDelay ,
TestParameter ,Timing.StepSourceTriggerDelay ,
TestParameter ,Timing.StepMeasurementTriggerDelay ,
TestParameter ,Measurement.Adc.HighSpeed.Mode ,AUTO
TestParameter ,Measurement.Adc.HighSpeed.Coeff ,  1
TestParameter ,Measurement.Adc.HighResolution.AutoZero ,  ON
TestParameter ,Measurement.Adc.HighResolution.Mode ,AUTO
TestParameter ,Measurement.Adc.HighResolution.Coeff ,  6
Measurement ,Device ,NbO2_80nm
Measurement ,Time ,2022-06-09_15-16-14
Measurement ,  VlowMeas ,  -0.5
Measurement ,  VlowMeasReal ,  0.0
Measurement ,  Repetition ,  42
Measurement ,  Rhigh ,  3.999600e+03
Measurement ,  Rlow1 ,  0.000000e+00
Measurement ,  Rlow2 ,  0.000000e+00
Measurement ,  Vth1 ,  0
Measurement ,  Vth2 ,  0
DataName ,  V1 ,  I1 ,  R1 ,  I2
Units ,  V ,  A ,  ohm ,  A
Dimension ,  202 ,  202 ,  202 ,  202
DataValue ,  0.000000e+00 ,  5.425000e-11 ,  -5.300000e-11
DataValue ,  -4.000000e-02 ,  -7.402500e-08 ,  7.415500e-08
DataValue ,  -8.000000e-02 ,  -1.499500e-07 ,  1.507500e-07
DataValue ,  -1.200000e-01 ,  -2.309000e-07 ,  2.313000e-07
DataValue ,  -1.600000e-01 ,  -3.179000e-07 ,  3.166000e-07
DataValue ,  -2.000000e-01 ,  -4.094000e-07 ,  4.121000e-07
DataValue ,  -2.400000e-01 ,  -5.128500e-07 ,  5.115500e-07
DataValue ,  -2.800000e-01 ,  -6.302500e-07 ,  6.324000e-07
DataValue ,  -3.200000e-01 ,  -7.571000e-07 ,  7.565500e-07
DataValue ,  -3.600000e-01 ,  -8.978500e-07 ,  8.947000e-07
DataValue ,  -4.000000e-01 ,  -1.051000e-06 ,  1.055350e-06
DataValue ,  -4.400000e-01 ,  -1.246000e-06 ,  1.249500e-06
DataValue ,  -4.800000e-01 ,  -1.443500e-06 ,  1.440500e-06
DataValue ,  -5.200000e-01 ,  -1.660500e-06 ,  1.656500e-06
DataValue ,  -5.600000e-01 ,  -1.905000e-06 ,  1.875000e-06
DataValue ,  -6.000000e-01 ,  -2.165500e-06 ,  2.155000e-06
DataValue ,  -6.400000e-01 ,  -2.483500e-06 ,  2.477000e-06
DataValue ,  -6.800000e-01 ,  -2.847500e-06 ,  2.837000e-06
DataValue ,  -7.200000e-01 ,  -3.286000e-06 ,  3.283000e-06
DataValue ,  -7.600000e-01 ,  -3.820000e-06 ,  3.828500e-06
DataValue ,  -8.000000e-01 ,  -4.658000e-06 ,  4.671500e-06
DataValue ,  -8.400000e-01 ,  -5.430500e-06 ,  5.440000e-06
DataValue ,  -8.800000e-01 ,  -6.593500e-06 ,  6.571500e-06
DataValue ,  -9.200000e-01 ,  -8.166000e-06 ,  8.214000e-06
DataValue ,  -9.600000e-01 ,  -1.000000e-03 ,  1.000500e-03
DataValue ,  -1.000000e+00 ,  -1.000050e-03 ,  1.000500e-03
DataValue ,  -1.040000e+00 ,  -1.000000e-03 ,  1.000000e-03
DataValue ,  -1.080000e+00 ,  -1.000000e-03 ,  1.000500e-03
DataValue ,  -1.120000e+00 ,  -1.000000e-03 ,  1.000500e-03
DataValue ,  -1.160000e+00 ,  -1.000050e-03 ,  1.000500e-03
DataValue ,  -1.200000e+00 ,  -1.000050e-03 ,  1.000500e-03
DataValue ,  -1.240000e+00 ,  -1.000000e-03 ,  1.000500e-03
DataValue ,  -1.280000e+00 ,  -1.000050e-03 ,  1.000500e-03
DataValue ,  -1.320000e+00 ,  -9.999500e-04 ,  1.000500e-03
DataValue ,  -1.360000e+00 ,  -1.000000e-03 ,  1.000500e-03
DataValue ,  -1.400000e+00 ,  -1.000000e-03 ,  1.000500e-03
DataValue ,  -1.440000e+00 ,  -1.000000e-03 ,  1.000000e-03
DataValue ,  -1.480000e+00 ,  -1.000050e-03 ,  1.000000e-03
DataValue ,  -1.520000e+00 ,  -1.000050e-03 ,  1.000000e-03
DataValue ,  -1.560000e+00 ,  -9.999500e-04 ,  1.000000e-03
DataValue ,  -1.600000e+00 ,  -1.000050e-03 ,  9.999500e-04
DataValue ,  -1.640000e+00 ,  -1.000000e-03 ,  1.000000e-03
DataValue ,  -1.680000e+00 ,  -1.000000e-03 ,  1.000000e-03
DataValue ,  -1.720000e+00 ,  -9.999500e-04 ,  1.000050e-03
DataValue ,  -1.760000e+00 ,  -1.000000e-03 ,  1.000100e-03
DataValue ,  -1.800000e+00 ,  -9.999500e-04 ,  1.000000e-03
DataValue ,  -1.840000e+00 ,  -9.999500e-04 ,  1.000000e-03
DataValue ,  -1.880000e+00 ,  -1.000000e-03 ,  1.000100e-03
DataValue ,  -1.920000e+00 ,  -1.000000e-03 ,  9.998000e-04
DataValue ,  -1.960000e+00 ,  -1.000050e-03 ,  1.000050e-03
DataValue ,  -2.000000e+00 ,  -1.000100e-03 ,  1.000000e-03
DataValue ,  -2.040000e+00 ,  -1.000000e-03 ,  1.000100e-03
DataValue ,  -2.080000e+00 ,  -1.000000e-03 ,  1.000000e-03
DataValue ,  -2.120000e+00 ,  -1.000050e-03 ,  1.000000e-03
DataValue ,  -2.160000e+00 ,  -1.000000e-03 ,  9.999000e-04
DataValue ,  -2.200000e+00 ,  -1.000000e-03 ,  1.000000e-03
DataValue ,  -2.240000e+00 ,  -1.000000e-03 ,  1.000100e-03
DataValue ,  -2.280000e+00 ,  -1.000000e-03 ,  1.000000e-03
DataValue ,  -2.320000e+00 ,  -1.000050e-03 ,  1.000050e-03
DataValue ,  -2.360000e+00 ,  -9.999500e-04 ,  1.000000e-03
DataValue ,  -2.400000e+00 ,  -1.000050e-03 ,  9.999500e-04
DataValue ,  -2.440000e+00 ,  -1.000000e-03 ,  1.000000e-03
DataValue ,  -2.480000e+00 ,  -1.000050e-03 ,  1.000000e-03
DataValue ,  -2.520000e+00 ,  -1.000050e-03 ,  1.000000e-03
DataValue ,  -2.560000e+00 ,  -1.000050e-03 ,  1.000000e-03
DataValue ,  -2.600000e+00 ,  -1.000000e-03 ,  9.999500e-04
DataValue ,  -2.640000e+00 ,  -1.000050e-03 ,  1.000100e-03
DataValue ,  -2.680000e+00 ,  -1.000000e-03 ,  1.000100e-03
DataValue ,  -2.720000e+00 ,  -1.000100e-03 ,  9.999500e-04
DataValue ,  -2.760000e+00 ,  -1.000050e-03 ,  9.999500e-04
DataValue ,  -2.800000e+00 ,  -1.000100e-03 ,  1.000000e-03
DataValue ,  -2.840000e+00 ,  -1.000000e-03 ,  1.000000e-03
DataValue ,  -2.880000e+00 ,  -1.000050e-03 ,  1.000050e-03
DataValue ,  -2.920000e+00 ,  -1.000050e-03 ,  1.000000e-03
DataValue ,  -2.960000e+00 ,  -1.000000e-03 ,  1.000000e-03
DataValue ,  -3.000000e+00 ,  -1.000050e-03 ,  9.999000e-04
DataValue ,  -3.040000e+00 ,  -1.000050e-03 ,  1.000050e-03
DataValue ,  -3.080000e+00 ,  -1.000000e-03 ,  9.999500e-04
DataValue ,  -3.120000e+00 ,  -1.000050e-03 ,  1.000000e-03
DataValue ,  -3.160000e+00 ,  -1.000000e-03 ,  1.000000e-03
DataValue ,  -3.200000e+00 ,  -1.000050e-03 ,  1.000050e-03
DataValue ,  -3.240000e+00 ,  -9.999500e-04 ,  9.999500e-04
DataValue ,  -3.280000e+00 ,  -9.999500e-04 ,  9.999000e-04
DataValue ,  -3.320000e+00 ,  -1.000050e-03 ,  1.000050e-03
DataValue ,  -3.360000e+00 ,  -9.999500e-04 ,  1.000000e-03
DataValue ,  -3.400000e+00 ,  -1.000000e-03 ,  1.000050e-03
DataValue ,  -3.440000e+00 ,  -1.000050e-03 ,  1.000000e-03
DataValue ,  -3.480000e+00 ,  -1.000000e-03 ,  1.000050e-03
DataValue ,  -3.520000e+00 ,  -1.000000e-03 ,  1.000000e-03
DataValue ,  -3.560000e+00 ,  -1.000050e-03 ,  9.999500e-04
DataValue ,  -3.600000e+00 ,  -1.000050e-03 ,  1.000000e-03
DataValue ,  -3.640000e+00 ,  -9.999500e-04 ,  1.000050e-03
DataValue ,  -3.680000e+00 ,  -1.000050e-03 ,  1.000000e-03
DataValue ,  -3.720000e+00 ,  -1.000000e-03 ,  1.000000e-03
DataValue ,  -3.760000e+00 ,  -1.000050e-03 ,  1.000050e-03
DataValue ,  -3.800000e+00 ,  -1.000050e-03 ,  1.000000e-03
DataValue ,  -3.840000e+00 ,  -1.000050e-03 ,  1.000000e-03
DataValue ,  -3.880000e+00 ,  -1.000050e-03 ,  1.000000e-03
DataValue ,  -3.920000e+00 ,  -1.000050e-03 ,  1.000000e-03
DataValue ,  -3.960000e+00 ,  -9.999500e-04 ,  9.999500e-04
DataValue ,  -4.000000e+00 ,  -1.000000e-03 ,  9.999500e-04
DataValue ,  -4.000000e+00 ,  -1.000100e-03 ,  1.000000e-03
DataValue ,  -3.960000e+00 ,  -9.999500e-04 ,  1.000000e-03
DataValue ,  -3.920000e+00 ,  -1.000000e-03 ,  9.999500e-04
DataValue ,  -3.880000e+00 ,  -1.000000e-03 ,  1.000100e-03
DataValue ,  -3.840000e+00 ,  -1.000050e-03 ,  1.000000e-03
DataValue ,  -3.800000e+00 ,  -1.000050e-03 ,  1.000000e-03
DataValue ,  -3.760000e+00 ,  -9.999500e-04 ,  1.000050e-03
DataValue ,  -3.720000e+00 ,  -1.000050e-03 ,  1.000100e-03
DataValue ,  -3.680000e+00 ,  -1.000050e-03 ,  1.000000e-03
DataValue ,  -3.640000e+00 ,  -9.999500e-04 ,  1.000000e-03
DataValue ,  -3.600000e+00 ,  -9.999500e-04 ,  1.000100e-03
DataValue ,  -3.560000e+00 ,  -1.000000e-03 ,  1.000000e-03
DataValue ,  -3.520000e+00 ,  -9.999500e-04 ,  1.000000e-03
DataValue ,  -3.480000e+00 ,  -1.000000e-03 ,  1.000000e-03
DataValue ,  -3.440000e+00 ,  -1.000000e-03 ,  1.000050e-03
DataValue ,  -3.400000e+00 ,  -1.000000e-03 ,  1.000000e-03
DataValue ,  -3.360000e+00 ,  -1.000050e-03 ,  9.999000e-04
DataValue ,  -3.320000e+00 ,  -1.000000e-03 ,  1.000050e-03
DataValue ,  -3.280000e+00 ,  -1.000050e-03 ,  9.999500e-04
DataValue ,  -3.240000e+00 ,  -1.000050e-03 ,  1.000000e-03
DataValue ,  -3.200000e+00 ,  -1.000000e-03 ,  1.000050e-03
DataValue ,  -3.160000e+00 ,  -1.000050e-03 ,  9.999500e-04
DataValue ,  -3.120000e+00 ,  -1.000000e-03 ,  1.000050e-03
DataValue ,  -3.080000e+00 ,  -9.999500e-04 ,  1.000100e-03
DataValue ,  -3.040000e+00 ,  -1.000000e-03 ,  1.000000e-03
DataValue ,  -3.000000e+00 ,  -1.000000e-03 ,  9.999500e-04
DataValue ,  -2.960000e+00 ,  -1.000050e-03 ,  1.000000e-03
DataValue ,  -2.920000e+00 ,  -1.000050e-03 ,  9.999500e-04
DataValue ,  -2.880000e+00 ,  -1.000000e-03 ,  1.000000e-03
DataValue ,  -2.840000e+00 ,  -9.999500e-04 ,  9.999500e-04
DataValue ,  -2.800000e+00 ,  -1.000000e-03 ,  1.000000e-03
DataValue ,  -2.760000e+00 ,  -1.000000e-03 ,  1.000050e-03
DataValue ,  -2.720000e+00 ,  -1.000000e-03 ,  1.000000e-03
DataValue ,  -2.680000e+00 ,  -9.999500e-04 ,  9.999500e-04
DataValue ,  -2.640000e+00 ,  -1.000000e-03 ,  9.999500e-04
DataValue ,  -2.600000e+00 ,  -1.000000e-03 ,  1.000000e-03
DataValue ,  -2.560000e+00 ,  -1.000050e-03 ,  1.000000e-03
DataValue ,  -2.520000e+00 ,  -1.000000e-03 ,  1.000050e-03
DataValue ,  -2.480000e+00 ,  -1.000050e-03 ,  1.000050e-03
DataValue ,  -2.440000e+00 ,  -1.000000e-03 ,  9.999500e-04
DataValue ,  -2.400000e+00 ,  -1.000000e-03 ,  1.000000e-03
DataValue ,  -2.360000e+00 ,  -1.000000e-03 ,  1.000000e-03
DataValue ,  -2.320000e+00 ,  -9.999500e-04 ,  1.000100e-03
DataValue ,  -2.280000e+00 ,  -1.000050e-03 ,  1.000000e-03
DataValue ,  -2.240000e+00 ,  -1.000000e-03 ,  1.000050e-03
DataValue ,  -2.200000e+00 ,  -9.999500e-04 ,  1.000000e-03
DataValue ,  -2.160000e+00 ,  -1.000000e-03 ,  1.000000e-03
DataValue ,  -2.120000e+00 ,  -9.999500e-04 ,  1.000000e-03
DataValue ,  -2.080000e+00 ,  -1.000050e-03 ,  1.000000e-03
DataValue ,  -2.040000e+00 ,  -1.000050e-03 ,  1.000000e-03
DataValue ,  -2.000000e+00 ,  -1.000000e-03 ,  1.000000e-03
DataValue ,  -1.960000e+00 ,  -1.000000e-03 ,  9.999000e-04
DataValue ,  -1.920000e+00 ,  -1.000000e-03 ,  1.000000e-03
DataValue ,  -1.880000e+00 ,  -1.000100e-03 ,  1.000000e-03
DataValue ,  -1.840000e+00 ,  -1.000050e-03 ,  1.000050e-03
DataValue ,  -1.800000e+00 ,  -1.000000e-03 ,  1.000000e-03
DataValue ,  -1.760000e+00 ,  -1.000050e-03 ,  1.000000e-03
DataValue ,  -1.720000e+00 ,  -1.000050e-03 ,  1.000050e-03
DataValue ,  -1.680000e+00 ,  -1.000000e-03 ,  1.000000e-03
DataValue ,  -1.640000e+00 ,  -1.000050e-03 ,  1.000000e-03
DataValue ,  -1.600000e+00 ,  -1.000050e-03 ,  1.000000e-03
DataValue ,  -1.560000e+00 ,  -1.000000e-03 ,  1.000050e-03
DataValue ,  -1.520000e+00 ,  -1.000000e-03 ,  9.999000e-04
DataValue ,  -1.480000e+00 ,  -9.999500e-04 ,  9.999500e-04
DataValue ,  -1.440000e+00 ,  -1.000000e-03 ,  1.000000e-03
DataValue ,  -1.400000e+00 ,  -1.000000e-03 ,  1.000000e-03
DataValue ,  -1.360000e+00 ,  -1.000000e-03 ,  1.000000e-03
DataValue ,  -1.320000e+00 ,  -1.000050e-03 ,  9.999500e-04
DataValue ,  -1.280000e+00 ,  -9.999500e-04 ,  1.000000e-03
DataValue ,  -1.240000e+00 ,  -1.000050e-03 ,  1.000150e-03
DataValue ,  -1.200000e+00 ,  -1.000100e-03 ,  1.000100e-03
DataValue ,  -1.160000e+00 ,  -1.000000e-03 ,  1.000000e-03
DataValue ,  -1.120000e+00 ,  -1.000050e-03 ,  1.000100e-03
DataValue ,  -1.080000e+00 ,  -9.999500e-04 ,  1.000050e-03
DataValue ,  -1.040000e+00 ,  -1.000050e-03 ,  1.000100e-03
DataValue ,  -1.000000e+00 ,  -1.000000e-03 ,  1.000100e-03
DataValue ,  -9.600000e-01 ,  -1.000000e-03 ,  1.000050e-03
DataValue ,  -9.200000e-01 ,  -1.000000e-03 ,  1.000000e-03
DataValue ,  -8.800000e-01 ,  -1.000000e-03 ,  9.999500e-04
DataValue ,  -8.400000e-01 ,  -1.000000e-03 ,  1.000000e-03
DataValue ,  -8.000000e-01 ,  -9.999500e-04 ,  1.000000e-03
DataValue ,  -7.600000e-01 ,  -1.000050e-03 ,  1.000000e-03
DataValue ,  -7.200000e-01 ,  -9.999500e-04 ,  1.000000e-03
DataValue ,  -6.800000e-01 ,  -1.000050e-03 ,  1.000000e-03
DataValue ,  -6.400000e-01 ,  -2.638500e-06 ,  2.683500e-06
DataValue ,  -6.000000e-01 ,  -2.315000e-06 ,  2.310000e-06
DataValue ,  -5.600000e-01 ,  -2.016500e-06 ,  2.027000e-06
DataValue ,  -5.200000e-01 ,  -1.749000e-06 ,  1.742500e-06
DataValue ,  -4.800000e-01 ,  -1.503000e-06 ,  1.492500e-06
DataValue ,  -4.400000e-01 ,  -1.278500e-06 ,  1.281500e-06
DataValue ,  -4.000000e-01 ,  -1.089500e-06 ,  1.089000e-06
DataValue ,  -3.600000e-01 ,  -9.095000e-07 ,  9.063500e-07
DataValue ,  -3.200000e-01 ,  -7.664500e-07 ,  7.666500e-07
DataValue ,  -2.800000e-01 ,  -6.399000e-07 ,  6.385500e-07
DataValue ,  -2.400000e-01 ,  -5.237500e-07 ,  5.245500e-07
DataValue ,  -2.000000e-01 ,  -4.203000e-07 ,  4.197000e-07
DataValue ,  -1.600000e-01 ,  -3.238500e-07 ,  3.248500e-07
DataValue ,  -1.200000e-01 ,  -2.390000e-07 ,  2.385500e-07
DataValue ,  -8.000000e-02 ,  -1.550000e-07 ,  1.550500e-07
DataValue ,  -4.000000e-02 ,  -7.555000e-08 ,  7.539000e-08
DataValue ,  0.000000e+00 ,  4.365000e-11 ,  -4.835000e-11

File: old/SelectorIV/Selector-IV-sweep_20220609_15-26-24-096614_NbO2_80nm_DevX1Y3_DieX0Y0_68.csv
TestParameter ,Measurement.Type ,Selector-IV-sweep
TestParameter ,MainFrame
TestParameter ,Channel.Type ,SMU ,SMU
TestParameter ,Channel.Unit ,SMU2:MP ,SMU1:MP
TestParameter ,Channel.IName ,I1 ,I2
TestParameter ,Channel.VName ,V1 ,V2
TestParameter ,Channel.Mode ,V ,V
TestParameter ,Channel.Func ,VAR1 ,CONST
TestParameter ,Channel.Value ,- ,  0.000000
TestParameter ,Channel.Index , ,
TestParameter ,Channel.Time , ,
TestParameter ,Measurement.Port.SeriesResistance ,ON ,ON
TestParameter ,Measurement.Port.Filter ,0 ,0
TestParameter ,hold ,0.000000
TestParameter ,delay ,0.000000
TestParameter ,Measurement.Primary.Locus ,Double
TestParameter ,Measurement.Primary.Scale ,Linear
TestParameter ,Measurement.Primary.Start ,0.000000
TestParameter ,Measurement.Primary.Stop ,-4.000000
TestParameter ,Measurement.Primary.Step ,101.000000
TestParameter ,Measurement.Primary.Compliance ,0.001
TestParameter ,Measurement.Primary.PowerCompliance ,0
TestParameter ,Measurement.Aborting.Condition ,CONTINUE  AT  ANY
TestParameter ,Measurement.PostOutput.Value ,  START
TestParameter ,Measurement.Bias.Source ,0.000000 ,0.000000
TestParameter ,Measurement.Bias.Compliance ,0.001000 ,0.010000
TestParameter ,Measurement.Unit ,SMU2:MP ,SMU1:MP
TestParameter ,Measurement.Adc ,HS  ADC ,HS  ADC
TestParameter ,Measurement.Measurement ,ERROR:  NOT  FOUND ,ERROR:  NOT  FOUND
TestParameter ,Measurement.RangingMode ,AUTO ,AUTO
TestParameter ,Measurement.RangeBoundary ,AUTO ,AUTO
TestParameter ,Timing.Hold ,  0.000000
TestParameter ,Timing.Delay ,  0.000000
TestParameter ,Timing.StepDelay ,
TestParameter ,Timing.StepSourceTriggerDelay ,
TestParameter ,Timing.StepMeasurementTriggerDelay ,
TestParameter ,Measurement.Adc.HighSpeed.Mode ,AUTO
TestParameter ,Measurement.Adc.HighSpeed.Coeff ,  1
TestParameter ,Measurement.Adc.HighResolution.AutoZero ,  ON
TestParameter ,Measurement.Adc.HighResolution.Mode ,AUTO
TestParameter ,Measurement.Adc.HighResolution.Coeff ,  6
Measurement ,Device ,NbO2_80nm
Measurement ,Time ,2022-06-09_15-16-14
Measurement ,  VlowMeas ,  -0.5
Measurement ,  VlowMeasReal ,  0.0
Measurement ,  Repetition ,  68
Measurement ,  Rhigh ,  4.000000e+03
Measurement ,  Rlow1 ,  0.000000e+00
Measurement ,  Rlow2 ,  0.000000e+00
Measurement ,  Vth1 ,  0
Measurement ,  Vth2 ,  0
DataName ,  V1 ,  I1 ,  R1 ,  I2
Units ,  V ,  A ,  ohm ,  A
Dimension ,  202 ,  202 ,  202 ,  202
DataValue ,  0.000000e+00 ,  4.480000e-11 ,  -5.135000e-11
DataValue ,  -4.000000e-02 ,  -7.901000e-08 ,  7.857500e-08
DataValue ,  -8.000000e-02 ,  -1.609000e-07 ,  1.612000e-07
DataValue ,  -1.200000e-01 ,  -2.517000e-07 ,  2.491000e-07
DataValue ,  -1.600000e-01 ,  -3.470000e-07 ,  3.483500e-07
DataValue ,  -2.000000e-01 ,  -4.516500e-07 ,  4.495500e-07
DataValue ,  -2.400000e-01 ,  -5.613000e-07 ,  5.550500e-07
DataValue ,  -2.800000e-01 ,  -6.725500e-07 ,  6.729500e-07
DataValue ,  -3.200000e-01 ,  -8.107000e-07 ,  8.177500e-07
DataValue ,  -3.600000e-01 ,  -9.730000e-07 ,  9.739000e-07
DataValue ,  -4.000000e-01 ,  -1.152500e-06 ,  1.151500e-06
DataValue ,  -4.400000e-01 ,  -1.360500e-06 ,  1.356000e-06
DataValue ,  -4.800000e-01 ,  -1.584500e-06 ,  1.577000e-06
DataValue ,  -5.200000e-01 ,  -1.832000e-06 ,  1.834500e-06
DataValue ,  -5.600000e-01 ,  -2.138000e-06 ,  2.144500e-06
DataValue ,  -6.000000e-01 ,  -2.519000e-06 ,  2.517500e-06
DataValue ,  -6.400000e-01 ,  -2.996500e-06 ,  3.016000e-06
DataValue ,  -6.800000e-01 ,  -3.553000e-06 ,  3.569500e-06
DataValue ,  -7.200000e-01 ,  -4.281000e-06 ,  4.300000e-06
DataValue ,  -7.600000e-01 ,  -5.180000e-06 ,  5.132500e-06
DataValue ,  -8.000000e-01 ,  -6.450500e-06 ,  6.408000e-06
DataValue ,  -8.400000e-01 ,  -1.000000e-03 ,  1.000500e-03
DataValue ,  -8.800000e-01 ,  -9.999500e-04 ,  1.000500e-03
DataValue ,  -9.200000e-01 ,  -9.999500e-04 ,  1.000500e-03
DataValue ,  -9.600000e-01 ,  -9.999500e-04 ,  1.000500e-03
DataValue ,  -1.000000e+00 ,  -9.999500e-04 ,  1.000500e-03
DataValue ,  -1.040000e+00 ,  -1.000000e-03 ,  1.000050e-03
DataValue ,  -1.080000e+00 ,  -1.000000e-03 ,  9.999500e-04
DataValue ,  -1.120000e+00 ,  -1.000000e-03 ,  1.000000e-03
DataValue ,  -1.160000e+00 ,  -1.000050e-03 ,  1.000000e-03
DataValue ,  -1.200000e+00 ,  -1.000050e-03 ,  1.000000e-03
DataValue ,  -1.240000e+00 ,  -1.000000e-03 ,  9.999500e-04
DataValue ,  -1.280000e+00 ,  -1.000000e-03 ,  1.000000e-03
DataValue ,  -1.320000e+00 ,  -1.000000e-03 ,  1.000000e-03
DataValue ,  -1.360000e+00 ,  -1.000000e-03 ,  1.000000e-03
DataValue ,  -1.400000e+00 ,  -1.000000e-03 ,  1.000000e-03
DataValue ,  -1.440000e+00 ,  -1.000050e-03 ,  1.000050e-03
DataValue ,  -1.480000e+00 ,  -1.000000e-03 ,  1.000050e-03
DataValue ,  -1.520000e+00 ,  -1.000000e-03 ,  1.000050e-03
DataValue ,  -1.560000e+00 ,  -1.000000e-03 ,  1.000050e-03
DataValue ,  -1.600000e+00 ,  -1.000050e-03 ,  1.000000e-03
DataValue ,  -1.640000e+00 ,  -1.000050e-03 ,  1.000000e-03
DataValue ,  -1.680000e+00 ,  -9.999500e-04 ,  1.000000e-03
DataValue ,  -1.720000e+00 ,  -1.000000e-03 ,  1.000000e-03
DataValue ,  -1.760000e+00 ,  -1.000050e-03 ,  1.000000e-03
DataValue ,  -1.800000e+00 ,  -1.000000e-03 ,  1.000050e-03
DataValue ,  -1.840000e+00 ,  -1.000000e-03 ,  1.000000e-03
DataValue ,  -1.880000e+00 ,  -1.000000e-03 ,  1.000000e-03
DataValue ,  -1.920000e+00 ,  -1.000000e-03 ,  1.000000e-03
DataValue ,  -1.960000e+00 ,  -1.000000e-03 ,  1.000050e-03
DataValue ,  -2.000000e+00 ,  -1.000000e-03 ,  1.000050e-03
DataValue ,  -2.040000e+00 ,  -1.000000e-03 ,  9.999500e-04
DataValue ,  -2.080000e+00 ,  -1.000000e-03 ,  1.000050e-03
DataValue ,  -2.120000e+00 ,  -1.000000e-03 ,  1.000050e-03
DataValue ,  -2.160000e+00 ,  -1.000000e-03 ,  1.000050e-03
DataValue ,  -2.200000e+00 ,  -1.000050e-03 ,  1.000000e-03
DataValue ,  -2.240000e+00 ,  -9.999500e-04 ,  1.000000e-03
DataValue ,  -2.280000e+00 ,  -1.000050e-03 ,  1.000000e-03
DataValue ,  -2.320000e+00 ,  -9.999500e-04 ,  1.000000e-03
DataValue ,  -2.360000e+00 ,  -9.999500e-04 ,  1.000000e-03
DataValue ,  -2.400000e+00 ,  -1.000050e-03 ,  1.000000e-03
DataValue ,  -2.440000e+00 ,  -1.000000e-03 ,  1.000050e-03
DataValue ,  -2.480000e+00 ,  -1.000000e-03 ,  1.000000e-03
DataValue ,  -2.520000e+00 ,  -1.000000e-03 ,  1.000150e-03
DataValue ,  -2.560000e+00 ,  -1.000000e-03 ,  9.999500e-04
DataValue ,  -2.600000e+00 ,  -1.000000e-03 ,  1.000000e-03
DataValue ,  -2.640000e+00 ,  -1.000000e-03 ,  1.000000e-03
DataValue ,  -2.680000e+00 ,  -1.000050e-03 ,  1.000000e-03
DataValue ,  -2.720000e+00 ,  -1.000000e-03 ,  1.000000e-03
DataValue ,  -2.760000e+00 ,  -1.000000e-03 ,  1.000000e-03
DataValue ,  -2.800000e+00 ,  -1.000050e-03 ,  1.000000e-03
DataValue ,  -2.840000e+00 ,  -1.000050e-03 ,  1.000000e-03
DataValue ,  -2.880000e+00 ,  -1.000000e-03 ,  1.000000e-03
DataValue ,  -2.920000e+00 ,  -1.000000e-03 ,  1.000000e-03
DataValue ,  -2.960000e+00 ,  -1.000050e-03 ,  1.000050e-03
DataValue ,  -3.000000e+00 ,  -1.000000e-03 ,  9.999500e-04
DataValue ,  -3.040000e+00 ,  -1.000050e-03 ,  1.000050e-03
DataValue ,  -3.080000e+00 ,  -1.000050e-03 ,  1.000000e-03
DataValue ,  -3.120000e+00 ,  -1.000050e-03 ,  1.000000e-03
DataValue ,  -3.160000e+00 ,  -9.999500e-04 ,  9.999500e-04
DataValue ,  -3.200000e+00 ,  -9.999500e-04 ,  1.000000e-03
DataValue ,  -3.240000e+00 ,  -1.000050e-03 ,  1.000000e-03
DataValue ,  -3.280000e+00 ,  -1.000000e-03 ,  9.999500e-04
DataValue ,  -3.320000e+00 ,  -1.000000e-03 ,  1.000000e-03
DataValue ,  -3.360000e+00 ,  -1.000000e-03 ,  1.000100e-03
DataValue ,  -3.400000e+00 ,  -1.000050e-03 ,  1.000000e-03
DataValue ,  -3.440000e+00 ,  -1.000000e-03 ,  1.000100e-03
DataValue ,  -3.480000e+00 ,  -1.000000e-03 ,  1.000000e-03
DataValue ,  -3.520000e+00 ,  -1.000000e-03 ,  1.000000e-03
DataValue ,  -3.560000e+00 ,  -1.000050e-03 ,  9.999500e-04
DataValue ,  -3.600000e+00 ,  -1.000000e-03 ,  1.000000e-03
DataValue ,  -3.640000e+00 ,  -1.000050e-03 ,  1.000050e-03
DataValue ,  -3.680000e+00 ,  -9.999500e-04 ,  1.000000e-03
DataValue ,  -3.720000e+00 ,  -1.000000e-03 ,  1.000000e-03
DataValue ,  -3.760000e+00 ,  -1.000050e-03 ,  1.000000e-03
DataValue ,  -3.800000e+00 ,  -1.000000e-03 ,  1.000000e-03
DataValue ,  -3.840000e+00 ,  -1.000050e-03 ,  1.000000e-03
DataValue ,  -3.880000e+00 ,  -1.000050e-03 ,  1.000050e-03
DataValue ,  -3.920000e+00 ,  -1.000050e-03 ,  1.000050e-03
DataValue ,  -3.960000e+00 ,  -1.000000e-03 ,  1.000050e-03
DataValue ,  -4.000000e+00 ,  -1.000050e-03 ,  1.000000e-03
DataValue ,  -4.000000e+00 ,  -1.000000e-03 ,  1.000100e-03
DataValue ,  -3.960000e+00 ,  -9.999500e-04 ,  1.000000e-03
DataValue ,  -3.920000e+00 ,  -1.000050e-03 ,  1.000050e-03
DataValue ,  -3.880000e+00 ,  -1.000000e-03 ,  1.000100e-03
DataValue ,  -3.840000e+00 ,  -1.000050e-03 ,  1.000000e-03
DataValue ,  -3.800000e+00 ,  -1.000000e-03 ,  9.999500e-04
DataValue ,  -3.760000e+00 ,  -1.000000e-03 ,  1.000000e-03
DataValue ,  -3.720000e+00 ,  -1.000000e-03 ,  1.000000e-03
DataValue ,  -3.680000e+00 ,  -1.000000e-03 ,  1.000050e-03
DataValue ,  -3.640000e+00 ,  -1.000050e-03 ,  9.999500e-04
DataValue ,  -3.600000e+00 ,  -9.999500e-04 ,  1.000000e-03
DataValue ,  -3.560000e+00 ,  -1.000000e-03 ,  1.000000e-03
DataValue ,  -3.520000e+00 ,  -1.000000e-03 ,  1.000000e-03
DataValue ,  -3.480000e+00 ,  -1.000000e-03 ,  1.000000e-03
DataValue ,  -3.440000e+00 ,  -1.000000e-03 ,  1.000000e-03
DataValue ,  -3.400000e+00 ,  -1.000100e-03 ,  9.999500e-04
DataValue ,  -3.360000e+00 ,  -1.000000e-03 ,  1.000000e-03
DataValue ,  -3.320000e+00 ,  -1.000050e-03 ,  1.000000e-03
DataValue ,  -3.280000e+00 ,  -9.999500e-04 ,  1.000000e-03
DataValue ,  -3.240000e+00 ,  -1.000050e-03 ,  1.000000e-03
DataValue ,  -3.200000e+00 ,  -1.000000e-03 ,  9.999500e-04
DataValue ,  -3.160000e+00 ,  -1.000000e-03 ,  9.999000e-04
DataValue ,  -3.120000e+00 ,  -1.000000e-03 ,  1.000000e-03
DataValue ,  -3.080000e+00 ,  -1.000050e-03 ,  1.000000e-03
DataValue ,  -3.040000e+00 ,  -1.000000e-03 ,  9.999500e-04
DataValue ,  -3.000000e+00 ,  -1.000000e-03 ,  1.000000e-03
DataValue ,  -2.960000e+00 ,  -1.000050e-03 ,  1.000100e-03
DataValue ,  -2.920000e+00 ,  -9.999500e-04 ,  1.000000e-03
DataValue ,  -2.880000e+00 ,  -1.000050e-03 ,  1.000100e-03
DataValue ,  -2.840000e+00 ,  -9.999500e-04 ,  1.000050e-03
DataValue ,  -2.800000e+00 ,  -1.000000e-03 ,  1.000100e-03
DataValue ,  -2.760000e+00 ,  -1.000050e-03 ,  1.000000e-03
DataValue ,  -2.720000e+00 ,  -9.999500e-04 ,  1.000000e-03
DataValue ,  -2.680000e+00 ,  -1.000050e-03 ,  1.000000e-03
DataValue ,  -2.640000e+00 ,  -1.000000e-03 ,  1.000050e-03
DataValue ,  -2.600000e+00 ,  -1.000000e-03 ,  1.000150e-03
DataValue ,  -2.560000e+00 ,  -1.000000e-03 ,  1.000000e-03
DataValue ,  -2.520000e+00 ,  -1.000000e-03 ,  1.000050e-03
DataValue ,  -2.480000e+00 ,  -1.000050e-03 ,  9.999500e-04
DataValue ,  -2.440000e+00 ,  -1.000000e-03 ,  9.999500e-04
DataValue ,  -2.400000e+00 ,  -1.000000e-03 ,  1.000000e-03
DataValue ,  -2.360000e+00 ,  -9.999500e-04 ,  1.000000e-03
DataValue ,  -2.320000e+00 ,  -1.000050e-03 ,  1.000000e-03
DataValue ,  -2.280000e+00 ,  -1.000000e-03 ,  1.000050e-03
DataValue ,  -2.240000e+00 ,  -1.000050e-03 ,  9.999000e-04
DataValue ,  -2.200000e+00 ,  -1.000050e-03 ,  9.999500e-04
DataValue ,  -2.160000e+00 ,  -1.000000e-03 ,  1.000000e-03
DataValue ,  -2.120000e+00 ,  -1.000050e-03 ,  1.000100e-03
DataValue ,  -2.080000e+00 ,  -1.000050e-03 ,  1.000100e-03
DataValue ,  -2.040000e+00 ,  -1.000000e-03 ,  1.000050e-03
DataValue ,  -2.000000e+00 ,  -9.999500e-04 ,  1.000000e-03
DataValue ,  -1.960000e+00 ,  -1.000050e-03 ,  1.000000e-03
DataValue ,  -1.920000e+00 ,  -9.999500e-04 ,  1.000100e-03
DataValue ,  -1.880000e+00 ,  -1.000000e-03 ,  1.000000e-03
DataValue ,  -1.840000e+00 ,  -1.000000e-03 ,  1.000000e-03
DataValue ,  -1.800000e+00 ,  -1.000050e-03 ,  1.000000e-03
DataValue ,  -1.760000e+00 ,  -1.000000e-03 ,  9.999500e-04
DataValue ,  -1.720000e+00 ,  -1.000000e-03 ,  1.000050e-03
DataValue ,  -1.680000e+00 ,  -9.999500e-04 ,  1.000050e-03
DataValue ,  -1.640000e+00 ,  -1.000000e-03 ,  1.000150e-03
DataValue ,  -1.600000e+00 ,  -1.000000e-03 ,  1.000000e-03
DataValue ,  -1.560000e+00 ,  -1.000000e-03 ,  1.000000e-03
DataValue ,  -1.520000e+00 ,  -1.000000e-03 ,  1.000050e-03
DataValue ,  -1.480000e+00 ,  -9.999500e-04 ,  1.000000e-03
DataValue ,  -1.440000e+00 ,  -1.000050e-03 ,  1.000050e-03
DataValue ,  -1.400000e+00 ,  -1.000050e-03 ,  9.999000e-04
DataValue ,  -1.360000e+00 ,  -1.000050e-03 ,  1.000000e-03
DataValue ,  -1.320000e+00 ,  -1.000000e-03 ,  1.000050e-03
DataValue ,  -1.280000e+00 ,  -1.000000e-03 ,  1.000100e-03
DataValue ,  -1.240000e+00 ,  -9.999500e-04 ,  1.000050e-03
DataValue ,  -1.200000e+00 ,  -9.999500e-04 ,  1.000000e-03
DataValue ,  -1.160000e+00 ,  -1.000000e-03 ,  1.000000e-03
DataValue ,  -1.120000e+00 ,  -1.000000e-03 ,  1.000100e-03
DataValue ,  -1.080000e+00 ,  -9.999500e-04 ,  1.000050e-03
DataValue ,  -1.040000e+00 ,  -1.000050e-03 ,  1.000050e-03
DataValue ,  -1.000000e+00 ,  -1.000000e-03 ,  1.000000e-03
DataValue ,  -9.600000e-01 ,  -1.000000e-03 ,  1.000000e-03
DataValue ,  -9.200000e-01 ,  -1.000000e-03 ,  1.000000e-03
DataValue ,  -8.800000e-01 ,  -9.999500e-04 ,  1.000000e-03
DataValue ,  -8.400000e-01 ,  -1.000050e-03 ,  1.000000e-03
DataValue ,  -8.000000e-01 ,  -1.000000e-03 ,  1.000000e-03
DataValue ,  -7.600000e-01 ,  -1.000000e-03 ,  1.000050e-03
DataValue ,  -7.200000e-01 ,  -1.000000e-03 ,  1.000000e-03
DataValue ,  -6.800000e-01 ,  -1.000050e-03 ,  1.000000e-03
DataValue ,  -6.400000e-01 ,  -9.999500e-04 ,  9.999500e-04
DataValue ,  -6.000000e-01 ,  -2.699000e-06 ,  2.636000e-06
DataValue ,  -5.600000e-01 ,  -2.239500e-06 ,  2.232500e-06
DataValue ,  -5.200000e-01 ,  -1.906500e-06 ,  1.912000e-06
DataValue ,  -4.800000e-01 ,  -1.610000e-06 ,  1.610000e-06
DataValue ,  -4.400000e-01 ,  -1.380500e-06 ,  1.378500e-06
DataValue ,  -4.000000e-01 ,  -1.168000e-06 ,  1.169000e-06
DataValue ,  -3.600000e-01 ,  -9.712000e-07 ,  9.739500e-07
DataValue ,  -3.200000e-01 ,  -8.117500e-07 ,  8.074500e-07
DataValue ,  -2.800000e-01 ,  -6.683500e-07 ,  6.694500e-07
DataValue ,  -2.400000e-01 ,  -5.420500e-07 ,  5.386000e-07
DataValue ,  -2.000000e-01 ,  -4.237000e-07 ,  4.254000e-07
DataValue ,  -1.600000e-01 ,  -3.283000e-07 ,  3.265000e-07
DataValue ,  -1.200000e-01 ,  -2.407500e-07 ,  2.403500e-07
DataValue ,  -8.000000e-02 ,  -1.550500e-07 ,  1.555000e-07
DataValue ,  -4.000000e-02 ,  -7.656000e-08 ,  7.656000e-08
DataValue ,  0.000000e+00 ,  1.905000e-11 ,  -5.125000e-11
