Repository: tedkmburu/Nb02_v2

# NbO2 - Summer Research
<a name="readme-top"></a>




<!-- PROJECT SHIELDS -->
<!--
*** I'm using markdown "reference style" links for readability.
*** Reference links are enclosed in brackets [ ] instead of parentheses ( ).
*** See the bottom of this document for the declaration of the reference variables
*** for contributors-url, forks-url, etc. This is an optional, concise syntax you may use.
*** https://www.markdownguide.org/basic-syntax/#reference-style-links
-->



<!-- PROJECT LOGO -->
<div align="center">
  <a href="https://github.com/othneildrew/Best-README-Template">
  </a>

  <h3 align="center">NbO2 Research</h3>
    This code is used to analyze IV curves for Prof.

File: old/SelectorIV/Selector-IV-sweep_20220609_15-33-18-336612_NbO2_80nm_DevX1Y4_DieX0Y0_65.csv
TestParameter ,Measurement.Type ,Selector-IV-sweep
TestParameter ,MainFrame
TestParameter ,Channel.Type ,SMU ,SMU
TestParameter ,Channel.Unit ,SMU2:MP ,SMU1:MP
TestParameter ,Channel.IName ,I1 ,I2
TestParameter ,Channel.VName ,V1 ,V2
TestParameter ,Channel.Mode ,V ,V
TestParameter ,Channel.Func ,VAR1 ,CONST
TestParameter ,Channel.Value ,- ,  0.000000
TestParameter ,Channel.Index , ,
TestParameter ,Channel.Time , ,
TestParameter ,Measurement.Port.SeriesResistance ,ON ,ON
TestParameter ,Measurement.Port.Filter ,0 ,0
TestParameter ,hold ,0.000000
TestParameter ,delay ,0.000000
TestParameter ,Measurement.Primary.Locus ,Double
TestParameter ,Measurement.Primary.Scale ,Linear
TestParameter ,Measurement.Primary.Start ,0.000000
TestParameter ,Measurement.Primary.Stop ,4.000000
TestParameter ,Measurement.Primary.Step ,101.000000
TestParameter ,Measurement.Primary.Compliance ,0.001
TestParameter ,Measurement.Primary.PowerCompliance ,0
TestParameter ,Measurement.Aborting.Condition ,CONTINUE  AT  ANY
TestParameter ,Measurement.PostOutput.Value ,  START
TestParameter ,Measurement.Bias.Source ,0.000000 ,0.000000
TestParameter ,Measurement.Bias.Compliance ,0.001000 ,0.010000
TestParameter ,Measurement.Unit ,SMU2:MP ,SMU1:MP
TestParameter ,Measurement.Adc ,HS  ADC ,HS  ADC
TestParameter ,Measurement.Measurement ,ERROR:  NOT  FOUND ,ERROR:  NOT  FOUND
TestParameter ,Measurement.RangingMode ,AUTO ,AUTO
TestParameter ,Measurement.RangeBoundary ,AUTO ,AUTO
TestParameter ,Timing.Hold ,  0.000000
TestParameter ,Timing.Delay ,  0.000000
TestParameter ,Timing.StepDelay ,
TestParameter ,Timing.StepSourceTriggerDelay ,
TestParameter ,Timing.StepMeasurementTriggerDelay ,
TestParameter ,Measurement.Adc.HighSpeed.Mode ,AUTO
TestParameter ,Measurement.Adc.HighSpeed.Coeff ,  1
TestParameter ,Measurement.Adc.HighResolution.AutoZero ,  ON
TestParameter ,Measurement.Adc.HighResolution.Mode ,AUTO
TestParameter ,Measurement.Adc.HighResolution.Coeff ,  6
Measurement ,Device ,NbO2_80nm
Measurement ,Time ,2022-06-09_15-28-29
Measurement ,  VlowMeas ,  0.5
Measurement ,  VlowMeasReal ,  0.52
Measurement ,  Repetition ,  65
Measurement ,  Rhigh ,  3.999800e+03
Measurement ,  Rlow1 ,  1.253012e+06
Measurement ,  Rlow2 ,  1.250752e+06
Measurement ,  Vth1 ,  1
Measurement ,  Vth2 ,  3
DataName ,  V1 ,  I1 ,  R1 ,  I2
Units ,  V ,  A ,  ohm ,  A
Dimension ,  202 ,  202 ,  202 ,  202
DataValue ,  0.000000e+00 ,  1.940000e-11 ,  -1.765000e-11
DataValue ,  4.000000e-02 ,  2.846000e-08 ,  -2.845500e-08
DataValue ,  8.000000e-02 ,  5.711000e-08 ,  -5.701000e-08
DataValue ,  1.200000e-01 ,  8.601000e-08 ,  -8.603500e-08
DataValue ,  1.600000e-01 ,  1.157000e-07 ,  -1.157500e-07
DataValue ,  2.000000e-01 ,  1.456500e-07 ,  -1.457500e-07
DataValue ,  2.400000e-01 ,  1.760000e-07 ,  -1.761000e-07
DataValue ,  2.800000e-01 ,  2.071500e-07 ,  -2.071500e-07
DataValue ,  3.200000e-01 ,  2.394500e-07 ,  -2.391500e-07
DataValue ,  3.600000e-01 ,  2.727000e-07 ,  -2.722000e-07
DataValue ,  4.000000e-01 ,  3.063500e-07 ,  -3.066500e-07
DataValue ,  4.400000e-01 ,  3.409500e-07 ,  -3.407000e-07
DataValue ,  4.800000e-01 ,  3.771500e-07 ,  -3.775000e-07
DataValue ,  5.200000e-01 ,  4.150000e-07 ,  -4.154500e-07
DataValue ,  5.600000e-01 ,  4.535500e-07 ,  -4.536500e-07
DataValue ,  6.000000e-01 ,  4.923500e-07 ,  -4.924500e-07
DataValue ,  6.400000e-01 ,  5.337500e-07 ,  -5.343000e-07
DataValue ,  6.800000e-01 ,  5.760000e-07 ,  -5.773000e-07
DataValue ,  7.200000e-01 ,  6.210500e-07 ,  -6.215500e-07
DataValue ,  7.600000e-01 ,  6.679500e-07 ,  -6.676000e-07
DataValue ,  8.000000e-01 ,  7.129500e-07 ,  -7.141000e-07
DataValue ,  8.400000e-01 ,  7.632000e-07 ,  -7.624500e-07
DataValue ,  8.800000e-01 ,  8.143000e-07 ,  -8.130000e-07
DataValue ,  9.200000e-01 ,  8.659500e-07 ,  -8.645500e-07
DataValue ,  9.600000e-01 ,  9.189000e-07 ,  -9.200500e-07
DataValue ,  1.000000e+00 ,  9.786500e-07 ,  -9.770500e-07
DataValue ,  1.040000e+00 ,  1.036800e-06 ,  -1.036050e-06
DataValue ,  1.080000e+00 ,  1.097050e-06 ,  -1.098050e-06
DataValue ,  1.120000e+00 ,  1.163000e-06 ,  -1.162000e-06
DataValue ,  1.160000e+00 ,  1.229500e-06 ,  -1.230500e-06
DataValue ,  1.200000e+00 ,  1.297000e-06 ,  -1.297500e-06
DataValue ,  1.240000e+00 ,  1.372500e-06 ,  -1.370000e-06
DataValue ,  1.280000e+00 ,  1.445500e-06 ,  -1.444500e-06
DataValue ,  1.320000e+00 ,  1.520500e-06 ,  -1.520000e-06
DataValue ,  1.360000e+00 ,  1.601000e-06 ,  -1.601000e-06
DataValue ,  1.400000e+00 ,  1.684500e-06 ,  -1.688500e-06
DataValue ,  1.440000e+00 ,  1.771500e-06 ,  -1.776000e-06
DataValue ,  1.480000e+00 ,  1.870500e-06 ,  -1.868500e-06
DataValue ,  1.520000e+00 ,  1.965000e-06 ,  -1.963000e-06
DataValue ,  1.560000e+00 ,  2.065000e-06 ,  -2.066000e-06
DataValue ,  1.600000e+00 ,  2.169500e-06 ,  -2.166500e-06
DataValue ,  1.640000e+00 ,  2.276500e-06 ,  -2.278000e-06
DataValue ,  1.680000e+00 ,  2.394500e-06 ,  -2.393000e-06
DataValue ,  1.720000e+00 ,  2.517500e-06 ,  -2.516000e-06
DataValue ,  1.760000e+00 ,  2.638000e-06 ,  -2.639000e-06
DataValue ,  1.800000e+00 ,  2.771500e-06 ,  -2.774000e-06
DataValue ,  1.840000e+00 ,  2.910000e-06 ,  -2.912500e-06
DataValue ,  1.880000e+00 ,  3.057500e-06 ,  -3.059000e-06
DataValue ,  1.920000e+00 ,  3.201500e-06 ,  -3.206000e-06
DataValue ,  1.960000e+00 ,  3.367000e-06 ,  -3.369500e-06
DataValue ,  2.000000e+00 ,  3.537000e-06 ,  -3.539500e-06
DataValue ,  2.040000e+00 ,  3.718000e-06 ,  -3.720500e-06
DataValue ,  2.080000e+00 ,  3.911000e-06 ,  -3.912500e-06
DataValue ,  2.120000e+00 ,  4.118500e-06 ,  -4.116000e-06
DataValue ,  2.160000e+00 ,  4.312000e-06 ,  -4.314500e-06
DataValue ,  2.200000e+00 ,  4.534500e-06 ,  -4.542500e-06
DataValue ,  2.240000e+00 ,  4.769000e-06 ,  -4.770500e-06
DataValue ,  2.280000e+00 ,  5.026000e-06 ,  -5.019000e-06
DataValue ,  2.320000e+00 ,  5.265500e-06 ,  -5.280500e-06
DataValue ,  2.360000e+00 ,  5.564000e-06 ,  -5.558000e-06
DataValue ,  2.400000e+00 ,  5.862000e-06 ,  -5.856000e-06
DataValue ,  2.440000e+00 ,  6.171500e-06 ,  -6.183500e-06
DataValue ,  2.480000e+00 ,  6.526500e-06 ,  -6.508000e-06
DataValue ,  2.520000e+00 ,  6.881500e-06 ,  -6.878500e-06
DataValue ,  2.560000e+00 ,  7.277000e-06 ,  -7.288000e-06
DataValue ,  2.600000e+00 ,  7.742500e-06 ,  -7.715000e-06
DataValue ,  2.640000e+00 ,  8.186000e-06 ,  -8.209500e-06
DataValue ,  2.680000e+00 ,  8.714000e-06 ,  -8.725500e-06
DataValue ,  2.720000e+00 ,  9.238500e-06 ,  -9.244000e-06
DataValue ,  2.760000e+00 ,  9.845000e-06 ,  -9.906500e-06
DataValue ,  2.800000e+00 ,  1.050850e-05 ,  -1.057250e-05
DataValue ,  2.840000e+00 ,  1.130050e-05 ,  -1.128650e-05
DataValue ,  2.880000e+00 ,  1.230500e-05 ,  -1.246000e-05
DataValue ,  2.920000e+00 ,  1.335500e-05 ,  -1.334000e-05
DataValue ,  2.960000e+00 ,  1.460500e-05 ,  -1.463500e-05
DataValue ,  3.000000e+00 ,  1.597500e-05 ,  -1.606500e-05
DataValue ,  3.040000e+00 ,  1.774000e-05 ,  -1.763000e-05
DataValue ,  3.080000e+00 ,  2.012000e-05 ,  -2.011500e-05
DataValue ,  3.120000e+00 ,  9.957500e-04 ,  -1.599500e-03
DataValue ,  3.160000e+00 ,  9.660000e-04 ,  -1.346000e-03
DataValue ,  3.200000e+00 ,  1.017300e-03 ,  -1.460500e-03
DataValue ,  3.240000e+00 ,  9.273000e-04 ,  -1.313000e-03
DataValue ,  3.280000e+00 ,  1.060850e-03 ,  -9.415000e-04
DataValue ,  3.320000e+00 ,  1.005950e-03 ,  -1.000400e-03
DataValue ,  3.360000e+00 ,  1.000200e-03 ,  -1.000350e-03
DataValue ,  3.400000e+00 ,  9.997500e-04 ,  -1.425500e-03
DataValue ,  3.440000e+00 ,  1.022250e-03 ,  -1.454500e-03
DataValue ,  3.480000e+00 ,  1.025700e-03 ,  -1.685500e-03
DataValue ,  3.520000e+00 ,  1.004450e-03 ,  -1.001000e-03
DataValue ,  3.560000e+00 ,  9.998000e-04 ,  -1.000500e-03
DataValue ,  3.600000e+00 ,  9.999000e-04 ,  -1.000500e-03
DataValue ,  3.640000e+00 ,  1.000200e-03 ,  -1.000500e-03
DataValue ,  3.680000e+00 ,  9.997500e-04 ,  -1.000500e-03
DataValue ,  3.720000e+00 ,  1.000100e-03 ,  -1.000250e-03
DataValue ,  3.760000e+00 ,  1.000150e-03 ,  -1.001200e-03
DataValue ,  3.800000e+00 ,  9.996500e-04 ,  -1.000100e-03
DataValue ,  3.840000e+00 ,  1.000300e-03 ,  -1.000550e-03
DataValue ,  3.880000e+00 ,  1.000150e-03 ,  -9.998000e-04
DataValue ,  3.920000e+00 ,  1.000000e-03 ,  -1.000350e-03
DataValue ,  3.960000e+00 ,  1.000450e-03 ,  -1.000500e-03
DataValue ,  4.000000e+00 ,  1.000200e-03 ,  -1.000900e-03
DataValue ,  4.000000e+00 ,  1.000050e-03 ,  -1.000550e-03
DataValue ,  3.960000e+00 ,  1.000200e-03 ,  -9.996500e-04
DataValue ,  3.920000e+00 ,  1.000050e-03 ,  -9.998500e-04
DataValue ,  3.880000e+00 ,  1.000650e-03 ,  -9.993500e-04
DataValue ,  3.840000e+00 ,  1.000250e-03 ,  -1.000000e-03
DataValue ,  3.800000e+00 ,  1.000200e-03 ,  -9.996500e-04
DataValue ,  3.760000e+00 ,  9.998500e-04 ,  -1.000200e-03
DataValue ,  3.720000e+00 ,  9.994500e-04 ,  -1.000350e-03
DataValue ,  3.680000e+00 ,  1.000450e-03 ,  -1.000100e-03
DataValue ,  3.640000e+00 ,  1.000250e-03 ,  -9.998000e-04
DataValue ,  3.600000e+00 ,  9.994500e-04 ,  -9.996500e-04
DataValue ,  3.560000e+00 ,  1.000100e-03 ,  -1.000100e-03
DataValue ,  3.520000e+00 ,  1.000200e-03 ,  -1.001000e-03
DataValue ,  3.480000e+00 ,  1.000050e-03 ,  -9.999500e-04
DataValue ,  3.440000e+00 ,  1.000350e-03 ,  -9.990500e-04
DataValue ,  3.400000e+00 ,  1.000250e-03 ,  -1.000400e-03
DataValue ,  3.360000e+00 ,  9.995000e-04 ,  -1.000700e-03
DataValue ,  3.320000e+00 ,  1.000200e-03 ,  -1.000700e-03
DataValue ,  3.280000e+00 ,  1.000050e-03 ,  -9.999500e-04
DataValue ,  3.240000e+00 ,  1.000350e-03 ,  -9.997500e-04
DataValue ,  3.200000e+00 ,  1.000400e-03 ,  -9.996500e-04
DataValue ,  3.160000e+00 ,  1.000300e-03 ,  -9.996500e-04
DataValue ,  3.120000e+00 ,  1.000100e-03 ,  -9.997500e-04
DataValue ,  3.080000e+00 ,  1.000350e-03 ,  -9.996000e-04
DataValue ,  3.040000e+00 ,  1.000200e-03 ,  -9.998000e-04
DataValue ,  3.000000e+00 ,  1.000450e-03 ,  -1.000350e-03
DataValue ,  2.960000e+00 ,  1.000150e-03 ,  -9.996500e-04
DataValue ,  2.920000e+00 ,  1.000050e-03 ,  -1.000750e-03
DataValue ,  2.880000e+00 ,  1.000000e-03 ,  -1.000250e-03
DataValue ,  2.840000e+00 ,  1.000000e-03 ,  -1.000150e-03
DataValue ,  2.800000e+00 ,  1.000000e-03 ,  -1.000550e-03
DataValue ,  2.760000e+00 ,  9.997500e-04 ,  -9.993000e-04
DataValue ,  2.720000e+00 ,  9.998000e-04 ,  -9.999000e-04
DataValue ,  2.680000e+00 ,  1.000050e-03 ,  -9.992000e-04
DataValue ,  2.640000e+00 ,  1.000050e-03 ,  -9.990500e-04
DataValue ,  2.600000e+00 ,  1.000200e-03 ,  -9.996500e-04
DataValue ,  2.560000e+00 ,  1.000000e-03 ,  -1.000400e-03
DataValue ,  2.520000e+00 ,  1.000050e-03 ,  -1.000500e-03
DataValue ,  2.480000e+00 ,  1.000350e-03 ,  -9.995000e-04
DataValue ,  2.440000e+00 ,  9.996500e-04 ,  -9.998000e-04
DataValue ,  2.400000e+00 ,  9.999000e-04 ,  -9.999000e-04
DataValue ,  2.360000e+00 ,  1.000350e-03 ,  -1.000400e-03
DataValue ,  2.320000e+00 ,  1.000450e-03 ,  -1.000700e-03
DataValue ,  2.280000e+00 ,  1.000300e-03 ,  -9.995000e-04
DataValue ,  2.240000e+00 ,  1.000000e-03 ,  -1.001450e-03
DataValue ,  2.200000e+00 ,  1.000300e-03 ,  -9.997500e-04
DataValue ,  2.160000e+00 ,  1.000400e-03 ,  -1.000100e-03
DataValue ,  2.120000e+00 ,  9.998000e-04 ,  -1.000400e-03
DataValue ,  2.080000e+00 ,  1.000350e-03 ,  -9.999000e-04
DataValue ,  2.040000e+00 ,  1.000350e-03 ,  -1.000250e-03
DataValue ,  2.000000e+00 ,  1.000050e-03 ,  -1.001050e-03
DataValue ,  1.960000e+00 ,  9.994000e-04 ,  -1.000200e-03
DataValue ,  1.920000e+00 ,  1.000100e-03 ,  -9.994000e-04
DataValue ,  1.880000e+00 ,  1.000000e-03 ,  -1.000200e-03
DataValue ,  1.840000e+00 ,  9.999000e-04 ,  -9.996000e-04
DataValue ,  1.800000e+00 ,  1.000200e-03 ,  -1.000250e-03
DataValue ,  1.760000e+00 ,  1.000300e-03 ,  -1.000250e-03
DataValue ,  1.720000e+00 ,  1.000200e-03 ,  -1.000850e-03
DataValue ,  1.680000e+00 ,  9.997500e-04 ,  -9.999500e-04
DataValue ,  1.640000e+00 ,  9.999000e-04 ,  -1.000350e-03
DataValue ,  1.600000e+00 ,  9.998500e-04 ,  -9.998500e-04
DataValue ,  1.560000e+00 ,  1.000200e-03 ,  -1.000500e-03
DataValue ,  1.520000e+00 ,  9.998000e-04 ,  -9.994000e-04
DataValue ,  1.480000e+00 ,  9.999500e-04 ,  -9.997000e-04
DataValue ,  1.440000e+00 ,  9.999000e-04 ,  -9.991500e-04
DataValue ,  1.400000e+00 ,  1.000050e-03 ,  -9.996000e-04
DataValue ,  1.360000e+00 ,  1.000100e-03 ,  -1.000100e-03
DataValue ,  1.320000e+00 ,  1.000150e-03 ,  -1.000700e-03
DataValue ,  1.280000e+00 ,  1.000300e-03 ,  -1.000050e-03
DataValue ,  1.240000e+00 ,  1.000200e-03 ,  -9.992000e-04
DataValue ,  1.200000e+00 ,  1.000000e-03 ,  -1.000000e-03
DataValue ,  1.160000e+00 ,  1.000200e-03 ,  -9.999500e-04
DataValue ,  1.120000e+00 ,  1.193000e-06 ,  -1.191000e-06
DataValue ,  1.080000e+00 ,  1.123500e-06 ,  -1.124000e-06
DataValue ,  1.040000e+00 ,  1.059500e-06 ,  -1.062500e-06
DataValue ,  1.000000e+00 ,  9.973000e-07 ,  -9.976000e-07
DataValue ,  9.600000e-01 ,  9.371000e-07 ,  -9.368500e-07
DataValue ,  9.200000e-01 ,  8.813000e-07 ,  -8.815000e-07
DataValue ,  8.800000e-01 ,  8.268500e-07 ,  -8.280500e-07
DataValue ,  8.400000e-01 ,  7.733000e-07 ,  -7.725000e-07
DataValue ,  8.000000e-01 ,  7.206500e-07 ,  -7.215000e-07
DataValue ,  7.600000e-01 ,  6.729500e-07 ,  -6.734000e-07
DataValue ,  7.200000e-01 ,  6.267500e-07 ,  -6.251000e-07
DataValue ,  6.800000e-01 ,  5.813000e-07 ,  -5.803500e-07
DataValue ,  6.400000e-01 ,  5.373000e-07 ,  -5.377000e-07
DataValue ,  6.000000e-01 ,  4.959500e-07 ,  -4.961000e-07
DataValue ,  5.600000e-01 ,  4.554000e-07 ,  -4.564000e-07
DataValue ,  5.200000e-01 ,  4.157500e-07 ,  -4.156500e-07
DataValue ,  4.800000e-01 ,  3.776500e-07 ,  -3.785000e-07
DataValue ,  4.400000e-01 ,  3.426000e-07 ,  -3.430500e-07
DataValue ,  4.000000e-01 ,  3.069500e-07 ,  -3.073000e-07
DataValue ,  3.600000e-01 ,  2.723500e-07 ,  -2.722000e-07
DataValue ,  3.200000e-01 ,  2.389500e-07 ,  -2.393000e-07
DataValue ,  2.800000e-01 ,  2.070500e-07 ,  -2.069500e-07
DataValue ,  2.400000e-01 ,  1.756500e-07 ,  -1.760000e-07
DataValue ,  2.000000e-01 ,  1.455000e-07 ,  -1.452000e-07
DataValue ,  1.600000e-01 ,  1.151000e-07 ,  -1.151000e-07
DataValue ,  1.200000e-01 ,  8.593000e-08 ,  -8.598000e-08
DataValue ,  8.000000e-02 ,  5.702000e-08 ,  -5.694500e-08
DataValue ,  4.000000e-02 ,  2.844000e-08 ,  -2.843000e-08
DataValue ,  0.000000e+00 ,  1.400000e-11 ,  -2.025000e-11

File: old/SelectorIV/Selector-IV-sweep_20220609_15-34-14-743978_NbO2_80nm_DevX1Y4_DieX0Y0_80.csv
TestParameter ,Measurement.Type ,Selector-IV-sweep
TestParameter ,MainFrame
TestParameter ,Channel.Type ,SMU ,SMU
TestParameter ,Channel.Unit ,SMU2:MP ,SMU1:MP
TestParameter ,Channel.IName ,I1 ,I2
TestParameter ,Channel.VName ,V1 ,V2
TestParameter ,Channel.Mode ,V ,V
TestParameter ,Channel.Func ,VAR1 ,CONST
TestParameter ,Channel.Value ,- ,  0.000000
TestParameter ,Channel.Index , ,
TestParameter ,Channel.Time , ,
TestParameter ,Measurement.Port.SeriesResistance ,ON ,ON
TestParameter ,Measurement.Port.Filter ,0 ,0
TestParameter ,hold ,0.000000
TestParameter ,delay ,0.000000
TestParameter ,Measurement.Primary.Locus ,Double
TestParameter ,Measurement.Primary.Scale ,Linear
TestParameter ,Measurement.Primary.Start ,0.000000
TestParameter ,Measurement.Primary.Stop ,4.000000
TestParameter ,Measurement.Primary.Step ,101.000000
TestParameter ,Measurement.Primary.Compliance ,0.001
TestParameter ,Measurement.Primary.PowerCompliance ,0
TestParameter ,Measurement.Aborting.Condition ,CONTINUE  AT  ANY
TestParameter ,Measurement.PostOutput.Value ,  START
TestParameter ,Measurement.Bias.Source ,0.000000 ,0.000000
TestParameter ,Measurement.Bias.Compliance ,0.001000 ,0.010000
TestParameter ,Measurement.Unit ,SMU2:MP ,SMU1:MP
TestParameter ,Measurement.Adc ,HS  ADC ,HS  ADC
TestParameter ,Measurement.Measurement ,ERROR:  NOT  FOUND ,ERROR:  NOT  FOUND
TestParameter ,Measurement.RangingMode ,AUTO ,AUTO
TestParameter ,Measurement.RangeBoundary ,AUTO ,AUTO
TestParameter ,Timing.Hold ,  0.000000
TestParameter ,Timing.Delay ,  0.000000
TestParameter ,Timing.StepDelay ,
TestParameter ,Timing.StepSourceTriggerDelay ,
TestParameter ,Timing.StepMeasurementTriggerDelay ,
TestParameter ,Measurement.Adc.HighSpeed.Mode ,AUTO
TestParameter ,Measurement.Adc.HighSpeed.Coeff ,  1
TestParameter ,Measurement.Adc.HighResolution.AutoZero ,  ON
TestParameter ,Measurement.Adc.HighResolution.Mode ,AUTO
TestParameter ,Measurement.Adc.HighResolution.Coeff ,  6
Measurement ,Device ,NbO2_80nm
Measurement ,Time ,2022-06-09_15-28-29
Measurement ,  VlowMeas ,  0.5
Measurement ,  VlowMeasReal ,  0.52
Measurement ,  Repetition ,  80
Measurement ,  Rhigh ,  3.999800e+03
Measurement ,  Rlow1 ,  1.248200e+06
Measurement ,  Rlow2 ,  1.212687e+06
Measurement ,  Vth1 ,  2
Measurement ,  Vth2 ,  2
DataName ,  V1 ,  I1 ,  R1 ,  I2
Units ,  V ,  A ,  ohm ,  A
Dimension ,  202 ,  202 ,  202 ,  202
DataValue ,  0.000000e+00 ,  1.560000e-11 ,  -1.310000e-11
DataValue ,  4.000000e-02 ,  2.818000e-08 ,  -2.827500e-08
DataValue ,  8.000000e-02 ,  5.659000e-08 ,  -5.663000e-08
DataValue ,  1.200000e-01 ,  8.544500e-08 ,  -8.542500e-08
DataValue ,  1.600000e-01 ,  1.145350e-07 ,  -1.144650e-07
DataValue ,  2.000000e-01 ,  1.439000e-07 ,  -1.442500e-07
DataValue ,  2.400000e-01 ,  1.746500e-07 ,  -1.747000e-07
DataValue ,  2.800000e-01 ,  2.059000e-07 ,  -2.060000e-07
DataValue ,  3.200000e-01 ,  2.381000e-07 ,  -2.381500e-07
DataValue ,  3.600000e-01 ,  2.717500e-07 ,  -2.717000e-07
DataValue ,  4.000000e-01 ,  3.059000e-07 ,  -3.057500e-07
DataValue ,  4.400000e-01 ,  3.416500e-07 ,  -3.410000e-07
DataValue ,  4.800000e-01 ,  3.782500e-07 ,  -3.775000e-07
DataValue ,  5.200000e-01 ,  4.166000e-07 ,  -4.161500e-07
DataValue ,  5.600000e-01 ,  4.567500e-07 ,  -4.565500e-07
DataValue ,  6.000000e-01 ,  4.967500e-07 ,  -4.966000e-07
DataValue ,  6.400000e-01 ,  5.404500e-07 ,  -5.410000e-07
DataValue ,  6.800000e-01 ,  5.852000e-07 ,  -5.859500e-07
DataValue ,  7.200000e-01 ,  6.334000e-07 ,  -6.324000e-07
DataValue ,  7.600000e-01 ,  6.816000e-07 ,  -6.821500e-07
DataValue ,  8.000000e-01 ,  7.340500e-07 ,  -7.334500e-07
DataValue ,  8.400000e-01 ,  7.881000e-07 ,  -7.872000e-07
DataValue ,  8.800000e-01 ,  8.449000e-07 ,  -8.424500e-07
DataValue ,  9.200000e-01 ,  9.055500e-07 ,  -9.047500e-07
DataValue ,  9.600000e-01 ,  9.931500e-07 ,  -9.963000e-07
DataValue ,  1.000000e+00 ,  1.063450e-06 ,  -1.062350e-06
DataValue ,  1.040000e+00 ,  1.129700e-06 ,  -1.127600e-06
DataValue ,  1.080000e+00 ,  1.206500e-06 ,  -1.204500e-06
DataValue ,  1.120000e+00 ,  1.284500e-06 ,  -1.287000e-06
DataValue ,  1.160000e+00 ,  1.377000e-06 ,  -1.373500e-06
DataValue ,  1.200000e+00 ,  1.465000e-06 ,  -1.462000e-06
DataValue ,  1.240000e+00 ,  1.565500e-06 ,  -1.566000e-06
DataValue ,  1.280000e+00 ,  1.667500e-06 ,  -1.668500e-06
DataValue ,  1.320000e+00 ,  1.773500e-06 ,  -1.775500e-06
DataValue ,  1.360000e+00 ,  1.849000e-06 ,  -1.838500e-06
DataValue ,  1.400000e+00 ,  1.962500e-06 ,  -1.963500e-06
DataValue ,  1.440000e+00 ,  2.089000e-06 ,  -2.089000e-06
DataValue ,  1.480000e+00 ,  2.224000e-06 ,  -2.223500e-06
DataValue ,  1.520000e+00 ,  2.376500e-06 ,  -2.362000e-06
DataValue ,  1.560000e+00 ,  2.520500e-06 ,  -2.515000e-06
DataValue ,  1.600000e+00 ,  2.690000e-06 ,  -2.683500e-06
DataValue ,  1.640000e+00 ,  2.864500e-06 ,  -2.860000e-06
DataValue ,  1.680000e+00 ,  3.045000e-06 ,  -3.050500e-06
DataValue ,  1.720000e+00 ,  3.258000e-06 ,  -3.254500e-06
DataValue ,  1.760000e+00 ,  3.469500e-06 ,  -3.460500e-06
DataValue ,  1.800000e+00 ,  3.679500e-06 ,  -3.699500e-06
DataValue ,  1.840000e+00 ,  3.946500e-06 ,  -3.958000e-06
DataValue ,  1.880000e+00 ,  4.240500e-06 ,  -4.240000e-06
DataValue ,  1.920000e+00 ,  4.571500e-06 ,  -4.552500e-06
DataValue ,  1.960000e+00 ,  4.903500e-06 ,  -4.882500e-06
DataValue ,  2.000000e+00 ,  5.220000e-06 ,  -5.239000e-06
DataValue ,  2.040000e+00 ,  5.651000e-06 ,  -5.668000e-06
DataValue ,  2.080000e+00 ,  6.083500e-06 ,  -6.077500e-06
DataValue ,  2.120000e+00 ,  6.568500e-06 ,  -6.617000e-06
DataValue ,  2.160000e+00 ,  7.163000e-06 ,  -7.193500e-06
DataValue ,  2.200000e+00 ,  7.903000e-06 ,  -7.878500e-06
DataValue ,  2.240000e+00 ,  8.658500e-06 ,  -8.749000e-06
DataValue ,  2.280000e+00 ,  9.729000e-06 ,  -9.746500e-06
DataValue ,  2.320000e+00 ,  1.106650e-05 ,  -1.104800e-05
DataValue ,  2.360000e+00 ,  1.070000e-05 ,  -7.050000e-06
DataValue ,  2.400000e+00 ,  7.499000e-06 ,  -7.432500e-06
DataValue ,  2.440000e+00 ,  7.988500e-06 ,  -8.037500e-06
DataValue ,  2.480000e+00 ,  8.666000e-06 ,  -8.548500e-06
DataValue ,  2.520000e+00 ,  8.638500e-06 ,  -8.435000e-06
DataValue ,  2.560000e+00 ,  9.330000e-06 ,  -9.399000e-06
DataValue ,  2.600000e+00 ,  1.053900e-05 ,  -1.102500e-05
DataValue ,  2.640000e+00 ,  1.168600e-03 ,  -1.000000e-03
DataValue ,  2.680000e+00 ,  1.000050e-03 ,  -1.000200e-03
DataValue ,  2.720000e+00 ,  1.000450e-03 ,  -9.997000e-04
DataValue ,  2.760000e+00 ,  1.000550e-03 ,  -9.999500e-04
DataValue ,  2.800000e+00 ,  1.000100e-03 ,  -1.000100e-03
DataValue ,  2.840000e+00 ,  1.000000e-03 ,  -9.998500e-04
DataValue ,  2.880000e+00 ,  1.000000e-03 ,  -1.000100e-03
DataValue ,  2.920000e+00 ,  1.000050e-03 ,  -1.000100e-03
DataValue ,  2.960000e+00 ,  1.000150e-03 ,  -1.000200e-03
DataValue ,  3.000000e+00 ,  9.998000e-04 ,  -1.000250e-03
DataValue ,  3.040000e+00 ,  1.000250e-03 ,  -1.000400e-03
DataValue ,  3.080000e+00 ,  1.000450e-03 ,  -9.999500e-04
DataValue ,  3.120000e+00 ,  1.000200e-03 ,  -9.993000e-04
DataValue ,  3.160000e+00 ,  1.000300e-03 ,  -1.000100e-03
DataValue ,  3.200000e+00 ,  1.000200e-03 ,  -1.000450e-03
DataValue ,  3.240000e+00 ,  1.000200e-03 ,  -9.996500e-04
DataValue ,  3.280000e+00 ,  9.997500e-04 ,  -9.996000e-04
DataValue ,  3.320000e+00 ,  1.000050e-03 ,  -9.998000e-04
DataValue ,  3.360000e+00 ,  9.999000e-04 ,  -1.000000e-03
DataValue ,  3.400000e+00 ,  1.000300e-03 ,  -1.001100e-03
DataValue ,  3.440000e+00 ,  9.999000e-04 ,  -1.000000e-03
DataValue ,  3.480000e+00 ,  1.000250e-03 ,  -1.000000e-03
DataValue ,  3.520000e+00 ,  1.000350e-03 ,  -9.995000e-04
DataValue ,  3.560000e+00 ,  1.000450e-03 ,  -1.000100e-03
DataValue ,  3.600000e+00 ,  1.000000e-03 ,  -1.000050e-03
DataValue ,  3.640000e+00 ,  1.000000e-03 ,  -9.999500e-04
DataValue ,  3.680000e+00 ,  1.000550e-03 ,  -9.997000e-04
DataValue ,  3.720000e+00 ,  1.000250e-03 ,  -9.997000e-04
DataValue ,  3.760000e+00 ,  9.998500e-04 ,  -9.997500e-04
DataValue ,  3.800000e+00 ,  1.000050e-03 ,  -9.998000e-04
DataValue ,  3.840000e+00 ,  9.999000e-04 ,  -9.998000e-04
DataValue ,  3.880000e+00 ,  1.000150e-03 ,  -9.997500e-04
DataValue ,  3.920000e+00 ,  1.000150e-03 ,  -9.995500e-04
DataValue ,  3.960000e+00 ,  1.000000e-03 ,  -9.999000e-04
DataValue ,  4.000000e+00 ,  1.000200e-03 ,  -9.999000e-04
DataValue ,  4.000000e+00 ,  1.000050e-03 ,  -1.000800e-03
DataValue ,  3.960000e+00 ,  1.000200e-03 ,  -1.000400e-03
DataValue ,  3.920000e+00 ,  1.000000e-03 ,  -9.997000e-04
DataValue ,  3.880000e+00 ,  9.998500e-04 ,  -1.000600e-03
DataValue ,  3.840000e+00 ,  9.997000e-04 ,  -9.999500e-04
DataValue ,  3.800000e+00 ,  1.000250e-03 ,  -1.000850e-03
DataValue ,  3.760000e+00 ,  1.000650e-03 ,  -9.995000e-04
DataValue ,  3.720000e+00 ,  1.000300e-03 ,  -9.993500e-04
DataValue ,  3.680000e+00 ,  1.000100e-03 ,  -9.999500e-04
DataValue ,  3.640000e+00 ,  9.997500e-04 ,  -9.998000e-04
DataValue ,  3.600000e+00 ,  9.999000e-04 ,  -1.000100e-03
DataValue ,  3.560000e+00 ,  1.000200e-03 ,  -9.997000e-04
DataValue ,  3.520000e+00 ,  1.000400e-03 ,  -9.994000e-04
DataValue ,  3.480000e+00 ,  1.000150e-03 ,  -9.998500e-04
DataValue ,  3.440000e+00 ,  9.999500e-04 ,  -9.994500e-04
DataValue ,  3.400000e+00 ,  1.000350e-03 ,  -1.000150e-03
DataValue ,  3.360000e+00 ,  1.000300e-03 ,  -9.998500e-04
DataValue ,  3.320000e+00 ,  9.998500e-04 ,  -9.995500e-04
DataValue ,  3.280000e+00 ,  9.997500e-04 ,  -1.000050e-03
DataValue ,  3.240000e+00 ,  1.000050e-03 ,  -1.000000e-03
DataValue ,  3.200000e+00 ,  1.000350e-03 ,  -1.000250e-03
DataValue ,  3.160000e+00 ,  1.000200e-03 ,  -1.000400e-03
DataValue ,  3.120000e+00 ,  9.999500e-04 ,  -1.000050e-03
DataValue ,  3.080000e+00 ,  1.000200e-03 ,  -1.000900e-03
DataValue ,  3.040000e+00 ,  1.000350e-03 ,  -9.994500e-04
DataValue ,  3.000000e+00 ,  1.000250e-03 ,  -1.000100e-03
DataValue ,  2.960000e+00 ,  1.000450e-03 ,  -1.000300e-03
DataValue ,  2.920000e+00 ,  9.997500e-04 ,  -1.000150e-03
DataValue ,  2.880000e+00 ,  9.998500e-04 ,  -9.996500e-04
DataValue ,  2.840000e+00 ,  9.996500e-04 ,  -1.958500e-03
DataValue ,  2.800000e+00 ,  1.076800e-03 ,  -4.560000e-04
DataValue ,  2.760000e+00 ,  1.050600e-03 ,  -8.690000e-04
DataValue ,  2.720000e+00 ,  9.498500e-04 ,  -1.449000e-03
DataValue ,  2.680000e+00 ,  9.258500e-04 ,  -1.083500e-03
DataValue ,  2.640000e+00 ,  1.119550e-03 ,  -1.000500e-03
DataValue ,  2.600000e+00 ,  9.653500e-04 ,  -1.219000e-03
DataValue ,  2.560000e+00 ,  1.012350e-03 ,  -1.555000e-03
DataValue ,  2.520000e+00 ,  9.988000e-04 ,  -9.828500e-06
DataValue ,  2.480000e+00 ,  8.962000e-06 ,  -8.929500e-06
DataValue ,  2.440000e+00 ,  8.233000e-06 ,  -8.230500e-06
DataValue ,  2.400000e+00 ,  7.804000e-06 ,  -7.844500e-06
DataValue ,  2.360000e+00 ,  7.108500e-06 ,  -7.282500e-06
DataValue ,  2.320000e+00 ,  6.685500e-06 ,  -6.614500e-06
DataValue ,  2.280000e+00 ,  6.335500e-06 ,  -6.345500e-06
DataValue ,  2.240000e+00 ,  6.025500e-06 ,  -5.964500e-06
DataValue ,  2.200000e+00 ,  5.605500e-06 ,  -5.638500e-06
DataValue ,  2.160000e+00 ,  5.219500e-06 ,  -5.277000e-06
DataValue ,  2.120000e+00 ,  4.911500e-06 ,  -4.977500e-06
DataValue ,  2.080000e+00 ,  4.633500e-06 ,  -4.660500e-06
DataValue ,  2.040000e+00 ,  4.358500e-06 ,  -4.390000e-06
DataValue ,  2.000000e+00 ,  4.191500e-06 ,  -4.142500e-06
DataValue ,  1.960000e+00 ,  3.901500e-06 ,  -3.884500e-06
DataValue ,  1.920000e+00 ,  3.716500e-06 ,  -3.686500e-06
DataValue ,  1.880000e+00 ,  3.499000e-06 ,  -3.508000e-06
DataValue ,  1.840000e+00 ,  3.330500e-06 ,  -3.320500e-06
DataValue ,  1.800000e+00 ,  3.173500e-06 ,  -3.160000e-06
DataValue ,  1.760000e+00 ,  2.996500e-06 ,  -2.982500e-06
DataValue ,  1.720000e+00 ,  2.875000e-06 ,  -2.864000e-06
DataValue ,  1.680000e+00 ,  2.713500e-06 ,  -2.714000e-06
DataValue ,  1.640000e+00 ,  2.539000e-06 ,  -2.540000e-06
DataValue ,  1.600000e+00 ,  2.425500e-06 ,  -2.431000e-06
DataValue ,  1.560000e+00 ,  2.290500e-06 ,  -2.263500e-06
DataValue ,  1.520000e+00 ,  2.153500e-06 ,  -2.156000e-06
DataValue ,  1.480000e+00 ,  2.062500e-06 ,  -2.074500e-06
DataValue ,  1.440000e+00 ,  1.956500e-06 ,  -1.951500e-06
DataValue ,  1.400000e+00 ,  1.865500e-06 ,  -1.866000e-06
DataValue ,  1.360000e+00 ,  1.731500e-06 ,  -1.756000e-06
DataValue ,  1.320000e+00 ,  1.671000e-06 ,  -1.669500e-06
DataValue ,  1.280000e+00 ,  1.576000e-06 ,  -1.575000e-06
DataValue ,  1.240000e+00 ,  1.475000e-06 ,  -1.481000e-06
DataValue ,  1.200000e+00 ,  1.402000e-06 ,  -1.403500e-06
DataValue ,  1.160000e+00 ,  1.324000e-06 ,  -1.325500e-06
DataValue ,  1.120000e+00 ,  1.240500e-06 ,  -1.242000e-06
DataValue ,  1.080000e+00 ,  1.169500e-06 ,  -1.170000e-06
DataValue ,  1.040000e+00 ,  1.099000e-06 ,  -1.104000e-06
DataValue ,  1.000000e+00 ,  1.037500e-06 ,  -1.037000e-06
DataValue ,  9.600000e-01 ,  9.731000e-07 ,  -9.737500e-07
DataValue ,  9.200000e-01 ,  9.138500e-07 ,  -9.148000e-07
DataValue ,  8.800000e-01 ,  8.558000e-07 ,  -8.563500e-07
DataValue ,  8.400000e-01 ,  7.989500e-07 ,  -7.993000e-07
DataValue ,  8.000000e-01 ,  7.456500e-07 ,  -7.454000e-07
DataValue ,  7.600000e-01 ,  6.930500e-07 ,  -6.931500e-07
DataValue ,  7.200000e-01 ,  6.438500e-07 ,  -6.430000e-07
DataValue ,  6.800000e-01 ,  5.987000e-07 ,  -5.967000e-07
DataValue ,  6.400000e-01 ,  5.523000e-07 ,  -5.520000e-07
DataValue ,  6.000000e-01 ,  5.099000e-07 ,  -5.095000e-07
DataValue ,  5.600000e-01 ,  4.677000e-07 ,  -4.698000e-07
DataValue ,  5.200000e-01 ,  4.288000e-07 ,  -4.290500e-07
DataValue ,  4.800000e-01 ,  3.900500e-07 ,  -3.891500e-07
DataValue ,  4.400000e-01 ,  3.515000e-07 ,  -3.511500e-07
DataValue ,  4.000000e-01 ,  3.151500e-07 ,  -3.146500e-07
DataValue ,  3.600000e-01 ,  2.796000e-07 ,  -2.794000e-07
DataValue ,  3.200000e-01 ,  2.453500e-07 ,  -2.453500e-07
DataValue ,  2.800000e-01 ,  2.121000e-07 ,  -2.116000e-07
DataValue ,  2.400000e-01 ,  1.798500e-07 ,  -1.801000e-07
DataValue ,  2.000000e-01 ,  1.485000e-07 ,  -1.486000e-07
DataValue ,  1.600000e-01 ,  1.179000e-07 ,  -1.179000e-07
DataValue ,  1.200000e-01 ,  8.799500e-08 ,  -8.783000e-08
DataValue ,  8.000000e-02 ,  5.824000e-08 ,  -5.823500e-08
DataValue ,  4.000000e-02 ,  2.905000e-08 ,  -2.906500e-08
DataValue ,  0.000000e+00 ,  1.380000e-11 ,  -1.820000e-11

File: old/SelectorIV/Selector-IV-sweep_20220609_15-35-24-168194_NbO2_80nm_DevX1Y4_DieX0Y0_97.csv
TestParameter ,Measurement.Type ,Selector-IV-sweep
TestParameter ,MainFrame
TestParameter ,Channel.Type ,SMU ,SMU
TestParameter ,Channel.Unit ,SMU2:MP ,SMU1:MP
TestParameter ,Channel.IName ,I1 ,I2
TestParameter ,Channel.VName ,V1 ,V2
TestParameter ,Channel.Mode ,V ,V
TestParameter ,Channel.Func ,VAR1 ,CONST
TestParameter ,Channel.Value ,- ,  0.000000
TestParameter ,Channel.Index , ,
TestParameter ,Channel.Time , ,
TestParameter ,Measurement.Port.SeriesResistance ,ON ,ON
TestParameter ,Measurement.Port.Filter ,0 ,0
TestParameter ,hold ,0.000000
TestParameter ,delay ,0.000000
TestParameter ,Measurement.Primary.Locus ,Double
TestParameter ,Measurement.Primary.Scale ,Linear
TestParameter ,Measurement.Primary.Start ,0.000000
TestParameter ,Measurement.Primary.Stop ,4.000000
TestParameter ,Measurement.Primary.Step ,101.000000
TestParameter ,Measurement.Primary.Compliance ,0.001
TestParameter ,Measurement.Primary.PowerCompliance ,0
TestParameter ,Measurement.Aborting.Condition ,CONTINUE  AT  ANY
TestParameter ,Measurement.PostOutput.Value ,  START
TestParameter ,Measurement.Bias.Source ,0.000000 ,0.000000
TestParameter ,Measurement.Bias.Compliance ,0.001000 ,0.010000
TestParameter ,Measurement.Unit ,SMU2:MP ,SMU1:MP
TestParameter ,Measurement.Adc ,HS  ADC ,HS  ADC
TestParameter ,Measurement.Measurement ,ERROR:  NOT  FOUND ,ERROR:  NOT  FOUND
TestParameter ,Measurement.RangingMode ,AUTO ,AUTO
TestParameter ,Measurement.RangeBoundary ,AUTO ,AUTO
TestParameter ,Timing.Hold ,  0.000000
TestParameter ,Timing.Delay ,  0.000000
TestParameter ,Timing.StepDelay ,
TestParameter ,Timing.StepSourceTriggerDelay ,
TestParameter ,Timing.StepMeasurementTriggerDelay ,
TestParameter ,Measurement.Adc.HighSpeed.Mode ,AUTO
TestParameter ,Measurement.Adc.HighSpeed.Coeff ,  1
TestParameter ,Measurement.Adc.HighResolution.AutoZero ,  ON
TestParameter ,Measurement.Adc.HighResolution.Mode ,AUTO
TestParameter ,Measurement.Adc.HighResolution.Coeff ,  6
Measurement ,Device ,NbO2_80nm
Measurement ,Time ,2022-06-09_15-28-29
Measurement ,  VlowMeas ,  0.5
Measurement ,  VlowMeasReal ,  0.52
Measurement ,  Repetition ,  97
Measurement ,  Rhigh ,  4.000800e+03
Measurement ,  Rlow1 ,  1.291765e+06
Measurement ,  Rlow2 ,  1.307518e+06
Measurement ,  Vth1 ,  2
Measurement ,  Vth2 ,  2
DataName ,  V1 ,  I1 ,  R1 ,  I2
Units ,  V ,  A ,  ohm ,  A
Dimension ,  202 ,  202 ,  202 ,  202
DataValue ,  0.000000e+00 ,  1.865000e-11 ,  -2.050000e-11
DataValue ,  4.000000e-02 ,  2.688500e-08 ,  -2.692500e-08
DataValue ,  8.000000e-02 ,  5.377000e-08 ,  -5.406500e-08
DataValue ,  1.200000e-01 ,  8.133500e-08 ,  -8.127000e-08
DataValue ,  1.600000e-01 ,  1.091900e-07 ,  -1.092750e-07
DataValue ,  2.000000e-01 ,  1.369500e-07 ,  -1.369000e-07
DataValue ,  2.400000e-01 ,  1.660500e-07 ,  -1.662500e-07
DataValue ,  2.800000e-01 ,  1.960500e-07 ,  -1.963500e-07
DataValue ,  3.200000e-01 ,  2.271000e-07 ,  -2.272500e-07
DataValue ,  3.600000e-01 ,  2.590000e-07 ,  -2.586500e-07
DataValue ,  4.000000e-01 ,  2.923000e-07 ,  -2.915000e-07
DataValue ,  4.400000e-01 ,  3.259500e-07 ,  -3.261000e-07
DataValue ,  4.800000e-01 ,  3.624000e-07 ,  -3.643000e-07
DataValue ,  5.200000e-01 ,  4.025500e-07 ,  -4.032500e-07
DataValue ,  5.600000e-01 ,  4.433000e-07 ,  -4.429500e-07
DataValue ,  6.000000e-01 ,  4.850000e-07 ,  -4.849500e-07
DataValue ,  6.400000e-01 ,  5.292500e-07 ,  -5.278500e-07
DataValue ,  6.800000e-01 ,  5.758500e-07 ,  -5.761500e-07
DataValue ,  7.200000e-01 ,  6.141500e-07 ,  -6.131000e-07
DataValue ,  7.600000e-01 ,  6.642000e-07 ,  -6.642500e-07
DataValue ,  8.000000e-01 ,  7.164000e-07 ,  -7.159000e-07
DataValue ,  8.400000e-01 ,  7.693000e-07 ,  -7.682500e-07
DataValue ,  8.800000e-01 ,  8.275500e-07 ,  -8.276500e-07
DataValue ,  9.200000e-01 ,  8.895500e-07 ,  -8.919000e-07
DataValue ,  9.600000e-01 ,  9.584000e-07 ,  -9.606000e-07
DataValue ,  1.000000e+00 ,  1.031000e-06 ,  -1.029700e-06
DataValue ,  1.040000e+00 ,  1.111300e-06 ,  -1.110950e-06
DataValue ,  1.080000e+00 ,  1.180500e-06 ,  -1.251000e-06
DataValue ,  1.120000e+00 ,  1.350500e-06 ,  -1.350000e-06
DataValue ,  1.160000e+00 ,  1.459000e-06 ,  -1.459500e-06
DataValue ,  1.200000e+00 ,  1.578500e-06 ,  -1.575000e-06
DataValue ,  1.240000e+00 ,  1.703500e-06 ,  -1.708000e-06
DataValue ,  1.280000e+00 ,  1.847500e-06 ,  -1.858500e-06
DataValue ,  1.320000e+00 ,  2.017500e-06 ,  -2.012500e-06
DataValue ,  1.360000e+00 ,  2.185500e-06 ,  -2.196500e-06
DataValue ,  1.400000e+00 ,  2.394500e-06 ,  -2.392500e-06
DataValue ,  1.440000e+00 ,  2.604500e-06 ,  -2.609500e-06
DataValue ,  1.480000e+00 ,  2.836000e-06 ,  -2.850500e-06
DataValue ,  1.520000e+00 ,  3.118500e-06 ,  -3.116000e-06
DataValue ,  1.560000e+00 ,  3.410000e-06 ,  -3.412500e-06
DataValue ,  1.600000e+00 ,  3.745000e-06 ,  -3.744500e-06
DataValue ,  1.640000e+00 ,  4.402000e-06 ,  -4.187500e-06
DataValue ,  1.680000e+00 ,  4.609500e-06 ,  -4.605500e-06
DataValue ,  1.720000e+00 ,  5.103500e-06 ,  -5.118000e-06
DataValue ,  1.760000e+00 ,  5.694000e-06 ,  -5.679500e-06
DataValue ,  1.800000e+00 ,  6.272000e-06 ,  -6.316500e-06
DataValue ,  1.840000e+00 ,  7.198000e-06 ,  -7.241000e-06
DataValue ,  1.880000e+00 ,  8.213500e-06 ,  -7.022000e-06
DataValue ,  1.920000e+00 ,  7.815000e-06 ,  -7.887000e-06
DataValue ,  1.960000e+00 ,  8.872500e-06 ,  -8.855000e-06
DataValue ,  2.000000e+00 ,  9.679500e-06 ,  -1.011750e-05
DataValue ,  2.040000e+00 ,  6.771000e-06 ,  -6.744500e-06
DataValue ,  2.080000e+00 ,  7.457000e-06 ,  -7.391500e-06
DataValue ,  2.120000e+00 ,  1.266000e-05 ,  -1.180000e-05
DataValue ,  2.160000e+00 ,  7.702000e-06 ,  -9.005500e-06
DataValue ,  2.200000e+00 ,  6.950000e-06 ,  -6.984000e-06
DataValue ,  2.240000e+00 ,  7.793000e-06 ,  -8.991000e-06
DataValue ,  2.280000e+00 ,  1.005300e-05 ,  -1.062500e-05
DataValue ,  2.320000e+00 ,  1.110500e-05 ,  -1.184500e-05
DataValue ,  2.360000e+00 ,  1.332500e-05 ,  -1.358000e-05
DataValue ,  2.400000e+00 ,  9.840000e-06 ,  -1.016500e-05
DataValue ,  2.440000e+00 ,  1.044000e-05 ,  -1.056500e-05
DataValue ,  2.480000e+00 ,  1.189500e-05 ,  -1.044500e-05
DataValue ,  2.520000e+00 ,  1.036550e-03 ,  -1.390000e-03
DataValue ,  2.560000e+00 ,  1.095100e-03 ,  -1.165500e-03
DataValue ,  2.600000e+00 ,  9.975000e-04 ,  -1.002000e-03
DataValue ,  2.640000e+00 ,  1.051700e-03 ,  -1.058000e-03
DataValue ,  2.680000e+00 ,  1.062950e-03 ,  -9.999500e-04
DataValue ,  2.720000e+00 ,  1.000000e-03 ,  -9.995500e-04
DataValue ,  2.760000e+00 ,  1.000900e-03 ,  -9.999500e-04
DataValue ,  2.800000e+00 ,  9.904500e-04 ,  -1.029500e-03
DataValue ,  2.840000e+00 ,  1.005700e-03 ,  -1.024500e-03
DataValue ,  2.880000e+00 ,  1.026150e-03 ,  -1.017500e-03
DataValue ,  2.920000e+00 ,  1.015300e-03 ,  -9.680000e-04
DataValue ,  2.960000e+00 ,  1.007400e-03 ,  -9.995000e-04
DataValue ,  3.000000e+00 ,  1.000000e-03 ,  -1.000250e-03
DataValue ,  3.040000e+00 ,  1.000150e-03 ,  -9.995000e-04
DataValue ,  3.080000e+00 ,  1.000050e-03 ,  -1.000700e-03
DataValue ,  3.120000e+00 ,  1.000300e-03 ,  -9.998000e-04
DataValue ,  3.160000e+00 ,  9.999500e-04 ,  -9.998500e-04
DataValue ,  3.200000e+00 ,  1.000000e-03 ,  -9.999500e-04
DataValue ,  3.240000e+00 ,  1.000300e-03 ,  -9.999500e-04
DataValue ,  3.280000e+00 ,  9.999500e-04 ,  -1.000450e-03
DataValue ,  3.320000e+00 ,  1.000200e-03 ,  -1.000200e-03
DataValue ,  3.360000e+00 ,  9.998500e-04 ,  -9.997000e-04
DataValue ,  3.400000e+00 ,  9.999000e-04 ,  -1.000100e-03
DataValue ,  3.440000e+00 ,  1.000000e-03 ,  -9.999000e-04
DataValue ,  3.480000e+00 ,  1.000200e-03 ,  -9.996500e-04
DataValue ,  3.520000e+00 ,  9.997500e-04 ,  -1.000050e-03
DataValue ,  3.560000e+00 ,  1.000300e-03 ,  -1.000450e-03
DataValue ,  3.600000e+00 ,  9.996000e-04 ,  -1.000250e-03
DataValue ,  3.640000e+00 ,  1.000400e-03 ,  -1.000100e-03
DataValue ,  3.680000e+00 ,  1.000050e-03 ,  -1.000000e-03
DataValue ,  3.720000e+00 ,  1.000000e-03 ,  -1.000400e-03
DataValue ,  3.760000e+00 ,  9.994500e-04 ,  -9.996000e-04
DataValue ,  3.800000e+00 ,  1.000450e-03 ,  -9.998000e-04
DataValue ,  3.840000e+00 ,  1.000050e-03 ,  -1.000250e-03
DataValue ,  3.880000e+00 ,  1.000150e-03 ,  -9.995000e-04
DataValue ,  3.920000e+00 ,  1.000050e-03 ,  -1.000400e-03
DataValue ,  3.960000e+00 ,  1.000050e-03 ,  -1.000250e-03
DataValue ,  4.000000e+00 ,  1.000000e-03 ,  -1.000900e-03
DataValue ,  4.000000e+00 ,  9.998000e-04 ,  -9.997000e-04
DataValue ,  3.960000e+00 ,  9.997500e-04 ,  -1.000800e-03
DataValue ,  3.920000e+00 ,  1.000500e-03 ,  -1.000650e-03
DataValue ,  3.880000e+00 ,  1.000200e-03 ,  -1.000550e-03
DataValue ,  3.840000e+00 ,  9.998000e-04 ,  -1.000000e-03
DataValue ,  3.800000e+00 ,  1.000150e-03 ,  -9.988500e-04
DataValue ,  3.760000e+00 ,  9.997500e-04 ,  -1.000350e-03
DataValue ,  3.720000e+00 ,  1.000050e-03 ,  -9.999500e-04
DataValue ,  3.680000e+00 ,  1.000050e-03 ,  -9.998000e-04
DataValue ,  3.640000e+00 ,  1.000050e-03 ,  -1.000000e-03
DataValue ,  3.600000e+00 ,  1.000150e-03 ,  -1.000600e-03
DataValue ,  3.560000e+00 ,  1.000400e-03 ,  -9.990500e-04
DataValue ,  3.520000e+00 ,  1.000150e-03 ,  -9.999000e-04
DataValue ,  3.480000e+00 ,  9.998000e-04 ,  -1.000100e-03
DataValue ,  3.440000e+00 ,  1.000100e-03 ,  -1.000000e-03
DataValue ,  3.400000e+00 ,  1.000350e-03 ,  -9.997500e-04
DataValue ,  3.360000e+00 ,  9.999000e-04 ,  -1.000400e-03
DataValue ,  3.320000e+00 ,  1.000200e-03 ,  -1.000300e-03
DataValue ,  3.280000e+00 ,  1.000250e-03 ,  -1.000150e-03
DataValue ,  3.240000e+00 ,  1.000550e-03 ,  -9.997500e-04
DataValue ,  3.200000e+00 ,  9.998500e-04 ,  -1.000700e-03
DataValue ,  3.160000e+00 ,  9.997500e-04 ,  -1.000000e-03
DataValue ,  3.120000e+00 ,  1.000500e-03 ,  -1.000150e-03
DataValue ,  3.080000e+00 ,  1.000150e-03 ,  -1.000550e-03
DataValue ,  3.040000e+00 ,  1.000300e-03 ,  -1.000750e-03
DataValue ,  3.000000e+00 ,  9.998500e-04 ,  -1.000250e-03
DataValue ,  2.960000e+00 ,  9.772000e-04 ,  -1.000500e-03
DataValue ,  2.920000e+00 ,  9.998000e-04 ,  -1.000850e-03
DataValue ,  2.880000e+00 ,  1.000650e-03 ,  -1.000550e-03
DataValue ,  2.840000e+00 ,  9.999000e-04 ,  -1.000950e-03
DataValue ,  2.800000e+00 ,  1.000000e-03 ,  -1.000550e-03
DataValue ,  2.760000e+00 ,  9.999000e-04 ,  -1.000850e-03
DataValue ,  2.720000e+00 ,  1.000400e-03 ,  -1.000400e-03
DataValue ,  2.680000e+00 ,  1.000050e-03 ,  -1.000400e-03
DataValue ,  2.640000e+00 ,  9.998500e-04 ,  -1.000100e-03
DataValue ,  2.600000e+00 ,  1.000100e-03 ,  -1.000100e-03
DataValue ,  2.560000e+00 ,  1.000250e-03 ,  -1.000550e-03
DataValue ,  2.520000e+00 ,  1.000150e-03 ,  -1.000400e-03
DataValue ,  2.480000e+00 ,  1.000450e-03 ,  -9.999500e-04
DataValue ,  2.440000e+00 ,  9.998500e-04 ,  -9.993500e-04
DataValue ,  2.400000e+00 ,  1.000100e-03 ,  -1.001000e-03
DataValue ,  2.360000e+00 ,  9.996500e-04 ,  -9.998000e-04
DataValue ,  2.320000e+00 ,  1.000350e-03 ,  -9.998500e-04
DataValue ,  2.280000e+00 ,  9.997500e-04 ,  -1.000550e-03
DataValue ,  2.240000e+00 ,  1.000050e-03 ,  -1.000800e-03
DataValue ,  2.200000e+00 ,  1.000100e-03 ,  -9.993500e-04
DataValue ,  2.160000e+00 ,  1.000150e-03 ,  -1.000100e-03
DataValue ,  2.120000e+00 ,  1.000050e-03 ,  -1.000250e-03
DataValue ,  2.080000e+00 ,  1.000000e-03 ,  -9.998500e-04
DataValue ,  2.040000e+00 ,  1.000200e-03 ,  -1.000150e-03
DataValue ,  2.000000e+00 ,  1.000400e-03 ,  -1.000150e-03
DataValue ,  1.960000e+00 ,  4.184500e-06 ,  -4.180500e-06
DataValue ,  1.920000e+00 ,  3.891500e-06 ,  -3.870000e-06
DataValue ,  1.880000e+00 ,  3.633000e-06 ,  -3.627500e-06
DataValue ,  1.840000e+00 ,  3.403500e-06 ,  -3.414000e-06
DataValue ,  1.800000e+00 ,  3.197500e-06 ,  -3.185000e-06
DataValue ,  1.760000e+00 ,  3.005000e-06 ,  -3.001500e-06
DataValue ,  1.720000e+00 ,  2.831500e-06 ,  -2.823000e-06
DataValue ,  1.680000e+00 ,  2.657500e-06 ,  -2.656000e-06
DataValue ,  1.640000e+00 ,  2.482500e-06 ,  -2.485000e-06
DataValue ,  1.600000e+00 ,  2.350000e-06 ,  -2.346500e-06
DataValue ,  1.560000e+00 ,  2.214500e-06 ,  -2.211000e-06
DataValue ,  1.520000e+00 ,  2.089000e-06 ,  -2.092000e-06
DataValue ,  1.480000e+00 ,  1.973000e-06 ,  -1.969500e-06
DataValue ,  1.440000e+00 ,  1.856000e-06 ,  -1.856000e-06
DataValue ,  1.400000e+00 ,  1.760000e-06 ,  -1.756500e-06
DataValue ,  1.360000e+00 ,  1.657000e-06 ,  -1.659000e-06
DataValue ,  1.320000e+00 ,  1.554000e-06 ,  -1.566500e-06
DataValue ,  1.280000e+00 ,  1.478000e-06 ,  -1.477500e-06
DataValue ,  1.240000e+00 ,  1.395000e-06 ,  -1.394000e-06
DataValue ,  1.200000e+00 ,  1.318000e-06 ,  -1.319000e-06
DataValue ,  1.160000e+00 ,  1.241000e-06 ,  -1.241000e-06
DataValue ,  1.120000e+00 ,  1.173000e-06 ,  -1.171500e-06
DataValue ,  1.080000e+00 ,  1.104000e-06 ,  -1.099500e-06
DataValue ,  1.040000e+00 ,  1.033500e-06 ,  -1.035500e-06
DataValue ,  1.000000e+00 ,  9.722500e-07 ,  -9.694500e-07
DataValue ,  9.600000e-01 ,  9.125500e-07 ,  -9.117500e-07
DataValue ,  9.200000e-01 ,  8.533000e-07 ,  -8.530000e-07
DataValue ,  8.800000e-01 ,  8.004500e-07 ,  -8.010000e-07
DataValue ,  8.400000e-01 ,  7.470000e-07 ,  -7.485500e-07
DataValue ,  8.000000e-01 ,  6.994000e-07 ,  -6.996500e-07
DataValue ,  7.600000e-01 ,  6.508000e-07 ,  -6.503500e-07
DataValue ,  7.200000e-01 ,  6.058000e-07 ,  -6.044000e-07
DataValue ,  6.800000e-01 ,  5.597500e-07 ,  -5.586500e-07
DataValue ,  6.400000e-01 ,  5.155500e-07 ,  -5.160500e-07
DataValue ,  6.000000e-01 ,  4.765500e-07 ,  -4.753000e-07
DataValue ,  5.600000e-01 ,  4.372500e-07 ,  -4.372500e-07
DataValue ,  5.200000e-01 ,  3.977000e-07 ,  -3.980000e-07
DataValue ,  4.800000e-01 ,  3.623000e-07 ,  -3.615500e-07
DataValue ,  4.400000e-01 ,  3.268500e-07 ,  -3.267000e-07
DataValue ,  4.000000e-01 ,  2.929000e-07 ,  -2.939000e-07
DataValue ,  3.600000e-01 ,  2.596000e-07 ,  -2.597500e-07
DataValue ,  3.200000e-01 ,  2.275500e-07 ,  -2.283000e-07
DataValue ,  2.800000e-01 ,  1.967000e-07 ,  -1.971000e-07
DataValue ,  2.400000e-01 ,  1.673000e-07 ,  -1.671000e-07
DataValue ,  2.000000e-01 ,  1.380500e-07 ,  -1.377500e-07
DataValue ,  1.600000e-01 ,  1.096000e-07 ,  -1.094000e-07
DataValue ,  1.200000e-01 ,  8.130500e-08 ,  -8.115500e-08
DataValue ,  8.000000e-02 ,  5.381500e-08 ,  -5.397000e-08
DataValue ,  4.000000e-02 ,  2.694000e-08 ,  -2.688000e-08
DataValue ,  0.000000e+00 ,  1.815000e-11 ,  -1.930000e-11
