Repository: tedkmburu/Nb02_v2

# NbO2 - Summer Research
<a name="readme-top"></a>




<!-- PROJECT SHIELDS -->
<!--
*** I'm using markdown "reference style" links for readability.
*** Reference links are enclosed in brackets [ ] instead of parentheses ( ).
*** See the bottom of this document for the declaration of the reference variables
*** for contributors-url, forks-url, etc. This is an optional, concise syntax you may use.
*** https://www.markdownguide.org/basic-syntax/#reference-style-links
-->



<!-- PROJECT LOGO -->
<div align="center">
  <a href="https://github.com/othneildrew/Best-README-Template">
  </a>

  <h3 align="center">NbO2 Research</h3>
    This code is used to analyze IV curves for Prof.

File: old/SelectorIV/Selector-IV-sweep_20220609_15-43-54-806566_NbO2_80nm_DevX1Y5_DieX0Y0_34.csv
TestParameter ,Measurement.Type ,Selector-IV-sweep
TestParameter ,MainFrame
TestParameter ,Channel.Type ,SMU ,SMU
TestParameter ,Channel.Unit ,SMU2:MP ,SMU1:MP
TestParameter ,Channel.IName ,I1 ,I2
TestParameter ,Channel.VName ,V1 ,V2
TestParameter ,Channel.Mode ,V ,V
TestParameter ,Channel.Func ,VAR1 ,CONST
TestParameter ,Channel.Value ,- ,  0.000000
TestParameter ,Channel.Index , ,
TestParameter ,Channel.Time , ,
TestParameter ,Measurement.Port.SeriesResistance ,ON ,ON
TestParameter ,Measurement.Port.Filter ,0 ,0
TestParameter ,hold ,0.000000
TestParameter ,delay ,0.000000
TestParameter ,Measurement.Primary.Locus ,Double
TestParameter ,Measurement.Primary.Scale ,Linear
TestParameter ,Measurement.Primary.Start ,0.000000
TestParameter ,Measurement.Primary.Stop ,4.000000
TestParameter ,Measurement.Primary.Step ,101.000000
TestParameter ,Measurement.Primary.Compliance ,0.001
TestParameter ,Measurement.Primary.PowerCompliance ,0
TestParameter ,Measurement.Aborting.Condition ,CONTINUE  AT  ANY
TestParameter ,Measurement.PostOutput.Value ,  START
TestParameter ,Measurement.Bias.Source ,0.000000 ,0.000000
TestParameter ,Measurement.Bias.Compliance ,0.001000 ,0.010000
TestParameter ,Measurement.Unit ,SMU2:MP ,SMU1:MP
TestParameter ,Measurement.Adc ,HS  ADC ,HS  ADC
TestParameter ,Measurement.Measurement ,ERROR:  NOT  FOUND ,ERROR:  NOT  FOUND
TestParameter ,Measurement.RangingMode ,AUTO ,AUTO
TestParameter ,Measurement.RangeBoundary ,AUTO ,AUTO
TestParameter ,Timing.Hold ,  0.000000
TestParameter ,Timing.Delay ,  0.000000
TestParameter ,Timing.StepDelay ,
TestParameter ,Timing.StepSourceTriggerDelay ,
TestParameter ,Timing.StepMeasurementTriggerDelay ,
TestParameter ,Measurement.Adc.HighSpeed.Mode ,AUTO
TestParameter ,Measurement.Adc.HighSpeed.Coeff ,  1
TestParameter ,Measurement.Adc.HighResolution.AutoZero ,  ON
TestParameter ,Measurement.Adc.HighResolution.Mode ,AUTO
TestParameter ,Measurement.Adc.HighResolution.Coeff ,  6
Measurement ,Device ,NbO2_80nm
Measurement ,Time ,2022-06-09_15-41-12
Measurement ,  VlowMeas ,  0.5
Measurement ,  VlowMeasReal ,  0.52
Measurement ,  Repetition ,  34
Measurement ,  Rhigh ,  4.000400e+03
Measurement ,  Rlow1 ,  7.218212e+05
Measurement ,  Rlow2 ,  7.056588e+05
Measurement ,  Vth1 ,  1
Measurement ,  Vth2 ,  2
DataName ,  V1 ,  I1 ,  R1 ,  I2
Units ,  V ,  A ,  ohm ,  A
Dimension ,  202 ,  202 ,  202 ,  202
DataValue ,  0.000000e+00 ,  2.515000e-11 ,  -2.210000e-11
DataValue ,  4.000000e-02 ,  4.792500e-08 ,  -4.789000e-08
DataValue ,  8.000000e-02 ,  9.606000e-08 ,  -9.583000e-08
DataValue ,  1.200000e-01 ,  1.451000e-07 ,  -1.451000e-07
DataValue ,  1.600000e-01 ,  1.951500e-07 ,  -1.948500e-07
DataValue ,  2.000000e-01 ,  2.461500e-07 ,  -2.461000e-07
DataValue ,  2.400000e-01 ,  2.984500e-07 ,  -2.993500e-07
DataValue ,  2.800000e-01 ,  3.527000e-07 ,  -3.531000e-07
DataValue ,  3.200000e-01 ,  4.088000e-07 ,  -4.093000e-07
DataValue ,  3.600000e-01 ,  4.658000e-07 ,  -4.667000e-07
DataValue ,  4.000000e-01 ,  5.271000e-07 ,  -5.278000e-07
DataValue ,  4.400000e-01 ,  5.915000e-07 ,  -5.903500e-07
DataValue ,  4.800000e-01 ,  6.533500e-07 ,  -6.563000e-07
DataValue ,  5.200000e-01 ,  7.204000e-07 ,  -7.224500e-07
DataValue ,  5.600000e-01 ,  7.936000e-07 ,  -7.925500e-07
DataValue ,  6.000000e-01 ,  8.660500e-07 ,  -8.668000e-07
DataValue ,  6.400000e-01 ,  9.429500e-07 ,  -9.445000e-07
DataValue ,  6.800000e-01 ,  1.022400e-06 ,  -1.021600e-06
DataValue ,  7.200000e-01 ,  1.105900e-06 ,  -1.107050e-06
DataValue ,  7.600000e-01 ,  1.192000e-06 ,  -1.192500e-06
DataValue ,  8.000000e-01 ,  1.282500e-06 ,  -1.279500e-06
DataValue ,  8.400000e-01 ,  1.377000e-06 ,  -1.374500e-06
DataValue ,  8.800000e-01 ,  1.473000e-06 ,  -1.475500e-06
DataValue ,  9.200000e-01 ,  1.579500e-06 ,  -1.580000e-06
DataValue ,  9.600000e-01 ,  1.691000e-06 ,  -1.687500e-06
DataValue ,  1.000000e+00 ,  1.802500e-06 ,  -1.803500e-06
DataValue ,  1.040000e+00 ,  1.923000e-06 ,  -1.927000e-06
DataValue ,  1.080000e+00 ,  2.050500e-06 ,  -2.047500e-06
DataValue ,  1.120000e+00 ,  2.180000e-06 ,  -2.179500e-06
DataValue ,  1.160000e+00 ,  2.318500e-06 ,  -2.317000e-06
DataValue ,  1.200000e+00 ,  2.459000e-06 ,  -2.462500e-06
DataValue ,  1.240000e+00 ,  2.617000e-06 ,  -2.617000e-06
DataValue ,  1.280000e+00 ,  2.781500e-06 ,  -2.780500e-06
DataValue ,  1.320000e+00 ,  2.941500e-06 ,  -2.938500e-06
DataValue ,  1.360000e+00 ,  3.124000e-06 ,  -3.120500e-06
DataValue ,  1.400000e+00 ,  3.306500e-06 ,  -3.310500e-06
DataValue ,  1.440000e+00 ,  3.508000e-06 ,  -3.509000e-06
DataValue ,  1.480000e+00 ,  3.717000e-06 ,  -3.712500e-06
DataValue ,  1.520000e+00 ,  3.929000e-06 ,  -3.930500e-06
DataValue ,  1.560000e+00 ,  4.165000e-06 ,  -4.165500e-06
DataValue ,  1.600000e+00 ,  4.409500e-06 ,  -4.404000e-06
DataValue ,  1.640000e+00 ,  4.664500e-06 ,  -4.668000e-06
DataValue ,  1.680000e+00 ,  4.931500e-06 ,  -4.936500e-06
DataValue ,  1.720000e+00 ,  5.225500e-06 ,  -5.226500e-06
DataValue ,  1.760000e+00 ,  5.533000e-06 ,  -5.533500e-06
DataValue ,  1.800000e+00 ,  5.862500e-06 ,  -5.861500e-06
DataValue ,  1.840000e+00 ,  6.213000e-06 ,  -6.201500e-06
DataValue ,  1.880000e+00 ,  6.578000e-06 ,  -6.562500e-06
DataValue ,  1.920000e+00 ,  7.029000e-06 ,  -6.988000e-06
DataValue ,  1.960000e+00 ,  7.445500e-06 ,  -7.392500e-06
DataValue ,  2.000000e+00 ,  7.869000e-06 ,  -7.865500e-06
DataValue ,  2.040000e+00 ,  8.346500e-06 ,  -8.342000e-06
DataValue ,  2.080000e+00 ,  8.942000e-06 ,  -8.927500e-06
DataValue ,  2.120000e+00 ,  9.563500e-06 ,  -9.545500e-06
DataValue ,  2.160000e+00 ,  1.031600e-05 ,  -1.027450e-05
DataValue ,  2.200000e+00 ,  1.104000e-05 ,  -1.105100e-05
DataValue ,  2.240000e+00 ,  1.234000e-05 ,  -1.230500e-05
DataValue ,  2.280000e+00 ,  1.349500e-05 ,  -1.344500e-05
DataValue ,  2.320000e+00 ,  1.485000e-05 ,  -1.467500e-05
DataValue ,  2.360000e+00 ,  1.709000e-05 ,  -1.701000e-05
DataValue ,  2.400000e+00 ,  9.891500e-04 ,  -1.001500e-03
DataValue ,  2.440000e+00 ,  9.994000e-04 ,  -1.000250e-03
DataValue ,  2.480000e+00 ,  1.000200e-03 ,  -9.998000e-04
DataValue ,  2.520000e+00 ,  1.000450e-03 ,  -1.000350e-03
DataValue ,  2.560000e+00 ,  1.000650e-03 ,  -9.995000e-04
DataValue ,  2.600000e+00 ,  9.996000e-04 ,  -1.000150e-03
DataValue ,  2.640000e+00 ,  1.000350e-03 ,  -1.000450e-03
DataValue ,  2.680000e+00 ,  1.000200e-03 ,  -9.996500e-04
DataValue ,  2.720000e+00 ,  1.000350e-03 ,  -1.000150e-03
DataValue ,  2.760000e+00 ,  9.999000e-04 ,  -9.999000e-04
DataValue ,  2.800000e+00 ,  1.000150e-03 ,  -1.000050e-03
DataValue ,  2.840000e+00 ,  1.000050e-03 ,  -9.996500e-04
DataValue ,  2.880000e+00 ,  9.998500e-04 ,  -1.000550e-03
DataValue ,  2.920000e+00 ,  9.996000e-04 ,  -9.998000e-04
DataValue ,  2.960000e+00 ,  1.000300e-03 ,  -9.997000e-04
DataValue ,  3.000000e+00 ,  1.000350e-03 ,  -1.000500e-03
DataValue ,  3.040000e+00 ,  1.000250e-03 ,  -1.000250e-03
DataValue ,  3.080000e+00 ,  9.999500e-04 ,  -1.000400e-03
DataValue ,  3.120000e+00 ,  1.000200e-03 ,  -1.000000e-03
DataValue ,  3.160000e+00 ,  9.999500e-04 ,  -9.994500e-04
DataValue ,  3.200000e+00 ,  1.000100e-03 ,  -9.995000e-04
DataValue ,  3.240000e+00 ,  9.999500e-04 ,  -1.000700e-03
DataValue ,  3.280000e+00 ,  9.998000e-04 ,  -9.991000e-04
DataValue ,  3.320000e+00 ,  1.000200e-03 ,  -1.000100e-03
DataValue ,  3.360000e+00 ,  1.000450e-03 ,  -1.000550e-03
DataValue ,  3.400000e+00 ,  9.994500e-04 ,  -1.000850e-03
DataValue ,  3.440000e+00 ,  1.000200e-03 ,  -1.000650e-03
DataValue ,  3.480000e+00 ,  1.000350e-03 ,  -9.995000e-04
DataValue ,  3.520000e+00 ,  9.998500e-04 ,  -1.000100e-03
DataValue ,  3.560000e+00 ,  1.000400e-03 ,  -1.000400e-03
DataValue ,  3.600000e+00 ,  1.000250e-03 ,  -1.000350e-03
DataValue ,  3.640000e+00 ,  9.999000e-04 ,  -1.000200e-03
DataValue ,  3.680000e+00 ,  1.000350e-03 ,  -9.999000e-04
DataValue ,  3.720000e+00 ,  1.000150e-03 ,  -1.000050e-03
DataValue ,  3.760000e+00 ,  9.999500e-04 ,  -1.000700e-03
DataValue ,  3.800000e+00 ,  1.000100e-03 ,  -1.000450e-03
DataValue ,  3.840000e+00 ,  9.998500e-04 ,  -9.995000e-04
DataValue ,  3.880000e+00 ,  1.000050e-03 ,  -1.000300e-03
DataValue ,  3.920000e+00 ,  9.999000e-04 ,  -1.000450e-03
DataValue ,  3.960000e+00 ,  9.999000e-04 ,  -1.000600e-03
DataValue ,  4.000000e+00 ,  1.000500e-03 ,  -9.990000e-04
DataValue ,  4.000000e+00 ,  9.999000e-04 ,  -1.000000e-03
DataValue ,  3.960000e+00 ,  1.000500e-03 ,  -9.991500e-04
DataValue ,  3.920000e+00 ,  1.000200e-03 ,  -1.000200e-03
DataValue ,  3.880000e+00 ,  9.997000e-04 ,  -9.996000e-04
DataValue ,  3.840000e+00 ,  1.000050e-03 ,  -9.998000e-04
DataValue ,  3.800000e+00 ,  9.997500e-04 ,  -9.998000e-04
DataValue ,  3.760000e+00 ,  9.997500e-04 ,  -1.000400e-03
DataValue ,  3.720000e+00 ,  1.000050e-03 ,  -1.000400e-03
DataValue ,  3.680000e+00 ,  1.000250e-03 ,  -1.000400e-03
DataValue ,  3.640000e+00 ,  1.000250e-03 ,  -1.000250e-03
DataValue ,  3.600000e+00 ,  1.000000e-03 ,  -1.000250e-03
DataValue ,  3.560000e+00 ,  1.000250e-03 ,  -1.000250e-03
DataValue ,  3.520000e+00 ,  1.000050e-03 ,  -1.000000e-03
DataValue ,  3.480000e+00 ,  1.000350e-03 ,  -1.000100e-03
DataValue ,  3.440000e+00 ,  9.999000e-04 ,  -1.000700e-03
DataValue ,  3.400000e+00 ,  9.999000e-04 ,  -1.000100e-03
DataValue ,  3.360000e+00 ,  1.000050e-03 ,  -9.998000e-04
DataValue ,  3.320000e+00 ,  1.000300e-03 ,  -9.996500e-04
DataValue ,  3.280000e+00 ,  1.000150e-03 ,  -1.000300e-03
DataValue ,  3.240000e+00 ,  9.999500e-04 ,  -1.000900e-03
DataValue ,  3.200000e+00 ,  9.998500e-04 ,  -9.996500e-04
DataValue ,  3.160000e+00 ,  9.999000e-04 ,  -9.994000e-04
DataValue ,  3.120000e+00 ,  1.000050e-03 ,  -9.998500e-04
DataValue ,  3.080000e+00 ,  1.000050e-03 ,  -1.000750e-03
DataValue ,  3.040000e+00 ,  1.000350e-03 ,  -1.000300e-03
DataValue ,  3.000000e+00 ,  9.999000e-04 ,  -9.999500e-04
DataValue ,  2.960000e+00 ,  1.000600e-03 ,  -9.996500e-04
DataValue ,  2.920000e+00 ,  1.000050e-03 ,  -1.001000e-03
DataValue ,  2.880000e+00 ,  1.000300e-03 ,  -1.000450e-03
DataValue ,  2.840000e+00 ,  1.000300e-03 ,  -1.000250e-03
DataValue ,  2.800000e+00 ,  1.000200e-03 ,  -1.000250e-03
DataValue ,  2.760000e+00 ,  9.999500e-04 ,  -9.998000e-04
DataValue ,  2.720000e+00 ,  9.998500e-04 ,  -1.001000e-03
DataValue ,  2.680000e+00 ,  1.000250e-03 ,  -1.000400e-03
DataValue ,  2.640000e+00 ,  1.000300e-03 ,  -1.000000e-03
DataValue ,  2.600000e+00 ,  1.000550e-03 ,  -1.000200e-03
DataValue ,  2.560000e+00 ,  1.000100e-03 ,  -1.000250e-03
DataValue ,  2.520000e+00 ,  9.999500e-04 ,  -9.998500e-04
DataValue ,  2.480000e+00 ,  9.998000e-04 ,  -1.000150e-03
DataValue ,  2.440000e+00 ,  1.000200e-03 ,  -1.000850e-03
DataValue ,  2.400000e+00 ,  1.000000e-03 ,  -1.000300e-03
DataValue ,  2.360000e+00 ,  1.000350e-03 ,  -1.000250e-03
DataValue ,  2.320000e+00 ,  9.999000e-04 ,  -1.000250e-03
DataValue ,  2.280000e+00 ,  9.999500e-04 ,  -9.998000e-04
DataValue ,  2.240000e+00 ,  1.000400e-03 ,  -1.000750e-03
DataValue ,  2.200000e+00 ,  1.000050e-03 ,  -1.000400e-03
DataValue ,  2.160000e+00 ,  9.999000e-04 ,  -9.996500e-04
DataValue ,  2.120000e+00 ,  1.000200e-03 ,  -1.000200e-03
DataValue ,  2.080000e+00 ,  1.000400e-03 ,  -1.000650e-03
DataValue ,  2.040000e+00 ,  1.000350e-03 ,  -1.000000e-03
DataValue ,  2.000000e+00 ,  1.000050e-03 ,  -1.000350e-03
DataValue ,  1.960000e+00 ,  1.000150e-03 ,  -1.000500e-03
DataValue ,  1.920000e+00 ,  9.999000e-04 ,  -1.000400e-03
DataValue ,  1.880000e+00 ,  1.000350e-03 ,  -1.000000e-03
DataValue ,  1.840000e+00 ,  1.000350e-03 ,  -1.000550e-03
DataValue ,  1.800000e+00 ,  1.000150e-03 ,  -1.000100e-03
DataValue ,  1.760000e+00 ,  9.997500e-04 ,  -9.998000e-04
DataValue ,  1.720000e+00 ,  1.000250e-03 ,  -9.999500e-04
DataValue ,  1.680000e+00 ,  9.997000e-04 ,  -1.000400e-03
DataValue ,  1.640000e+00 ,  1.000400e-03 ,  -1.000050e-03
DataValue ,  1.600000e+00 ,  1.000150e-03 ,  -1.000250e-03
DataValue ,  1.560000e+00 ,  9.997500e-04 ,  -9.996000e-04
DataValue ,  1.520000e+00 ,  1.000100e-03 ,  -9.995500e-04
DataValue ,  1.480000e+00 ,  1.000050e-03 ,  -9.995500e-04
DataValue ,  1.440000e+00 ,  9.999000e-04 ,  -9.996500e-04
DataValue ,  1.400000e+00 ,  1.000350e-03 ,  -1.000150e-03
DataValue ,  1.360000e+00 ,  1.000100e-03 ,  -1.000100e-03
DataValue ,  1.320000e+00 ,  1.000250e-03 ,  -1.000650e-03
DataValue ,  1.280000e+00 ,  1.000450e-03 ,  -1.000700e-03
DataValue ,  1.240000e+00 ,  9.998500e-04 ,  -9.995000e-04
DataValue ,  1.200000e+00 ,  1.000050e-03 ,  -9.996500e-04
DataValue ,  1.160000e+00 ,  1.000200e-03 ,  -9.998500e-04
DataValue ,  1.120000e+00 ,  1.000650e-03 ,  -9.995500e-04
DataValue ,  1.080000e+00 ,  1.000150e-03 ,  -9.994500e-04
DataValue ,  1.040000e+00 ,  1.000050e-03 ,  -1.000200e-03
DataValue ,  1.000000e+00 ,  1.000300e-03 ,  -9.998000e-04
DataValue ,  9.600000e-01 ,  1.745000e-06 ,  -1.739000e-06
DataValue ,  9.200000e-01 ,  1.627500e-06 ,  -1.626000e-06
DataValue ,  8.800000e-01 ,  1.518000e-06 ,  -1.515500e-06
DataValue ,  8.400000e-01 ,  1.413500e-06 ,  -1.411500e-06
DataValue ,  8.000000e-01 ,  1.312000e-06 ,  -1.314500e-06
DataValue ,  7.600000e-01 ,  1.225000e-06 ,  -1.220000e-06
DataValue ,  7.200000e-01 ,  1.131000e-06 ,  -1.132500e-06
DataValue ,  6.800000e-01 ,  1.046000e-06 ,  -1.047500e-06
DataValue ,  6.400000e-01 ,  9.610500e-07 ,  -9.627500e-07
DataValue ,  6.000000e-01 ,  8.858500e-07 ,  -8.849000e-07
DataValue ,  5.600000e-01 ,  8.091000e-07 ,  -8.100500e-07
DataValue ,  5.200000e-01 ,  7.369000e-07 ,  -7.361500e-07
DataValue ,  4.800000e-01 ,  6.668000e-07 ,  -6.661500e-07
DataValue ,  4.400000e-01 ,  5.994000e-07 ,  -5.994500e-07
DataValue ,  4.000000e-01 ,  5.369000e-07 ,  -5.372000e-07
DataValue ,  3.600000e-01 ,  4.753000e-07 ,  -4.752500e-07
DataValue ,  3.200000e-01 ,  4.150000e-07 ,  -4.150500e-07
DataValue ,  2.800000e-01 ,  3.581000e-07 ,  -3.583000e-07
DataValue ,  2.400000e-01 ,  3.030000e-07 ,  -3.026000e-07
DataValue ,  2.000000e-01 ,  2.496000e-07 ,  -2.493000e-07
DataValue ,  1.600000e-01 ,  1.974000e-07 ,  -1.973000e-07
DataValue ,  1.200000e-01 ,  1.470000e-07 ,  -1.471500e-07
DataValue ,  8.000000e-02 ,  9.695000e-08 ,  -9.719500e-08
DataValue ,  4.000000e-02 ,  4.840500e-08 ,  -4.828000e-08
DataValue ,  0.000000e+00 ,  2.850000e-11 ,  -3.025000e-11

File: old/SelectorIV/Selector-IV-sweep_20220609_15-47-18-909524_NbO2_80nm_DevX1Y5_DieX0Y0_91.csv
TestParameter ,Measurement.Type ,Selector-IV-sweep
TestParameter ,MainFrame
TestParameter ,Channel.Type ,SMU ,SMU
TestParameter ,Channel.Unit ,SMU2:MP ,SMU1:MP
TestParameter ,Channel.IName ,I1 ,I2
TestParameter ,Channel.VName ,V1 ,V2
TestParameter ,Channel.Mode ,V ,V
TestParameter ,Channel.Func ,VAR1 ,CONST
TestParameter ,Channel.Value ,- ,  0.000000
TestParameter ,Channel.Index , ,
TestParameter ,Channel.Time , ,
TestParameter ,Measurement.Port.SeriesResistance ,ON ,ON
TestParameter ,Measurement.Port.Filter ,0 ,0
TestParameter ,hold ,0.000000
TestParameter ,delay ,0.000000
TestParameter ,Measurement.Primary.Locus ,Double
TestParameter ,Measurement.Primary.Scale ,Linear
TestParameter ,Measurement.Primary.Start ,0.000000
TestParameter ,Measurement.Primary.Stop ,4.000000
TestParameter ,Measurement.Primary.Step ,101.000000
TestParameter ,Measurement.Primary.Compliance ,0.001
TestParameter ,Measurement.Primary.PowerCompliance ,0
TestParameter ,Measurement.Aborting.Condition ,CONTINUE  AT  ANY
TestParameter ,Measurement.PostOutput.Value ,  START
TestParameter ,Measurement.Bias.Source ,0.000000 ,0.000000
TestParameter ,Measurement.Bias.Compliance ,0.001000 ,0.010000
TestParameter ,Measurement.Unit ,SMU2:MP ,SMU1:MP
TestParameter ,Measurement.Adc ,HS  ADC ,HS  ADC
TestParameter ,Measurement.Measurement ,ERROR:  NOT  FOUND ,ERROR:  NOT  FOUND
TestParameter ,Measurement.RangingMode ,AUTO ,AUTO
TestParameter ,Measurement.RangeBoundary ,AUTO ,AUTO
TestParameter ,Timing.Hold ,  0.000000
TestParameter ,Timing.Delay ,  0.000000
TestParameter ,Timing.StepDelay ,
TestParameter ,Timing.StepSourceTriggerDelay ,
TestParameter ,Timing.StepMeasurementTriggerDelay ,
TestParameter ,Measurement.Adc.HighSpeed.Mode ,AUTO
TestParameter ,Measurement.Adc.HighSpeed.Coeff ,  1
TestParameter ,Measurement.Adc.HighResolution.AutoZero ,  ON
TestParameter ,Measurement.Adc.HighResolution.Mode ,AUTO
TestParameter ,Measurement.Adc.HighResolution.Coeff ,  6
Measurement ,Device ,NbO2_80nm
Measurement ,Time ,2022-06-09_15-41-12
Measurement ,  VlowMeas ,  0.5
Measurement ,  VlowMeasReal ,  0.52
Measurement ,  Repetition ,  91
Measurement ,  Rhigh ,  4.000000e+03
Measurement ,  Rlow1 ,  2.124183e+05
Measurement ,  Rlow2 ,  2.838428e+04
Measurement ,  Vth1 ,  1
Measurement ,  Vth2 ,  1
DataName ,  V1 ,  I1 ,  R1 ,  I2
Units ,  V ,  A ,  ohm ,  A
Dimension ,  202 ,  202 ,  202 ,  202
DataValue ,  0.000000e+00 ,  9.875000e-11 ,  -9.460000e-11
DataValue ,  4.000000e-02 ,  1.333000e-07 ,  -1.329500e-07
DataValue ,  8.000000e-02 ,  2.683500e-07 ,  -2.555500e-07
DataValue ,  1.200000e-01 ,  4.100000e-07 ,  -4.095000e-07
DataValue ,  1.600000e-01 ,  5.587000e-07 ,  -5.321000e-07
DataValue ,  2.000000e-01 ,  6.411000e-07 ,  -6.407500e-07
DataValue ,  2.400000e-01 ,  7.799500e-07 ,  -7.670500e-07
DataValue ,  2.800000e-01 ,  9.117500e-07 ,  -9.090000e-07
DataValue ,  3.200000e-01 ,  1.061850e-06 ,  -1.073600e-06
DataValue ,  3.600000e-01 ,  1.438500e-06 ,  -1.398000e-06
DataValue ,  4.000000e-01 ,  1.617000e-06 ,  -1.617000e-06
DataValue ,  4.400000e-01 ,  1.867000e-06 ,  -1.875000e-06
DataValue ,  4.800000e-01 ,  2.155500e-06 ,  -2.160000e-06
DataValue ,  5.200000e-01 ,  2.448000e-06 ,  -2.457500e-06
DataValue ,  5.600000e-01 ,  2.846000e-06 ,  -2.867500e-06
DataValue ,  6.000000e-01 ,  3.508000e-06 ,  -3.519500e-06
DataValue ,  6.400000e-01 ,  3.801500e-06 ,  -3.794000e-06
DataValue ,  6.800000e-01 ,  4.271000e-06 ,  -4.309500e-06
DataValue ,  7.200000e-01 ,  4.785500e-06 ,  -4.776500e-06
DataValue ,  7.600000e-01 ,  5.443000e-06 ,  -5.554500e-06
DataValue ,  8.000000e-01 ,  6.283500e-06 ,  -6.260500e-06
DataValue ,  8.400000e-01 ,  7.036000e-06 ,  -7.021500e-06
DataValue ,  8.800000e-01 ,  7.738000e-06 ,  -7.695000e-06
DataValue ,  9.200000e-01 ,  6.926500e-06 ,  -6.776000e-06
DataValue ,  9.600000e-01 ,  7.875500e-06 ,  -8.069000e-06
DataValue ,  1.000000e+00 ,  7.749000e-06 ,  -7.562500e-06
DataValue ,  1.040000e+00 ,  8.682000e-06 ,  -8.674000e-06
DataValue ,  1.080000e+00 ,  9.963000e-06 ,  -1.008800e-05
DataValue ,  1.120000e+00 ,  2.536000e-05 ,  -2.722500e-05
DataValue ,  1.160000e+00 ,  3.099000e-05 ,  -2.479000e-05
DataValue ,  1.200000e+00 ,  3.184500e-05 ,  -3.678000e-05
DataValue ,  1.240000e+00 ,  3.483500e-05 ,  -5.401000e-05
DataValue ,  1.280000e+00 ,  5.644000e-05 ,  -5.533500e-05
DataValue ,  1.320000e+00 ,  5.540000e-05 ,  -5.298500e-05
DataValue ,  1.360000e+00 ,  1.109650e-04 ,  -5.812000e-05
DataValue ,  1.400000e+00 ,  8.965000e-05 ,  -5.301000e-05
DataValue ,  1.440000e+00 ,  5.805500e-05 ,  -6.821500e-05
DataValue ,  1.480000e+00 ,  6.857000e-05 ,  -6.730000e-05
DataValue ,  1.520000e+00 ,  1.000950e-03 ,  -1.000100e-03
DataValue ,  1.560000e+00 ,  9.996500e-04 ,  -1.000700e-03
DataValue ,  1.600000e+00 ,  9.997500e-04 ,  -1.001000e-03
DataValue ,  1.640000e+00 ,  1.000350e-03 ,  -9.965000e-04
DataValue ,  1.680000e+00 ,  1.000400e-03 ,  -1.000050e-03
DataValue ,  1.720000e+00 ,  1.000400e-03 ,  -9.995000e-04
DataValue ,  1.760000e+00 ,  1.000350e-03 ,  -1.000250e-03
DataValue ,  1.800000e+00 ,  9.999000e-04 ,  -9.990500e-04
DataValue ,  1.840000e+00 ,  9.997500e-04 ,  -1.000700e-03
DataValue ,  1.880000e+00 ,  1.000300e-03 ,  -1.001100e-03
DataValue ,  1.920000e+00 ,  1.000150e-03 ,  -1.000750e-03
DataValue ,  1.960000e+00 ,  1.000200e-03 ,  -9.999500e-04
DataValue ,  2.000000e+00 ,  1.000300e-03 ,  -1.000250e-03
DataValue ,  2.040000e+00 ,  1.000250e-03 ,  -9.989000e-04
DataValue ,  2.080000e+00 ,  1.000200e-03 ,  -1.000550e-03
DataValue ,  2.120000e+00 ,  1.000350e-03 ,  -1.001000e-03
DataValue ,  2.160000e+00 ,  1.000200e-03 ,  -9.993000e-04
DataValue ,  2.200000e+00 ,  9.999000e-04 ,  -9.985000e-04
DataValue ,  2.240000e+00 ,  1.000100e-03 ,  -9.989000e-04
DataValue ,  2.280000e+00 ,  1.000200e-03 ,  -9.989500e-04
DataValue ,  2.320000e+00 ,  1.000350e-03 ,  -9.992000e-04
DataValue ,  2.360000e+00 ,  9.996500e-04 ,  -1.001700e-03
DataValue ,  2.400000e+00 ,  1.000850e-03 ,  -1.000250e-03
DataValue ,  2.440000e+00 ,  9.999500e-04 ,  -9.999500e-04
DataValue ,  2.480000e+00 ,  1.000200e-03 ,  -1.000150e-03
DataValue ,  2.520000e+00 ,  1.000100e-03 ,  -1.000900e-03
DataValue ,  2.560000e+00 ,  1.000100e-03 ,  -1.000300e-03
DataValue ,  2.600000e+00 ,  1.000500e-03 ,  -1.000700e-03
DataValue ,  2.640000e+00 ,  1.000400e-03 ,  -1.000250e-03
DataValue ,  2.680000e+00 ,  9.995500e-04 ,  -9.994500e-04
DataValue ,  2.720000e+00 ,  1.000150e-03 ,  -1.000400e-03
DataValue ,  2.760000e+00 ,  1.000100e-03 ,  -1.001000e-03
DataValue ,  2.800000e+00 ,  9.999000e-04 ,  -1.000450e-03
DataValue ,  2.840000e+00 ,  1.000650e-03 ,  -1.000550e-03
DataValue ,  2.880000e+00 ,  1.000000e-03 ,  -1.000250e-03
DataValue ,  2.920000e+00 ,  1.000050e-03 ,  -1.000200e-03
DataValue ,  2.960000e+00 ,  1.000200e-03 ,  -9.998000e-04
DataValue ,  3.000000e+00 ,  1.000000e-03 ,  -9.997000e-04
DataValue ,  3.040000e+00 ,  1.000350e-03 ,  -9.998000e-04
DataValue ,  3.080000e+00 ,  1.000100e-03 ,  -1.000400e-03
DataValue ,  3.120000e+00 ,  1.000450e-03 ,  -1.000400e-03
DataValue ,  3.160000e+00 ,  9.997000e-04 ,  -9.993000e-04
DataValue ,  3.200000e+00 ,  1.000250e-03 ,  -1.000600e-03
DataValue ,  3.240000e+00 ,  1.000150e-03 ,  -1.000300e-03
DataValue ,  3.280000e+00 ,  9.999000e-04 ,  -9.993500e-04
DataValue ,  3.320000e+00 ,  9.991500e-04 ,  -9.996500e-04
DataValue ,  3.360000e+00 ,  1.000250e-03 ,  -9.999500e-04
DataValue ,  3.400000e+00 ,  1.000200e-03 ,  -9.993000e-04
DataValue ,  3.440000e+00 ,  1.000250e-03 ,  -9.993500e-04
DataValue ,  3.480000e+00 ,  1.000500e-03 ,  -9.996000e-04
DataValue ,  3.520000e+00 ,  1.000300e-03 ,  -9.995500e-04
DataValue ,  3.560000e+00 ,  9.997000e-04 ,  -9.995000e-04
DataValue ,  3.600000e+00 ,  1.000500e-03 ,  -1.000200e-03
DataValue ,  3.640000e+00 ,  1.000750e-03 ,  -9.998000e-04
DataValue ,  3.680000e+00 ,  9.999500e-04 ,  -1.000100e-03
DataValue ,  3.720000e+00 ,  1.000350e-03 ,  -1.000650e-03
DataValue ,  3.760000e+00 ,  1.000800e-03 ,  -9.991500e-04
DataValue ,  3.800000e+00 ,  1.000300e-03 ,  -1.001100e-03
DataValue ,  3.840000e+00 ,  1.000200e-03 ,  -9.987500e-04
DataValue ,  3.880000e+00 ,  1.000300e-03 ,  -1.000750e-03
DataValue ,  3.920000e+00 ,  1.000000e-03 ,  -1.000250e-03
DataValue ,  3.960000e+00 ,  1.000300e-03 ,  -1.000400e-03
DataValue ,  4.000000e+00 ,  1.000050e-03 ,  -1.000850e-03
DataValue ,  4.000000e+00 ,  1.000000e-03 ,  -9.992000e-04
DataValue ,  3.960000e+00 ,  1.000650e-03 ,  -1.000650e-03
DataValue ,  3.920000e+00 ,  1.000200e-03 ,  -9.998500e-04
DataValue ,  3.880000e+00 ,  9.998000e-04 ,  -9.992500e-04
DataValue ,  3.840000e+00 ,  1.000250e-03 ,  -1.000250e-03
DataValue ,  3.800000e+00 ,  1.000650e-03 ,  -9.999500e-04
DataValue ,  3.760000e+00 ,  9.994500e-04 ,  -9.996000e-04
DataValue ,  3.720000e+00 ,  9.997500e-04 ,  -9.998000e-04
DataValue ,  3.680000e+00 ,  9.998000e-04 ,  -9.989500e-04
DataValue ,  3.640000e+00 ,  1.000150e-03 ,  -1.000450e-03
DataValue ,  3.600000e+00 ,  9.996500e-04 ,  -9.998000e-04
DataValue ,  3.560000e+00 ,  1.000150e-03 ,  -1.001050e-03
DataValue ,  3.520000e+00 ,  1.000650e-03 ,  -1.000450e-03
DataValue ,  3.480000e+00 ,  1.000250e-03 ,  -1.002300e-03
DataValue ,  3.440000e+00 ,  1.000300e-03 ,  -9.993000e-04
DataValue ,  3.400000e+00 ,  1.000200e-03 ,  -1.000050e-03
DataValue ,  3.360000e+00 ,  1.000250e-03 ,  -9.995500e-04
DataValue ,  3.320000e+00 ,  9.999000e-04 ,  -9.995000e-04
DataValue ,  3.280000e+00 ,  1.000500e-03 ,  -9.995500e-04
DataValue ,  3.240000e+00 ,  9.997500e-04 ,  -9.999500e-04
DataValue ,  3.200000e+00 ,  1.000100e-03 ,  -9.988500e-04
DataValue ,  3.160000e+00 ,  1.000050e-03 ,  -9.999000e-04
DataValue ,  3.120000e+00 ,  1.000350e-03 ,  -9.984000e-04
DataValue ,  3.080000e+00 ,  1.000050e-03 ,  -1.000200e-03
DataValue ,  3.040000e+00 ,  1.000450e-03 ,  -1.000700e-03
DataValue ,  3.000000e+00 ,  1.000300e-03 ,  -1.000200e-03
DataValue ,  2.960000e+00 ,  1.000500e-03 ,  -1.000100e-03
DataValue ,  2.920000e+00 ,  1.000050e-03 ,  -9.991000e-04
DataValue ,  2.880000e+00 ,  9.998500e-04 ,  -1.000550e-03
DataValue ,  2.840000e+00 ,  1.000200e-03 ,  -1.000850e-03
DataValue ,  2.800000e+00 ,  9.996500e-04 ,  -9.994500e-04
DataValue ,  2.760000e+00 ,  9.997500e-04 ,  -1.001150e-03
DataValue ,  2.720000e+00 ,  1.000050e-03 ,  -1.001150e-03
DataValue ,  2.680000e+00 ,  1.000500e-03 ,  -9.995000e-04
DataValue ,  2.640000e+00 ,  1.000800e-03 ,  -1.001100e-03
DataValue ,  2.600000e+00 ,  9.998000e-04 ,  -9.997500e-04
DataValue ,  2.560000e+00 ,  1.000200e-03 ,  -1.000350e-03
DataValue ,  2.520000e+00 ,  1.000250e-03 ,  -1.000250e-03
DataValue ,  2.480000e+00 ,  1.000550e-03 ,  -1.000450e-03
DataValue ,  2.440000e+00 ,  1.000600e-03 ,  -1.000700e-03
DataValue ,  2.400000e+00 ,  1.000150e-03 ,  -1.000200e-03
DataValue ,  2.360000e+00 ,  1.000650e-03 ,  -9.996500e-04
DataValue ,  2.320000e+00 ,  1.000300e-03 ,  -1.002050e-03
DataValue ,  2.280000e+00 ,  9.998500e-04 ,  -9.998000e-04
DataValue ,  2.240000e+00 ,  1.000350e-03 ,  -1.000400e-03
DataValue ,  2.200000e+00 ,  9.999500e-04 ,  -1.000250e-03
DataValue ,  2.160000e+00 ,  9.999000e-04 ,  -1.001850e-03
DataValue ,  2.120000e+00 ,  1.000250e-03 ,  -1.000150e-03
DataValue ,  2.080000e+00 ,  1.000350e-03 ,  -1.000450e-03
DataValue ,  2.040000e+00 ,  9.999500e-04 ,  -1.000200e-03
DataValue ,  2.000000e+00 ,  1.000150e-03 ,  -9.993000e-04
DataValue ,  1.960000e+00 ,  1.000000e-03 ,  -9.991000e-04
DataValue ,  1.920000e+00 ,  9.998000e-04 ,  -9.997500e-04
DataValue ,  1.880000e+00 ,  1.000300e-03 ,  -9.994000e-04
DataValue ,  1.840000e+00 ,  9.996500e-04 ,  -9.987500e-04
DataValue ,  1.800000e+00 ,  9.997500e-04 ,  -1.000350e-03
DataValue ,  1.760000e+00 ,  1.000300e-03 ,  -9.994000e-04
DataValue ,  1.720000e+00 ,  1.000300e-03 ,  -1.000550e-03
DataValue ,  1.680000e+00 ,  1.000000e-03 ,  -1.000250e-03
DataValue ,  1.640000e+00 ,  9.999000e-04 ,  -1.000250e-03
DataValue ,  1.600000e+00 ,  9.999000e-04 ,  -1.000500e-03
DataValue ,  1.560000e+00 ,  1.000000e-03 ,  -1.000750e-03
DataValue ,  1.520000e+00 ,  9.994000e-04 ,  -9.995000e-04
DataValue ,  1.480000e+00 ,  9.996500e-04 ,  -1.000250e-03
DataValue ,  1.440000e+00 ,  1.000350e-03 ,  -9.997500e-04
DataValue ,  1.400000e+00 ,  1.000450e-03 ,  -9.997500e-04
DataValue ,  1.360000e+00 ,  1.000200e-03 ,  -9.995500e-04
DataValue ,  1.320000e+00 ,  1.000550e-03 ,  -1.000800e-03
DataValue ,  1.280000e+00 ,  1.227000e-04 ,  -1.173000e-04
DataValue ,  1.240000e+00 ,  1.059000e-04 ,  -1.085500e-04
DataValue ,  1.200000e+00 ,  9.380000e-05 ,  -8.850500e-05
DataValue ,  1.160000e+00 ,  7.957500e-05 ,  -7.931500e-05
DataValue ,  1.120000e+00 ,  7.236000e-05 ,  -7.175500e-05
DataValue ,  1.080000e+00 ,  6.506500e-05 ,  -6.529500e-05
DataValue ,  1.040000e+00 ,  5.846500e-05 ,  -5.940500e-05
DataValue ,  1.000000e+00 ,  5.384000e-05 ,  -5.302000e-05
DataValue ,  9.600000e-01 ,  4.871000e-05 ,  -4.902500e-05
DataValue ,  9.200000e-01 ,  4.440000e-05 ,  -4.476000e-05
DataValue ,  8.800000e-01 ,  4.008500e-05 ,  -4.081000e-05
DataValue ,  8.400000e-01 ,  3.792500e-05 ,  -3.744000e-05
DataValue ,  8.000000e-01 ,  3.389000e-05 ,  -3.394500e-05
DataValue ,  7.600000e-01 ,  3.134000e-05 ,  -3.133500e-05
DataValue ,  7.200000e-01 ,  2.890500e-05 ,  -2.891000e-05
DataValue ,  6.800000e-01 ,  2.690500e-05 ,  -2.670500e-05
DataValue ,  6.400000e-01 ,  2.440500e-05 ,  -2.428000e-05
DataValue ,  6.000000e-01 ,  2.229500e-05 ,  -2.215500e-05
DataValue ,  5.600000e-01 ,  2.020500e-05 ,  -2.031500e-05
DataValue ,  5.200000e-01 ,  1.832000e-05 ,  -1.823000e-05
DataValue ,  4.800000e-01 ,  1.544000e-05 ,  -1.579000e-05
DataValue ,  4.400000e-01 ,  1.366000e-05 ,  -1.315000e-05
DataValue ,  4.000000e-01 ,  1.116000e-05 ,  -1.115000e-05
DataValue ,  3.600000e-01 ,  9.526500e-06 ,  -9.797000e-06
DataValue ,  3.200000e-01 ,  8.195000e-06 ,  -8.164500e-06
DataValue ,  2.800000e-01 ,  6.876000e-06 ,  -6.803000e-06
DataValue ,  2.400000e-01 ,  5.674000e-06 ,  -5.687000e-06
DataValue ,  2.000000e-01 ,  4.652500e-06 ,  -4.648000e-06
DataValue ,  1.600000e-01 ,  3.101500e-06 ,  -2.684500e-06
DataValue ,  1.200000e-01 ,  1.994000e-06 ,  -1.981500e-06
DataValue ,  8.000000e-02 ,  1.318500e-06 ,  -1.319000e-06
DataValue ,  4.000000e-02 ,  6.540500e-07 ,  -6.677000e-07
DataValue ,  0.000000e+00 ,  -8.730000e-11 ,  -3.329500e-10

File: old/SelectorIV/Selector-IV-sweep_20220609_15-47-22-292025_NbO2_80nm_DevX1Y5_DieX0Y0_92.csv
TestParameter ,Measurement.Type ,Selector-IV-sweep
TestParameter ,MainFrame
TestParameter ,Channel.Type ,SMU ,SMU
TestParameter ,Channel.Unit ,SMU2:MP ,SMU1:MP
TestParameter ,Channel.IName ,I1 ,I2
TestParameter ,Channel.VName ,V1 ,V2
TestParameter ,Channel.Mode ,V ,V
TestParameter ,Channel.Func ,VAR1 ,CONST
TestParameter ,Channel.Value ,- ,  0.000000
TestParameter ,Channel.Index , ,
TestParameter ,Channel.Time , ,
TestParameter ,Measurement.Port.SeriesResistance ,ON ,ON
TestParameter ,Measurement.Port.Filter ,0 ,0
TestParameter ,hold ,0.000000
TestParameter ,delay ,0.000000
TestParameter ,Measurement.Primary.Locus ,Double
TestParameter ,Measurement.Primary.Scale ,Linear
TestParameter ,Measurement.Primary.Start ,0.000000
TestParameter ,Measurement.Primary.Stop ,4.000000
TestParameter ,Measurement.Primary.Step ,101.000000
TestParameter ,Measurement.Primary.Compliance ,0.001
TestParameter ,Measurement.Primary.PowerCompliance ,0
TestParameter ,Measurement.Aborting.Condition ,CONTINUE  AT  ANY
TestParameter ,Measurement.PostOutput.Value ,  START
TestParameter ,Measurement.Bias.Source ,0.000000 ,0.000000
TestParameter ,Measurement.Bias.Compliance ,0.001000 ,0.010000
TestParameter ,Measurement.Unit ,SMU2:MP ,SMU1:MP
TestParameter ,Measurement.Adc ,HS  ADC ,HS  ADC
TestParameter ,Measurement.Measurement ,ERROR:  NOT  FOUND ,ERROR:  NOT  FOUND
TestParameter ,Measurement.RangingMode ,AUTO ,AUTO
TestParameter ,Measurement.RangeBoundary ,AUTO ,AUTO
TestParameter ,Timing.Hold ,  0.000000
TestParameter ,Timing.Delay ,  0.000000
TestParameter ,Timing.StepDelay ,
TestParameter ,Timing.StepSourceTriggerDelay ,
TestParameter ,Timing.StepMeasurementTriggerDelay ,
TestParameter ,Measurement.Adc.HighSpeed.Mode ,AUTO
TestParameter ,Measurement.Adc.HighSpeed.Coeff ,  1
TestParameter ,Measurement.Adc.HighResolution.AutoZero ,  ON
TestParameter ,Measurement.Adc.HighResolution.Mode ,AUTO
TestParameter ,Measurement.Adc.HighResolution.Coeff ,  6
Measurement ,Device ,NbO2_80nm
Measurement ,Time ,2022-06-09_15-41-12
Measurement ,  VlowMeas ,  0.5
Measurement ,  VlowMeasReal ,  0.52
Measurement ,  Repetition ,  92
Measurement ,  Rhigh ,  3.998800e+03
Measurement ,  Rlow1 ,  6.429675e+04
Measurement ,  Rlow2 ,  7.273745e+04
Measurement ,  Vth1 ,  1
Measurement ,  Vth2 ,  1
DataName ,  V1 ,  I1 ,  R1 ,  I2
Units ,  V ,  A ,  ohm ,  A
Dimension ,  202 ,  202 ,  202 ,  202
DataValue ,  0.000000e+00 ,  3.421500e-10 ,  -2.284500e-10
DataValue ,  4.000000e-02 ,  4.569500e-07 ,  -4.571000e-07
DataValue ,  8.000000e-02 ,  9.119000e-07 ,  -9.121500e-07
DataValue ,  1.200000e-01 ,  1.389000e-06 ,  -1.388000e-06
DataValue ,  1.600000e-01 ,  1.861500e-06 ,  -1.860500e-06
DataValue ,  2.000000e-01 ,  2.363000e-06 ,  -2.358000e-06
DataValue ,  2.400000e-01 ,  2.866000e-06 ,  -2.862500e-06
DataValue ,  2.800000e-01 ,  3.390000e-06 ,  -3.382000e-06
DataValue ,  3.200000e-01 ,  3.902000e-06 ,  -3.906000e-06
DataValue ,  3.600000e-01 ,  4.484500e-06 ,  -4.464000e-06
DataValue ,  4.000000e-01 ,  5.081500e-06 ,  -5.068000e-06
DataValue ,  4.400000e-01 ,  5.729500e-06 ,  -5.989500e-06
DataValue ,  4.800000e-01 ,  6.695000e-06 ,  -6.674000e-06
DataValue ,  5.200000e-01 ,  8.087500e-06 ,  -8.017000e-06
DataValue ,  5.600000e-01 ,  9.030500e-06 ,  -9.053000e-06
DataValue ,  6.000000e-01 ,  1.011450e-05 ,  -1.011400e-05
DataValue ,  6.400000e-01 ,  1.129150e-05 ,  -1.147500e-05
DataValue ,  6.800000e-01 ,  1.297500e-05 ,  -1.289000e-05
DataValue ,  7.200000e-01 ,  1.553000e-05 ,  -1.585000e-05
DataValue ,  7.600000e-01 ,  1.792500e-05 ,  -1.767000e-05
DataValue ,  8.000000e-01 ,  2.039500e-05 ,  -2.033500e-05
DataValue ,  8.400000e-01 ,  2.229500e-05 ,  -2.456000e-05
DataValue ,  8.800000e-01 ,  2.551500e-05 ,  -2.551000e-05
DataValue ,  9.200000e-01 ,  2.875000e-05 ,  -3.135000e-05
DataValue ,  9.600000e-01 ,  3.501000e-05 ,  -3.399000e-05
DataValue ,  1.000000e+00 ,  2.874000e-05 ,  -2.917000e-05
DataValue ,  1.040000e+00 ,  3.492500e-05 ,  -3.422500e-05
DataValue ,  1.080000e+00 ,  3.482500e-05 ,  -3.231000e-05
DataValue ,  1.120000e+00 ,  6.203000e-05 ,  -6.474500e-05
DataValue ,  1.160000e+00 ,  6.613000e-05 ,  -5.850500e-05
DataValue ,  1.200000e+00 ,  6.584000e-05 ,  -6.480000e-05
DataValue ,  1.240000e+00 ,  8.320500e-05 ,  -7.690500e-05
DataValue ,  1.280000e+00 ,  1.050000e-04 ,  -8.909500e-05
DataValue ,  1.320000e+00 ,  1.018500e-04 ,  -1.069700e-04
DataValue ,  1.360000e+00 ,  1.533500e-04 ,  -1.310000e-04
DataValue ,  1.400000e+00 ,  1.830000e-04 ,  -1.633000e-04
DataValue ,  1.440000e+00 ,  9.997500e-04 ,  -9.995000e-04
DataValue ,  1.480000e+00 ,  1.000300e-03 ,  -9.996000e-04
DataValue ,  1.520000e+00 ,  1.000000e-03 ,  -1.000400e-03
DataValue ,  1.560000e+00 ,  1.000650e-03 ,  -1.001650e-03
DataValue ,  1.600000e+00 ,  1.000100e-03 ,  -1.000800e-03
DataValue ,  1.640000e+00 ,  1.000150e-03 ,  -1.000300e-03
DataValue ,  1.680000e+00 ,  1.000100e-03 ,  -1.000100e-03
DataValue ,  1.720000e+00 ,  1.000150e-03 ,  -1.000800e-03
DataValue ,  1.760000e+00 ,  1.000300e-03 ,  -1.000600e-03
DataValue ,  1.800000e+00 ,  1.000350e-03 ,  -9.997500e-04
DataValue ,  1.840000e+00 ,  1.000200e-03 ,  -1.000500e-03
DataValue ,  1.880000e+00 ,  1.000200e-03 ,  -9.995000e-04
DataValue ,  1.920000e+00 ,  1.000250e-03 ,  -1.000550e-03
DataValue ,  1.960000e+00 ,  9.999000e-04 ,  -1.000700e-03
DataValue ,  2.000000e+00 ,  1.000250e-03 ,  -1.000150e-03
DataValue ,  2.040000e+00 ,  9.995000e-04 ,  -1.001150e-03
DataValue ,  2.080000e+00 ,  1.000200e-03 ,  -9.984500e-04
DataValue ,  2.120000e+00 ,  1.000100e-03 ,  -1.001300e-03
DataValue ,  2.160000e+00 ,  9.983500e-04 ,  -1.001400e-03
DataValue ,  2.200000e+00 ,  9.994500e-04 ,  -1.001500e-03
DataValue ,  2.240000e+00 ,  9.997500e-04 ,  -9.984500e-04
DataValue ,  2.280000e+00 ,  9.998000e-04 ,  -1.001300e-03
DataValue ,  2.320000e+00 ,  1.000250e-03 ,  -1.000700e-03
DataValue ,  2.360000e+00 ,  1.000650e-03 ,  -1.000150e-03
DataValue ,  2.400000e+00 ,  1.000150e-03 ,  -1.000300e-03
DataValue ,  2.440000e+00 ,  1.000550e-03 ,  -9.992500e-04
DataValue ,  2.480000e+00 ,  1.000050e-03 ,  -1.000400e-03
DataValue ,  2.520000e+00 ,  1.000250e-03 ,  -9.995000e-04
DataValue ,  2.560000e+00 ,  9.995500e-04 ,  -9.996500e-04
DataValue ,  2.600000e+00 ,  9.996000e-04 ,  -1.000050e-03
DataValue ,  2.640000e+00 ,  1.000650e-03 ,  -9.995500e-04
DataValue ,  2.680000e+00 ,  1.000100e-03 ,  -1.000700e-03
DataValue ,  2.720000e+00 ,  9.997000e-04 ,  -1.000950e-03
DataValue ,  2.760000e+00 ,  1.000000e-03 ,  -1.000500e-03
DataValue ,  2.800000e+00 ,  1.000200e-03 ,  -1.000300e-03
DataValue ,  2.840000e+00 ,  9.997000e-04 ,  -1.001150e-03
DataValue ,  2.880000e+00 ,  9.999000e-04 ,  -1.000450e-03
DataValue ,  2.920000e+00 ,  1.000350e-03 ,  -9.997500e-04
DataValue ,  2.960000e+00 ,  9.996000e-04 ,  -1.000850e-03
DataValue ,  3.000000e+00 ,  9.994500e-04 ,  -9.988500e-04
DataValue ,  3.040000e+00 ,  9.997500e-04 ,  -9.979500e-04
DataValue ,  3.080000e+00 ,  1.000050e-03 ,  -9.989000e-04
DataValue ,  3.120000e+00 ,  9.996000e-04 ,  -1.000100e-03
DataValue ,  3.160000e+00 ,  1.000050e-03 ,  -1.000300e-03
DataValue ,  3.200000e+00 ,  9.998500e-04 ,  -1.000500e-03
DataValue ,  3.240000e+00 ,  1.000300e-03 ,  -9.994000e-04
DataValue ,  3.280000e+00 ,  1.000200e-03 ,  -9.987000e-04
DataValue ,  3.320000e+00 ,  9.997500e-04 ,  -1.000400e-03
DataValue ,  3.360000e+00 ,  9.996000e-04 ,  -1.000000e-03
DataValue ,  3.400000e+00 ,  9.993000e-04 ,  -1.000150e-03
DataValue ,  3.440000e+00 ,  1.000450e-03 ,  -9.997000e-04
DataValue ,  3.480000e+00 ,  1.000800e-03 ,  -1.000250e-03
DataValue ,  3.520000e+00 ,  1.000250e-03 ,  -1.000050e-03
DataValue ,  3.560000e+00 ,  1.000200e-03 ,  -9.995000e-04
DataValue ,  3.600000e+00 ,  1.000350e-03 ,  -1.000100e-03
DataValue ,  3.640000e+00 ,  9.998000e-04 ,  -1.000000e-03
DataValue ,  3.680000e+00 ,  9.999000e-04 ,  -1.000050e-03
DataValue ,  3.720000e+00 ,  9.999500e-04 ,  -1.000100e-03
DataValue ,  3.760000e+00 ,  1.000550e-03 ,  -9.986500e-04
DataValue ,  3.800000e+00 ,  9.998000e-04 ,  -1.000550e-03
DataValue ,  3.840000e+00 ,  1.000350e-03 ,  -1.001050e-03
DataValue ,  3.880000e+00 ,  1.000500e-03 ,  -9.987500e-04
DataValue ,  3.920000e+00 ,  1.001100e-03 ,  -9.994500e-04
DataValue ,  3.960000e+00 ,  9.999000e-04 ,  -1.000550e-03
DataValue ,  4.000000e+00 ,  1.000500e-03 ,  -1.000850e-03
DataValue ,  4.000000e+00 ,  1.000300e-03 ,  -1.001600e-03
DataValue ,  3.960000e+00 ,  9.999500e-04 ,  -1.000700e-03
DataValue ,  3.920000e+00 ,  9.999000e-04 ,  -1.000450e-03
DataValue ,  3.880000e+00 ,  1.000500e-03 ,  -9.999500e-04
DataValue ,  3.840000e+00 ,  1.000650e-03 ,  -1.000250e-03
DataValue ,  3.800000e+00 ,  9.997500e-04 ,  -9.999500e-04
DataValue ,  3.760000e+00 ,  1.000600e-03 ,  -1.000250e-03
DataValue ,  3.720000e+00 ,  1.001350e-03 ,  -9.981000e-04
DataValue ,  3.680000e+00 ,  9.997500e-04 ,  -9.986000e-04
DataValue ,  3.640000e+00 ,  1.000350e-03 ,  -1.000100e-03
DataValue ,  3.600000e+00 ,  1.000500e-03 ,  -1.000050e-03
DataValue ,  3.560000e+00 ,  1.000050e-03 ,  -9.980500e-04
DataValue ,  3.520000e+00 ,  1.000500e-03 ,  -1.000000e-03
DataValue ,  3.480000e+00 ,  9.996500e-04 ,  -9.980000e-04
DataValue ,  3.440000e+00 ,  1.000200e-03 ,  -9.993500e-04
DataValue ,  3.400000e+00 ,  1.000150e-03 ,  -9.990000e-04
DataValue ,  3.360000e+00 ,  1.000050e-03 ,  -1.000550e-03
DataValue ,  3.320000e+00 ,  9.997500e-04 ,  -9.996500e-04
DataValue ,  3.280000e+00 ,  9.999500e-04 ,  -1.000950e-03
DataValue ,  3.240000e+00 ,  9.998000e-04 ,  -9.993500e-04
DataValue ,  3.200000e+00 ,  9.999500e-04 ,  -1.001300e-03
DataValue ,  3.160000e+00 ,  9.994000e-04 ,  -9.994000e-04
DataValue ,  3.120000e+00 ,  9.998500e-04 ,  -1.000400e-03
DataValue ,  3.080000e+00 ,  1.000200e-03 ,  -1.000550e-03
DataValue ,  3.040000e+00 ,  9.991500e-04 ,  -1.000850e-03
DataValue ,  3.000000e+00 ,  9.996500e-04 ,  -9.996000e-04
DataValue ,  2.960000e+00 ,  9.996000e-04 ,  -1.000050e-03
DataValue ,  2.920000e+00 ,  9.993000e-04 ,  -9.997000e-04
DataValue ,  2.880000e+00 ,  1.000250e-03 ,  -9.996000e-04
DataValue ,  2.840000e+00 ,  1.000350e-03 ,  -1.000750e-03
DataValue ,  2.800000e+00 ,  9.996500e-04 ,  -9.996500e-04
DataValue ,  2.760000e+00 ,  1.000300e-03 ,  -1.000700e-03
DataValue ,  2.720000e+00 ,  1.000200e-03 ,  -9.992000e-04
DataValue ,  2.680000e+00 ,  1.000450e-03 ,  -1.000550e-03
DataValue ,  2.640000e+00 ,  1.000350e-03 ,  -9.996500e-04
DataValue ,  2.600000e+00 ,  1.000100e-03 ,  -9.998000e-04
DataValue ,  2.560000e+00 ,  1.000250e-03 ,  -1.000550e-03
DataValue ,  2.520000e+00 ,  1.000150e-03 ,  -9.997000e-04
DataValue ,  2.480000e+00 ,  1.000400e-03 ,  -1.000100e-03
DataValue ,  2.440000e+00 ,  9.999000e-04 ,  -1.000900e-03
DataValue ,  2.400000e+00 ,  9.996500e-04 ,  -1.000100e-03
DataValue ,  2.360000e+00 ,  1.000500e-03 ,  -1.000450e-03
DataValue ,  2.320000e+00 ,  1.000650e-03 ,  -9.994000e-04
DataValue ,  2.280000e+00 ,  1.002300e-03 ,  -9.977000e-04
DataValue ,  2.240000e+00 ,  9.999500e-04 ,  -9.966000e-04
DataValue ,  2.200000e+00 ,  1.000200e-03 ,  -1.000150e-03
DataValue ,  2.160000e+00 ,  9.998000e-04 ,  -9.987500e-04
DataValue ,  2.120000e+00 ,  9.997500e-04 ,  -9.990000e-04
DataValue ,  2.080000e+00 ,  1.000000e-03 ,  -9.993500e-04
DataValue ,  2.040000e+00 ,  9.999500e-04 ,  -1.000250e-03
DataValue ,  2.000000e+00 ,  1.000150e-03 ,  -1.000850e-03
DataValue ,  1.960000e+00 ,  1.000150e-03 ,  -9.989000e-04
DataValue ,  1.920000e+00 ,  1.000050e-03 ,  -9.996500e-04
DataValue ,  1.880000e+00 ,  9.997000e-04 ,  -1.001350e-03
DataValue ,  1.840000e+00 ,  9.995500e-04 ,  -1.000300e-03
DataValue ,  1.800000e+00 ,  9.992500e-04 ,  -1.001000e-03
DataValue ,  1.760000e+00 ,  9.999000e-04 ,  -9.999500e-04
DataValue ,  1.720000e+00 ,  9.999000e-04 ,  -1.000300e-03
DataValue ,  1.680000e+00 ,  9.999000e-04 ,  -1.000650e-03
DataValue ,  1.640000e+00 ,  1.000200e-03 ,  -1.000550e-03
DataValue ,  1.600000e+00 ,  9.995000e-04 ,  -9.998000e-04
DataValue ,  1.560000e+00 ,  9.997500e-04 ,  -1.000700e-03
DataValue ,  1.520000e+00 ,  9.999000e-04 ,  -9.998500e-04
DataValue ,  1.480000e+00 ,  1.000200e-03 ,  -1.001250e-03
DataValue ,  1.440000e+00 ,  1.000650e-03 ,  -1.000350e-03
DataValue ,  1.400000e+00 ,  1.000100e-03 ,  -1.000200e-03
DataValue ,  1.360000e+00 ,  6.768500e-05 ,  -6.726500e-05
DataValue ,  1.320000e+00 ,  5.982000e-05 ,  -5.970500e-05
DataValue ,  1.280000e+00 ,  5.406000e-05 ,  -5.381000e-05
DataValue ,  1.240000e+00 ,  4.853500e-05 ,  -4.753000e-05
DataValue ,  1.200000e+00 ,  4.344500e-05 ,  -4.240500e-05
DataValue ,  1.160000e+00 ,  4.080500e-05 ,  -3.865000e-05
DataValue ,  1.120000e+00 ,  3.520000e-05 ,  -3.520500e-05
DataValue ,  1.080000e+00 ,  3.217500e-05 ,  -3.389500e-05
DataValue ,  1.040000e+00 ,  2.949000e-05 ,  -3.101000e-05
DataValue ,  1.000000e+00 ,  2.703000e-05 ,  -2.716500e-05
DataValue ,  9.600000e-01 ,  2.603000e-05 ,  -2.498500e-05
DataValue ,  9.200000e-01 ,  2.286000e-05 ,  -2.286000e-05
DataValue ,  8.800000e-01 ,  2.077500e-05 ,  -2.076500e-05
DataValue ,  8.400000e-01 ,  1.834000e-05 ,  -1.841500e-05
DataValue ,  8.000000e-01 ,  1.758500e-05 ,  -1.759500e-05
DataValue ,  7.600000e-01 ,  1.630500e-05 ,  -1.560500e-05
DataValue ,  7.200000e-01 ,  1.441000e-05 ,  -1.444000e-05
DataValue ,  6.800000e-01 ,  1.288500e-05 ,  -1.303000e-05
DataValue ,  6.400000e-01 ,  1.145500e-05 ,  -1.145500e-05
DataValue ,  6.000000e-01 ,  1.083500e-05 ,  -1.032000e-05
DataValue ,  5.600000e-01 ,  8.283000e-06 ,  -7.914000e-06
DataValue ,  5.200000e-01 ,  7.149000e-06 ,  -7.154000e-06
DataValue ,  4.800000e-01 ,  6.382000e-06 ,  -6.394500e-06
DataValue ,  4.400000e-01 ,  5.647000e-06 ,  -5.593500e-06
DataValue ,  4.000000e-01 ,  4.932500e-06 ,  -4.948000e-06
DataValue ,  3.600000e-01 ,  4.382000e-06 ,  -4.299500e-06
DataValue ,  3.200000e-01 ,  3.822500e-06 ,  -3.727000e-06
DataValue ,  2.800000e-01 ,  3.243000e-06 ,  -3.279500e-06
DataValue ,  2.400000e-01 ,  2.719500e-06 ,  -2.745000e-06
DataValue ,  2.000000e-01 ,  2.252000e-06 ,  -2.242000e-06
DataValue ,  1.600000e-01 ,  1.771000e-06 ,  -1.747500e-06
DataValue ,  1.200000e-01 ,  1.302000e-06 ,  -1.305500e-06
DataValue ,  8.000000e-02 ,  7.833500e-07 ,  -7.791500e-07
DataValue ,  4.000000e-02 ,  3.743000e-07 ,  -3.734000e-07
DataValue ,  0.000000e+00 ,  2.692000e-10 ,  -1.960000e-10
