Repository: tedkmburu/Nb02_v2

# NbO2 - Summer Research
<a name="readme-top"></a>




<!-- PROJECT SHIELDS -->
<!--
*** I'm using markdown "reference style" links for readability.
*** Reference links are enclosed in brackets [ ] instead of parentheses ( ).
*** See the bottom of this document for the declaration of the reference variables
*** for contributors-url, forks-url, etc. This is an optional, concise syntax you may use.
*** https://www.markdownguide.org/basic-syntax/#reference-style-links
-->



<!-- PROJECT LOGO -->
<div align="center">
  <a href="https://github.com/othneildrew/Best-README-Template">
  </a>

  <h3 align="center">NbO2 Research</h3>
    This code is used to analyze IV curves for Prof.

File: old/SelectorIV/Selector-IV-sweep_20220609_16-40-07-511308_NbO2_80nm_DevX1Y9_DieX0Y0_94.csv
TestParameter ,Measurement.Type ,Selector-IV-sweep
TestParameter ,MainFrame
TestParameter ,Channel.Type ,SMU ,SMU
TestParameter ,Channel.Unit ,SMU2:MP ,SMU1:MP
TestParameter ,Channel.IName ,I1 ,I2
TestParameter ,Channel.VName ,V1 ,V2
TestParameter ,Channel.Mode ,V ,V
TestParameter ,Channel.Func ,VAR1 ,CONST
TestParameter ,Channel.Value ,- ,  0.000000
TestParameter ,Channel.Index , ,
TestParameter ,Channel.Time , ,
TestParameter ,Measurement.Port.SeriesResistance ,ON ,ON
TestParameter ,Measurement.Port.Filter ,0 ,0
TestParameter ,hold ,0.000000
TestParameter ,delay ,0.000000
TestParameter ,Measurement.Primary.Locus ,Double
TestParameter ,Measurement.Primary.Scale ,Linear
TestParameter ,Measurement.Primary.Start ,0.000000
TestParameter ,Measurement.Primary.Stop ,4.000000
TestParameter ,Measurement.Primary.Step ,101.000000
TestParameter ,Measurement.Primary.Compliance ,0.001
TestParameter ,Measurement.Primary.PowerCompliance ,0
TestParameter ,Measurement.Aborting.Condition ,CONTINUE  AT  ANY
TestParameter ,Measurement.PostOutput.Value ,  START
TestParameter ,Measurement.Bias.Source ,0.000000 ,0.000000
TestParameter ,Measurement.Bias.Compliance ,0.001000 ,0.010000
TestParameter ,Measurement.Unit ,SMU2:MP ,SMU1:MP
TestParameter ,Measurement.Adc ,HS  ADC ,HS  ADC
TestParameter ,Measurement.Measurement ,ERROR:  NOT  FOUND ,ERROR:  NOT  FOUND
TestParameter ,Measurement.RangingMode ,AUTO ,AUTO
TestParameter ,Measurement.RangeBoundary ,AUTO ,AUTO
TestParameter ,Timing.Hold ,  0.000000
TestParameter ,Timing.Delay ,  0.000000
TestParameter ,Timing.StepDelay ,
TestParameter ,Timing.StepSourceTriggerDelay ,
TestParameter ,Timing.StepMeasurementTriggerDelay ,
TestParameter ,Measurement.Adc.HighSpeed.Mode ,AUTO
TestParameter ,Measurement.Adc.HighSpeed.Coeff ,  1
TestParameter ,Measurement.Adc.HighResolution.AutoZero ,  ON
TestParameter ,Measurement.Adc.HighResolution.Mode ,AUTO
TestParameter ,Measurement.Adc.HighResolution.Coeff ,  6
Measurement ,Device ,NbO2_80nm
Measurement ,Time ,2022-06-09_16-31-49
Measurement ,  VlowMeas ,  0.5
Measurement ,  VlowMeasReal ,  0.52
Measurement ,  Repetition ,  94
Measurement ,  Rhigh ,  4.001000e+03
Measurement ,  Rlow1 ,  6.559859e+05
Measurement ,  Rlow2 ,  6.694130e+05
Measurement ,  Vth1 ,  2
Measurement ,  Vth2 ,  2
DataName ,  V1 ,  I1 ,  R1 ,  I2
Units ,  V ,  A ,  ohm ,  A
Dimension ,  202 ,  202 ,  202 ,  202
DataValue ,  0.000000e+00 ,  3.310000e-11 ,  -2.910000e-11
DataValue ,  4.000000e-02 ,  5.390000e-08 ,  -5.398000e-08
DataValue ,  8.000000e-02 ,  1.079900e-07 ,  -1.080600e-07
DataValue ,  1.200000e-01 ,  1.630500e-07 ,  -1.628000e-07
DataValue ,  1.600000e-01 ,  2.186000e-07 ,  -2.180500e-07
DataValue ,  2.000000e-01 ,  2.751500e-07 ,  -2.748000e-07
DataValue ,  2.400000e-01 ,  3.327000e-07 ,  -3.334500e-07
DataValue ,  2.800000e-01 ,  3.926500e-07 ,  -3.918500e-07
DataValue ,  3.200000e-01 ,  4.540500e-07 ,  -4.529500e-07
DataValue ,  3.600000e-01 ,  5.163000e-07 ,  -5.156000e-07
DataValue ,  4.000000e-01 ,  5.811500e-07 ,  -5.811000e-07
DataValue ,  4.400000e-01 ,  6.479500e-07 ,  -6.487500e-07
DataValue ,  4.800000e-01 ,  7.184500e-07 ,  -7.198500e-07
DataValue ,  5.200000e-01 ,  7.927000e-07 ,  -7.933000e-07
DataValue ,  5.600000e-01 ,  8.676500e-07 ,  -8.695000e-07
DataValue ,  6.000000e-01 ,  9.503500e-07 ,  -9.475000e-07
DataValue ,  6.400000e-01 ,  1.031400e-06 ,  -1.029800e-06
DataValue ,  6.800000e-01 ,  1.116350e-06 ,  -1.118250e-06
DataValue ,  7.200000e-01 ,  1.208000e-06 ,  -1.205000e-06
DataValue ,  7.600000e-01 ,  1.299500e-06 ,  -1.299000e-06
DataValue ,  8.000000e-01 ,  1.398000e-06 ,  -1.398000e-06
DataValue ,  8.400000e-01 ,  1.499000e-06 ,  -1.498500e-06
DataValue ,  8.800000e-01 ,  1.604000e-06 ,  -1.603500e-06
DataValue ,  9.200000e-01 ,  1.714500e-06 ,  -1.714500e-06
DataValue ,  9.600000e-01 ,  1.834000e-06 ,  -1.827500e-06
DataValue ,  1.000000e+00 ,  1.954000e-06 ,  -1.948000e-06
DataValue ,  1.040000e+00 ,  2.073500e-06 ,  -2.076500e-06
DataValue ,  1.080000e+00 ,  2.214500e-06 ,  -2.213000e-06
DataValue ,  1.120000e+00 ,  2.351500e-06 ,  -2.350000e-06
DataValue ,  1.160000e+00 ,  2.488500e-06 ,  -2.497000e-06
DataValue ,  1.200000e+00 ,  2.660000e-06 ,  -2.670500e-06
DataValue ,  1.240000e+00 ,  2.823000e-06 ,  -2.817500e-06
DataValue ,  1.280000e+00 ,  3.001000e-06 ,  -2.996500e-06
DataValue ,  1.320000e+00 ,  3.186500e-06 ,  -3.189500e-06
DataValue ,  1.360000e+00 ,  3.392000e-06 ,  -3.375000e-06
DataValue ,  1.400000e+00 ,  3.581000e-06 ,  -3.582000e-06
DataValue ,  1.440000e+00 ,  3.810000e-06 ,  -3.796000e-06
DataValue ,  1.480000e+00 ,  4.037500e-06 ,  -4.046500e-06
DataValue ,  1.520000e+00 ,  4.292000e-06 ,  -4.315500e-06
DataValue ,  1.560000e+00 ,  4.583000e-06 ,  -4.590500e-06
DataValue ,  1.600000e+00 ,  4.866500e-06 ,  -4.904500e-06
DataValue ,  1.640000e+00 ,  5.288000e-06 ,  -5.273000e-06
DataValue ,  1.680000e+00 ,  5.662500e-06 ,  -5.677500e-06
DataValue ,  1.720000e+00 ,  6.057000e-06 ,  -6.073500e-06
DataValue ,  1.760000e+00 ,  6.468500e-06 ,  -6.454500e-06
DataValue ,  1.800000e+00 ,  6.901000e-06 ,  -6.915500e-06
DataValue ,  1.840000e+00 ,  7.363500e-06 ,  -7.389000e-06
DataValue ,  1.880000e+00 ,  7.920500e-06 ,  -7.948000e-06
DataValue ,  1.920000e+00 ,  8.494500e-06 ,  -8.520500e-06
DataValue ,  1.960000e+00 ,  9.102000e-06 ,  -9.116500e-06
DataValue ,  2.000000e+00 ,  9.757000e-06 ,  -9.736500e-06
DataValue ,  2.040000e+00 ,  1.046700e-05 ,  -1.049350e-05
DataValue ,  2.080000e+00 ,  1.129800e-05 ,  -1.134100e-05
DataValue ,  2.120000e+00 ,  1.220500e-05 ,  -1.256500e-05
DataValue ,  2.160000e+00 ,  1.361500e-05 ,  -1.343000e-05
DataValue ,  2.200000e+00 ,  1.458500e-05 ,  -1.468500e-05
DataValue ,  2.240000e+00 ,  1.586500e-05 ,  -1.598500e-05
DataValue ,  2.280000e+00 ,  1.765500e-05 ,  -1.741500e-05
DataValue ,  2.320000e+00 ,  1.932500e-05 ,  -1.934500e-05
DataValue ,  2.360000e+00 ,  2.169500e-05 ,  -2.145500e-05
DataValue ,  2.400000e+00 ,  1.413000e-05 ,  -1.380500e-05
DataValue ,  2.440000e+00 ,  1.469000e-05 ,  -1.468500e-05
DataValue ,  2.480000e+00 ,  1.558000e-05 ,  -1.564000e-05
DataValue ,  2.520000e+00 ,  1.676500e-05 ,  -1.683500e-05
DataValue ,  2.560000e+00 ,  1.816500e-05 ,  -1.824500e-05
DataValue ,  2.600000e+00 ,  2.086500e-05 ,  -2.092500e-05
DataValue ,  2.640000e+00 ,  2.381000e-05 ,  -2.114500e-05
DataValue ,  2.680000e+00 ,  2.319000e-05 ,  -2.305500e-05
DataValue ,  2.720000e+00 ,  2.535500e-05 ,  -2.573000e-05
DataValue ,  2.760000e+00 ,  2.784500e-05 ,  -2.631000e-05
DataValue ,  2.800000e+00 ,  2.962000e-05 ,  -2.973000e-05
DataValue ,  2.840000e+00 ,  3.446000e-05 ,  -3.434500e-05
DataValue ,  2.880000e+00 ,  9.025500e-04 ,  -2.036000e-03
DataValue ,  2.920000e+00 ,  1.014700e-03 ,  -1.399500e-03
DataValue ,  2.960000e+00 ,  9.314500e-04 ,  -1.076500e-03
DataValue ,  3.000000e+00 ,  1.059650e-03 ,  -1.589500e-03
DataValue ,  3.040000e+00 ,  1.058400e-03 ,  -1.696500e-03
DataValue ,  3.080000e+00 ,  1.032350e-03 ,  -1.000500e-03
DataValue ,  3.120000e+00 ,  1.000400e-03 ,  -1.000250e-03
DataValue ,  3.160000e+00 ,  9.995000e-04 ,  -9.989500e-04
DataValue ,  3.200000e+00 ,  1.000050e-03 ,  -1.001000e-03
DataValue ,  3.240000e+00 ,  1.000000e-03 ,  -1.000700e-03
DataValue ,  3.280000e+00 ,  1.000150e-03 ,  -1.000000e-03
DataValue ,  3.320000e+00 ,  9.999500e-04 ,  -1.000350e-03
DataValue ,  3.360000e+00 ,  1.000050e-03 ,  -1.000550e-03
DataValue ,  3.400000e+00 ,  9.824000e-04 ,  -1.000000e-03
DataValue ,  3.440000e+00 ,  1.000500e-03 ,  -1.000100e-03
DataValue ,  3.480000e+00 ,  9.999000e-04 ,  -1.178500e-03
DataValue ,  3.520000e+00 ,  9.103500e-04 ,  -9.995000e-04
DataValue ,  3.560000e+00 ,  1.000100e-03 ,  -1.000000e-03
DataValue ,  3.600000e+00 ,  1.000100e-03 ,  -1.000500e-03
DataValue ,  3.640000e+00 ,  1.000450e-03 ,  -1.000150e-03
DataValue ,  3.680000e+00 ,  1.000400e-03 ,  -9.999500e-04
DataValue ,  3.720000e+00 ,  9.999000e-04 ,  -9.994500e-04
DataValue ,  3.760000e+00 ,  1.000450e-03 ,  -1.000550e-03
DataValue ,  3.800000e+00 ,  1.000000e-03 ,  -9.995000e-04
DataValue ,  3.840000e+00 ,  1.000050e-03 ,  -9.995500e-04
DataValue ,  3.880000e+00 ,  1.000050e-03 ,  -1.000250e-03
DataValue ,  3.920000e+00 ,  1.000350e-03 ,  -9.998500e-04
DataValue ,  3.960000e+00 ,  1.000600e-03 ,  -1.000200e-03
DataValue ,  4.000000e+00 ,  1.000150e-03 ,  -1.000250e-03
DataValue ,  4.000000e+00 ,  9.997500e-04 ,  -9.993500e-04
DataValue ,  3.960000e+00 ,  1.000250e-03 ,  -1.000550e-03
DataValue ,  3.920000e+00 ,  9.996500e-04 ,  -1.000100e-03
DataValue ,  3.880000e+00 ,  9.999500e-04 ,  -1.000550e-03
DataValue ,  3.840000e+00 ,  9.998000e-04 ,  -1.000250e-03
DataValue ,  3.800000e+00 ,  1.000350e-03 ,  -9.996000e-04
DataValue ,  3.760000e+00 ,  9.996500e-04 ,  -9.990500e-04
DataValue ,  3.720000e+00 ,  9.999500e-04 ,  -1.000350e-03
DataValue ,  3.680000e+00 ,  1.000200e-03 ,  -1.000850e-03
DataValue ,  3.640000e+00 ,  9.999500e-04 ,  -9.987500e-04
DataValue ,  3.600000e+00 ,  1.000100e-03 ,  -1.000850e-03
DataValue ,  3.560000e+00 ,  1.000200e-03 ,  -9.995500e-04
DataValue ,  3.520000e+00 ,  1.000200e-03 ,  -1.000550e-03
DataValue ,  3.480000e+00 ,  1.000250e-03 ,  -9.999500e-04
DataValue ,  3.440000e+00 ,  1.000150e-03 ,  -9.995000e-04
DataValue ,  3.400000e+00 ,  9.998500e-04 ,  -1.000150e-03
DataValue ,  3.360000e+00 ,  9.305000e-04 ,  -4.055000e-04
DataValue ,  3.320000e+00 ,  9.249500e-04 ,  -1.000500e-03
DataValue ,  3.280000e+00 ,  1.000350e-03 ,  -1.001000e-03
DataValue ,  3.240000e+00 ,  1.044850e-03 ,  -2.080000e-03
DataValue ,  3.200000e+00 ,  1.154550e-03 ,  -4.155000e-04
DataValue ,  3.160000e+00 ,  9.507500e-04 ,  -1.546500e-03
DataValue ,  3.120000e+00 ,  1.056750e-03 ,  -1.517000e-03
DataValue ,  3.080000e+00 ,  1.109100e-03 ,  -1.427000e-03
DataValue ,  3.040000e+00 ,  9.916500e-04 ,  -3.915000e-04
DataValue ,  3.000000e+00 ,  9.209000e-04 ,  -1.000000e-03
DataValue ,  2.960000e+00 ,  9.997500e-04 ,  -1.000100e-03
DataValue ,  2.920000e+00 ,  1.000200e-03 ,  -9.997000e-04
DataValue ,  2.880000e+00 ,  1.000200e-03 ,  -1.000200e-03
DataValue ,  2.840000e+00 ,  1.000050e-03 ,  -9.998000e-04
DataValue ,  2.800000e+00 ,  1.000050e-03 ,  -1.000150e-03
DataValue ,  2.760000e+00 ,  1.000350e-03 ,  -9.999000e-04
DataValue ,  2.720000e+00 ,  1.000350e-03 ,  -9.999000e-04
DataValue ,  2.680000e+00 ,  9.998500e-04 ,  -1.000450e-03
DataValue ,  2.640000e+00 ,  1.000550e-03 ,  -9.998000e-04
DataValue ,  2.600000e+00 ,  1.000200e-03 ,  -9.993500e-04
DataValue ,  2.560000e+00 ,  1.000000e-03 ,  -1.000000e-03
DataValue ,  2.520000e+00 ,  1.000350e-03 ,  -1.000750e-03
DataValue ,  2.480000e+00 ,  1.000450e-03 ,  -1.850000e-05
DataValue ,  2.440000e+00 ,  1.817000e-05 ,  -1.857000e-05
DataValue ,  2.400000e+00 ,  1.718500e-05 ,  -1.696000e-05
DataValue ,  2.360000e+00 ,  1.559000e-05 ,  -1.555500e-05
DataValue ,  2.320000e+00 ,  1.433500e-05 ,  -1.427000e-05
DataValue ,  2.280000e+00 ,  1.334000e-05 ,  -1.333000e-05
DataValue ,  2.240000e+00 ,  1.236000e-05 ,  -1.238000e-05
DataValue ,  2.200000e+00 ,  1.155000e-05 ,  -1.150500e-05
DataValue ,  2.160000e+00 ,  1.071500e-05 ,  -1.073500e-05
DataValue ,  2.120000e+00 ,  1.006000e-05 ,  -1.005000e-05
DataValue ,  2.080000e+00 ,  9.441500e-06 ,  -9.445000e-06
DataValue ,  2.040000e+00 ,  8.847000e-06 ,  -8.819500e-06
DataValue ,  2.000000e+00 ,  8.286000e-06 ,  -8.278500e-06
DataValue ,  1.960000e+00 ,  7.766500e-06 ,  -7.761000e-06
DataValue ,  1.920000e+00 ,  7.279000e-06 ,  -7.326500e-06
DataValue ,  1.880000e+00 ,  6.864500e-06 ,  -6.861000e-06
DataValue ,  1.840000e+00 ,  6.715000e-06 ,  -6.455000e-06
DataValue ,  1.800000e+00 ,  6.083500e-06 ,  -6.091500e-06
DataValue ,  1.760000e+00 ,  5.720500e-06 ,  -5.689500e-06
DataValue ,  1.720000e+00 ,  5.372000e-06 ,  -5.358000e-06
DataValue ,  1.680000e+00 ,  5.066500e-06 ,  -5.070000e-06
DataValue ,  1.640000e+00 ,  4.781500e-06 ,  -4.781000e-06
DataValue ,  1.600000e+00 ,  4.526500e-06 ,  -4.512000e-06
DataValue ,  1.560000e+00 ,  4.257500e-06 ,  -4.260000e-06
DataValue ,  1.520000e+00 ,  4.025500e-06 ,  -4.024000e-06
DataValue ,  1.480000e+00 ,  3.801000e-06 ,  -3.800500e-06
DataValue ,  1.440000e+00 ,  3.583500e-06 ,  -3.574000e-06
DataValue ,  1.400000e+00 ,  3.463000e-06 ,  -3.469000e-06
DataValue ,  1.360000e+00 ,  3.280500e-06 ,  -3.279000e-06
DataValue ,  1.320000e+00 ,  3.079000e-06 ,  -3.082000e-06
DataValue ,  1.280000e+00 ,  2.900000e-06 ,  -2.901500e-06
DataValue ,  1.240000e+00 ,  2.727000e-06 ,  -2.728500e-06
DataValue ,  1.200000e+00 ,  2.568500e-06 ,  -2.570000e-06
DataValue ,  1.160000e+00 ,  2.421500e-06 ,  -2.416000e-06
DataValue ,  1.120000e+00 ,  2.274500e-06 ,  -2.278500e-06
DataValue ,  1.080000e+00 ,  2.142500e-06 ,  -2.148000e-06
DataValue ,  1.040000e+00 ,  2.017000e-06 ,  -2.017000e-06
DataValue ,  1.000000e+00 ,  1.895500e-06 ,  -1.892000e-06
DataValue ,  9.600000e-01 ,  1.778000e-06 ,  -1.778000e-06
DataValue ,  9.200000e-01 ,  1.659000e-06 ,  -1.663000e-06
DataValue ,  8.800000e-01 ,  1.558000e-06 ,  -1.555000e-06
DataValue ,  8.400000e-01 ,  1.455500e-06 ,  -1.454500e-06
DataValue ,  8.000000e-01 ,  1.358000e-06 ,  -1.361500e-06
DataValue ,  7.600000e-01 ,  1.268500e-06 ,  -1.266500e-06
DataValue ,  7.200000e-01 ,  1.177500e-06 ,  -1.176500e-06
DataValue ,  6.800000e-01 ,  1.091000e-06 ,  -1.089500e-06
DataValue ,  6.400000e-01 ,  1.008000e-06 ,  -1.008000e-06
DataValue ,  6.000000e-01 ,  9.272500e-07 ,  -9.210000e-07
DataValue ,  5.600000e-01 ,  8.444500e-07 ,  -8.429500e-07
DataValue ,  5.200000e-01 ,  7.768000e-07 ,  -7.751500e-07
DataValue ,  4.800000e-01 ,  7.053500e-07 ,  -7.060500e-07
DataValue ,  4.400000e-01 ,  6.372500e-07 ,  -6.358500e-07
DataValue ,  4.000000e-01 ,  5.726500e-07 ,  -5.689000e-07
DataValue ,  3.600000e-01 ,  5.051500e-07 ,  -5.061000e-07
DataValue ,  3.200000e-01 ,  4.436500e-07 ,  -4.436500e-07
DataValue ,  2.800000e-01 ,  3.813500e-07 ,  -3.824000e-07
DataValue ,  2.400000e-01 ,  3.240000e-07 ,  -3.241500e-07
DataValue ,  2.000000e-01 ,  2.681000e-07 ,  -2.675500e-07
DataValue ,  1.600000e-01 ,  2.120500e-07 ,  -2.122500e-07
DataValue ,  1.200000e-01 ,  1.587000e-07 ,  -1.591500e-07
DataValue ,  8.000000e-02 ,  1.054000e-07 ,  -1.051000e-07
DataValue ,  4.000000e-02 ,  5.209500e-08 ,  -5.203500e-08
DataValue ,  0.000000e+00 ,  2.945000e-11 ,  -3.030000e-11

File: old/SelectorIV/Selector-IV-sweep_20220609_16-46-50-815599_NbO2_80nm_DevX1Y10_DieX0Y0_4.csv
TestParameter ,Measurement.Type ,Selector-IV-sweep
TestParameter ,MainFrame
TestParameter ,Channel.Type ,SMU ,SMU
TestParameter ,Channel.Unit ,SMU2:MP ,SMU1:MP
TestParameter ,Channel.IName ,I1 ,I2
TestParameter ,Channel.VName ,V1 ,V2
TestParameter ,Channel.Mode ,V ,V
TestParameter ,Channel.Func ,VAR1 ,CONST
TestParameter ,Channel.Value ,- ,  0.000000
TestParameter ,Channel.Index , ,
TestParameter ,Channel.Time , ,
TestParameter ,Measurement.Port.SeriesResistance ,ON ,ON
TestParameter ,Measurement.Port.Filter ,0 ,0
TestParameter ,hold ,0.000000
TestParameter ,delay ,0.000000
TestParameter ,Measurement.Primary.Locus ,Double
TestParameter ,Measurement.Primary.Scale ,Linear
TestParameter ,Measurement.Primary.Start ,0.000000
TestParameter ,Measurement.Primary.Stop ,4.000000
TestParameter ,Measurement.Primary.Step ,101.000000
TestParameter ,Measurement.Primary.Compliance ,0.001
TestParameter ,Measurement.Primary.PowerCompliance ,0
TestParameter ,Measurement.Aborting.Condition ,CONTINUE  AT  ANY
TestParameter ,Measurement.PostOutput.Value ,  START
TestParameter ,Measurement.Bias.Source ,0.000000 ,0.000000
TestParameter ,Measurement.Bias.Compliance ,0.001000 ,0.010000
TestParameter ,Measurement.Unit ,SMU2:MP ,SMU1:MP
TestParameter ,Measurement.Adc ,HS  ADC ,HS  ADC
TestParameter ,Measurement.Measurement ,ERROR:  NOT  FOUND ,ERROR:  NOT  FOUND
TestParameter ,Measurement.RangingMode ,AUTO ,AUTO
TestParameter ,Measurement.RangeBoundary ,AUTO ,AUTO
TestParameter ,Timing.Hold ,  0.000000
TestParameter ,Timing.Delay ,  0.000000
TestParameter ,Timing.StepDelay ,
TestParameter ,Timing.StepSourceTriggerDelay ,
TestParameter ,Timing.StepMeasurementTriggerDelay ,
TestParameter ,Measurement.Adc.HighSpeed.Mode ,AUTO
TestParameter ,Measurement.Adc.HighSpeed.Coeff ,  1
TestParameter ,Measurement.Adc.HighResolution.AutoZero ,  ON
TestParameter ,Measurement.Adc.HighResolution.Mode ,AUTO
TestParameter ,Measurement.Adc.HighResolution.Coeff ,  6
Measurement ,Device ,NbO2_80nm
Measurement ,Time ,2022-06-09_16-46-27
Measurement ,  VlowMeas ,  0.5
Measurement ,  VlowMeasReal ,  0.52
Measurement ,  Repetition ,  4
Measurement ,  Rhigh ,  3.993810e+03
Measurement ,  Rlow1 ,  3.860431e+05
Measurement ,  Rlow2 ,  3.853279e+05
Measurement ,  Vth1 ,  2
Measurement ,  Vth2 ,  2
DataName ,  V1 ,  I1 ,  R1 ,  I2
Units ,  V ,  A ,  ohm ,  A
Dimension ,  202 ,  202 ,  202 ,  202
DataValue ,  0.000000e+00 ,  6.655000e-11 ,  4.815000e-11
DataValue ,  4.000000e-02 ,  8.957000e-08 ,  -8.980000e-08
DataValue ,  8.000000e-02 ,  1.796500e-07 ,  -1.799000e-07
DataValue ,  1.200000e-01 ,  2.714000e-07 ,  -2.715000e-07
DataValue ,  1.600000e-01 ,  3.650000e-07 ,  -3.639500e-07
DataValue ,  2.000000e-01 ,  4.595500e-07 ,  -4.600000e-07
DataValue ,  2.400000e-01 ,  5.576000e-07 ,  -5.582500e-07
DataValue ,  2.800000e-01 ,  6.583500e-07 ,  -6.581500e-07
DataValue ,  3.200000e-01 ,  7.625000e-07 ,  -7.639000e-07
DataValue ,  3.600000e-01 ,  8.725500e-07 ,  -8.725000e-07
DataValue ,  4.000000e-01 ,  9.840000e-07 ,  -9.850500e-07
DataValue ,  4.400000e-01 ,  1.100400e-06 ,  -1.100350e-06
DataValue ,  4.800000e-01 ,  1.221500e-06 ,  -1.220000e-06
DataValue ,  5.200000e-01 ,  1.347000e-06 ,  -1.347500e-06
DataValue ,  5.600000e-01 ,  1.478000e-06 ,  -1.477000e-06
DataValue ,  6.000000e-01 ,  1.616000e-06 ,  -1.614500e-06
DataValue ,  6.400000e-01 ,  1.758500e-06 ,  -1.758500e-06
DataValue ,  6.800000e-01 ,  1.908500e-06 ,  -1.909500e-06
DataValue ,  7.200000e-01 ,  2.064000e-06 ,  -2.061000e-06
DataValue ,  7.600000e-01 ,  2.227500e-06 ,  -2.228000e-06
DataValue ,  8.000000e-01 ,  2.393500e-06 ,  -2.393000e-06
DataValue ,  8.400000e-01 ,  2.571500e-06 ,  -2.571500e-06
DataValue ,  8.800000e-01 ,  2.753000e-06 ,  -2.749000e-06
DataValue ,  9.200000e-01 ,  2.944000e-06 ,  -2.944000e-06
DataValue ,  9.600000e-01 ,  3.149000e-06 ,  -3.144500e-06
DataValue ,  1.000000e+00 ,  3.360500e-06 ,  -3.359000e-06
DataValue ,  1.040000e+00 ,  3.575000e-06 ,  -3.569500e-06
DataValue ,  1.080000e+00 ,  3.799000e-06 ,  -3.802500e-06
DataValue ,  1.120000e+00 ,  4.047000e-06 ,  -4.048000e-06
DataValue ,  1.160000e+00 ,  4.305500e-06 ,  -4.298000e-06
DataValue ,  1.200000e+00 ,  4.567500e-06 ,  -4.565000e-06
DataValue ,  1.240000e+00 ,  4.840500e-06 ,  -4.842500e-06
DataValue ,  1.280000e+00 ,  5.147500e-06 ,  -5.148000e-06
DataValue ,  1.320000e+00 ,  5.457500e-06 ,  -5.456000e-06
DataValue ,  1.360000e+00 ,  5.781500e-06 ,  -5.787500e-06
DataValue ,  1.400000e+00 ,  6.133000e-06 ,  -6.137000e-06
DataValue ,  1.440000e+00 ,  6.504000e-06 ,  -6.506000e-06
DataValue ,  1.480000e+00 ,  6.884000e-06 ,  -6.892500e-06
DataValue ,  1.520000e+00 ,  7.310500e-06 ,  -7.320000e-06
DataValue ,  1.560000e+00 ,  7.745000e-06 ,  -7.756500e-06
DataValue ,  1.600000e+00 ,  8.209000e-06 ,  -8.218500e-06
DataValue ,  1.640000e+00 ,  8.702500e-06 ,  -8.687500e-06
DataValue ,  1.680000e+00 ,  9.234500e-06 ,  -9.248500e-06
DataValue ,  1.720000e+00 ,  9.802000e-06 ,  -9.792000e-06
DataValue ,  1.760000e+00 ,  1.040500e-05 ,  -1.044450e-05
DataValue ,  1.800000e+00 ,  1.108500e-05 ,  -1.108600e-05
DataValue ,  1.840000e+00 ,  1.182500e-05 ,  -1.186500e-05
DataValue ,  1.880000e+00 ,  1.264000e-05 ,  -1.264000e-05
DataValue ,  1.920000e+00 ,  1.349500e-05 ,  -1.347500e-05
DataValue ,  1.960000e+00 ,  1.445500e-05 ,  -1.441500e-05
DataValue ,  2.000000e+00 ,  1.550000e-05 ,  -1.547000e-05
DataValue ,  2.040000e+00 ,  1.660000e-05 ,  -1.664000e-05
DataValue ,  2.080000e+00 ,  1.800500e-05 ,  -1.802500e-05
DataValue ,  2.120000e+00 ,  1.967500e-05 ,  -1.958500e-05
DataValue ,  2.160000e+00 ,  2.140000e-05 ,  -2.143000e-05
DataValue ,  2.200000e+00 ,  2.360000e-05 ,  -2.363500e-05
DataValue ,  2.240000e+00 ,  2.657500e-05 ,  -2.652500e-05
DataValue ,  2.280000e+00 ,  3.057500e-05 ,  -3.076500e-05
DataValue ,  2.320000e+00 ,  3.884000e-05 ,  -4.052000e-05
DataValue ,  2.360000e+00 ,  9.903000e-04 ,  -2.652000e-05
DataValue ,  2.400000e+00 ,  1.022850e-03 ,  -9.660000e-04
DataValue ,  2.440000e+00 ,  1.069750e-03 ,  -9.330000e-04
DataValue ,  2.480000e+00 ,  1.022100e-03 ,  -1.054000e-03
DataValue ,  2.520000e+00 ,  1.029550e-03 ,  -1.124000e-03
DataValue ,  2.560000e+00 ,  1.046400e-03 ,  -1.182000e-03
DataValue ,  2.600000e+00 ,  1.044950e-03 ,  -9.210000e-04
DataValue ,  2.640000e+00 ,  1.030550e-03 ,  -1.104000e-03
DataValue ,  2.680000e+00 ,  1.071350e-03 ,  -1.598000e-03
DataValue ,  2.720000e+00 ,  9.965000e-04 ,  -1.424000e-03
DataValue ,  2.760000e+00 ,  9.859000e-04 ,  -9.660000e-04
DataValue ,  2.800000e+00 ,  1.064200e-03 ,  -1.092500e-03
DataValue ,  2.840000e+00 ,  1.062300e-03 ,  -1.592000e-03
DataValue ,  2.880000e+00 ,  1.058950e-03 ,  -1.567000e-03
DataValue ,  2.920000e+00 ,  9.819500e-04 ,  -1.269500e-03
DataValue ,  2.960000e+00 ,  1.058700e-03 ,  -1.574000e-03
DataValue ,  3.000000e+00 ,  9.962000e-04 ,  -1.522500e-03
DataValue ,  3.040000e+00 ,  1.004750e-03 ,  -1.024000e-03
DataValue ,  3.080000e+00 ,  1.079150e-03 ,  -1.507500e-03
DataValue ,  3.120000e+00 ,  1.049300e-03 ,  -1.601500e-03
DataValue ,  3.160000e+00 ,  1.064300e-03 ,  -1.163500e-03
DataValue ,  3.200000e+00 ,  1.004000e-03 ,  -1.611500e-03
DataValue ,  3.240000e+00 ,  9.804500e-04 ,  -9.135000e-04
DataValue ,  3.280000e+00 ,  1.076850e-03 ,  -8.935000e-04
DataValue ,  3.320000e+00 ,  9.860000e-04 ,  -6.870000e-04
DataValue ,  3.360000e+00 ,  1.029050e-03 ,  -1.397000e-03
DataValue ,  3.400000e+00 ,  1.025200e-03 ,  -1.154000e-03
DataValue ,  3.440000e+00 ,  9.888500e-04 ,  -1.032000e-03
DataValue ,  3.480000e+00 ,  9.942500e-04 ,  -1.451500e-03
DataValue ,  3.520000e+00 ,  1.000400e-03 ,  -1.457500e-03
DataValue ,  3.560000e+00 ,  1.009550e-03 ,  -1.599500e-03
DataValue ,  3.600000e+00 ,  1.077950e-03 ,  -1.519500e-03
DataValue ,  3.640000e+00 ,  1.007250e-03 ,  -1.211000e-03
DataValue ,  3.680000e+00 ,  9.801500e-04 ,  -8.595000e-04
DataValue ,  3.720000e+00 ,  9.769500e-04 ,  -8.655000e-04
DataValue ,  3.760000e+00 ,  1.068250e-03 ,  -9.710000e-04
DataValue ,  3.800000e+00 ,  1.065050e-03 ,  -1.803500e-03
DataValue ,  3.840000e+00 ,  1.087400e-03 ,  -1.236500e-03
DataValue ,  3.880000e+00 ,  9.891000e-04 ,  -1.054500e-03
DataValue ,  3.920000e+00 ,  9.845000e-04 ,  -1.599500e-03
DataValue ,  3.960000e+00 ,  1.051500e-03 ,  -8.775000e-04
DataValue ,  4.000000e+00 ,  9.987500e-04 ,  -1.721000e-03
DataValue ,  4.000000e+00 ,  1.001550e-03 ,  -1.137500e-03
DataValue ,  3.960000e+00 ,  1.088450e-03 ,  -1.529500e-03
DataValue ,  3.920000e+00 ,  9.944000e-04 ,  -1.637000e-03
DataValue ,  3.880000e+00 ,  1.079100e-03 ,  -9.615000e-04
DataValue ,  3.840000e+00 ,  1.077050e-03 ,  -1.721000e-03
DataValue ,  3.800000e+00 ,  1.043550e-03 ,  -1.655500e-03
DataValue ,  3.760000e+00 ,  9.553000e-04 ,  -1.738500e-03
DataValue ,  3.720000e+00 ,  9.801500e-04 ,  -1.275000e-03
DataValue ,  3.680000e+00 ,  1.046350e-03 ,  -8.430000e-04
DataValue ,  3.640000e+00 ,  9.798500e-04 ,  -1.073500e-03
DataValue ,  3.600000e+00 ,  1.035550e-03 ,  -1.638500e-03
DataValue ,  3.560000e+00 ,  1.086400e-03 ,  -1.289000e-03
DataValue ,  3.520000e+00 ,  9.935500e-04 ,  -1.208000e-03
DataValue ,  3.480000e+00 ,  1.030300e-03 ,  -1.010000e-03
DataValue ,  3.440000e+00 ,  9.936500e-04 ,  -1.826000e-03
DataValue ,  3.400000e+00 ,  1.108450e-03 ,  -8.150000e-04
DataValue ,  3.360000e+00 ,  1.105300e-03 ,  -8.050000e-04
DataValue ,  3.320000e+00 ,  1.020400e-03 ,  -1.460000e-03
DataValue ,  3.280000e+00 ,  9.528000e-04 ,  -8.335000e-04
DataValue ,  3.240000e+00 ,  9.522500e-04 ,  -9.815000e-04
DataValue ,  3.200000e+00 ,  1.092050e-03 ,  -9.495000e-04
DataValue ,  3.160000e+00 ,  9.656500e-04 ,  -1.398000e-03
DataValue ,  3.120000e+00 ,  1.121000e-03 ,  -1.249500e-03
DataValue ,  3.080000e+00 ,  1.074550e-03 ,  -9.690000e-04
DataValue ,  3.040000e+00 ,  9.582000e-04 ,  -9.410000e-04
DataValue ,  3.000000e+00 ,  1.064450e-03 ,  -6.640000e-04
DataValue ,  2.960000e+00 ,  1.073650e-03 ,  -1.831500e-03
DataValue ,  2.920000e+00 ,  1.112300e-03 ,  -1.222500e-03
DataValue ,  2.880000e+00 ,  9.700000e-04 ,  -9.010000e-04
DataValue ,  2.840000e+00 ,  1.109100e-03 ,  -1.850500e-03
DataValue ,  2.800000e+00 ,  9.739500e-04 ,  -1.754000e-03
DataValue ,  2.760000e+00 ,  9.872500e-04 ,  -1.831500e-03
DataValue ,  2.720000e+00 ,  1.077350e-03 ,  -6.840000e-04
DataValue ,  2.680000e+00 ,  1.118600e-03 ,  -8.865000e-04
DataValue ,  2.640000e+00 ,  1.069850e-03 ,  -1.815000e-03
DataValue ,  2.600000e+00 ,  1.119250e-03 ,  -1.436000e-03
DataValue ,  2.560000e+00 ,  1.002300e-03 ,  -1.829000e-03
DataValue ,  2.520000e+00 ,  1.090550e-03 ,  -1.801000e-03
DataValue ,  2.480000e+00 ,  9.616500e-04 ,  -1.208500e-03
DataValue ,  2.440000e+00 ,  1.114750e-03 ,  -1.698000e-03
DataValue ,  2.400000e+00 ,  9.534500e-04 ,  -3.900000e-05
DataValue ,  2.360000e+00 ,  1.082000e-03 ,  -3.500000e-05
DataValue ,  2.320000e+00 ,  3.007500e-05 ,  -3.035000e-05
DataValue ,  2.280000e+00 ,  2.677000e-05 ,  -2.688500e-05
DataValue ,  2.240000e+00 ,  2.400000e-05 ,  -2.396000e-05
DataValue ,  2.200000e+00 ,  2.190000e-05 ,  -2.192500e-05
DataValue ,  2.160000e+00 ,  1.999000e-05 ,  -2.005500e-05
DataValue ,  2.120000e+00 ,  1.847000e-05 ,  -1.841500e-05
DataValue ,  2.080000e+00 ,  1.715500e-05 ,  -1.714500e-05
DataValue ,  2.040000e+00 ,  1.597000e-05 ,  -1.596500e-05
DataValue ,  2.000000e+00 ,  1.489000e-05 ,  -1.488500e-05
DataValue ,  1.960000e+00 ,  1.392500e-05 ,  -1.389500e-05
DataValue ,  1.920000e+00 ,  1.300500e-05 ,  -1.304000e-05
DataValue ,  1.880000e+00 ,  1.217000e-05 ,  -1.217000e-05
DataValue ,  1.840000e+00 ,  1.146000e-05 ,  -1.145500e-05
DataValue ,  1.800000e+00 ,  1.077000e-05 ,  -1.078500e-05
DataValue ,  1.760000e+00 ,  1.014500e-05 ,  -1.016000e-05
DataValue ,  1.720000e+00 ,  9.581500e-06 ,  -9.579000e-06
DataValue ,  1.680000e+00 ,  9.040500e-06 ,  -9.037000e-06
DataValue ,  1.640000e+00 ,  8.526000e-06 ,  -8.522000e-06
DataValue ,  1.600000e+00 ,  8.055500e-06 ,  -8.054000e-06
DataValue ,  1.560000e+00 ,  7.604500e-06 ,  -7.605500e-06
DataValue ,  1.520000e+00 ,  7.177000e-06 ,  -7.175500e-06
DataValue ,  1.480000e+00 ,  6.761000e-06 ,  -6.773500e-06
DataValue ,  1.440000e+00 ,  6.406000e-06 ,  -6.404500e-06
DataValue ,  1.400000e+00 ,  6.050000e-06 ,  -6.050500e-06
DataValue ,  1.360000e+00 ,  5.705000e-06 ,  -5.689500e-06
DataValue ,  1.320000e+00 ,  5.369000e-06 ,  -5.365500e-06
DataValue ,  1.280000e+00 ,  5.065000e-06 ,  -5.070500e-06
DataValue ,  1.240000e+00 ,  4.780500e-06 ,  -4.777000e-06
DataValue ,  1.200000e+00 ,  4.511500e-06 ,  -4.509500e-06
DataValue ,  1.160000e+00 ,  4.248000e-06 ,  -4.247000e-06
DataValue ,  1.120000e+00 ,  3.997000e-06 ,  -3.998500e-06
DataValue ,  1.080000e+00 ,  3.755500e-06 ,  -3.758000e-06
DataValue ,  1.040000e+00 ,  3.536000e-06 ,  -3.532000e-06
DataValue ,  1.000000e+00 ,  3.324000e-06 ,  -3.323000e-06
DataValue ,  9.600000e-01 ,  3.121000e-06 ,  -3.117000e-06
DataValue ,  9.200000e-01 ,  2.924500e-06 ,  -2.921500e-06
DataValue ,  8.800000e-01 ,  2.732000e-06 ,  -2.726500e-06
DataValue ,  8.400000e-01 ,  2.552000e-06 ,  -2.553500e-06
DataValue ,  8.000000e-01 ,  2.378500e-06 ,  -2.378000e-06
DataValue ,  7.600000e-01 ,  2.212000e-06 ,  -2.214500e-06
DataValue ,  7.200000e-01 ,  2.052500e-06 ,  -2.052500e-06
DataValue ,  6.800000e-01 ,  1.899500e-06 ,  -1.899000e-06
DataValue ,  6.400000e-01 ,  1.757000e-06 ,  -1.756500e-06
DataValue ,  6.000000e-01 ,  1.614500e-06 ,  -1.613000e-06
DataValue ,  5.600000e-01 ,  1.476000e-06 ,  -1.478500e-06
DataValue ,  5.200000e-01 ,  1.349500e-06 ,  -1.348500e-06
DataValue ,  4.800000e-01 ,  1.224000e-06 ,  -1.223000e-06
DataValue ,  4.400000e-01 ,  1.103500e-06 ,  -1.102500e-06
DataValue ,  4.000000e-01 ,  9.874000e-07 ,  -9.889500e-07
DataValue ,  3.600000e-01 ,  8.768500e-07 ,  -8.780500e-07
DataValue ,  3.200000e-01 ,  7.703000e-07 ,  -7.696000e-07
DataValue ,  2.800000e-01 ,  6.664000e-07 ,  -6.665500e-07
DataValue ,  2.400000e-01 ,  5.638000e-07 ,  -5.642000e-07
DataValue ,  2.000000e-01 ,  4.658000e-07 ,  -4.655500e-07
DataValue ,  1.600000e-01 ,  3.696500e-07 ,  -3.699000e-07
DataValue ,  1.200000e-01 ,  2.753000e-07 ,  -2.753000e-07
DataValue ,  8.000000e-02 ,  1.827000e-07 ,  -1.827000e-07
DataValue ,  4.000000e-02 ,  9.104500e-08 ,  -9.095500e-08
DataValue ,  0.000000e+00 ,  5.905000e-11 ,  -7.140000e-11

File: old/SelectorIV/Selector-IV-sweep_20220609_16-50-24-610734_NbO2_80nm_DevX1Y10_DieX0Y0_57.csv
TestParameter ,Measurement.Type ,Selector-IV-sweep
TestParameter ,MainFrame
TestParameter ,Channel.Type ,SMU ,SMU
TestParameter ,Channel.Unit ,SMU2:MP ,SMU1:MP
TestParameter ,Channel.IName ,I1 ,I2
TestParameter ,Channel.VName ,V1 ,V2
TestParameter ,Channel.Mode ,V ,V
TestParameter ,Channel.Func ,VAR1 ,CONST
TestParameter ,Channel.Value ,- ,  0.000000
TestParameter ,Channel.Index , ,
TestParameter ,Channel.Time , ,
TestParameter ,Measurement.Port.SeriesResistance ,ON ,ON
TestParameter ,Measurement.Port.Filter ,0 ,0
TestParameter ,hold ,0.000000
TestParameter ,delay ,0.000000
TestParameter ,Measurement.Primary.Locus ,Double
TestParameter ,Measurement.Primary.Scale ,Linear
TestParameter ,Measurement.Primary.Start ,0.000000
TestParameter ,Measurement.Primary.Stop ,4.000000
TestParameter ,Measurement.Primary.Step ,101.000000
TestParameter ,Measurement.Primary.Compliance ,0.001
TestParameter ,Measurement.Primary.PowerCompliance ,0
TestParameter ,Measurement.Aborting.Condition ,CONTINUE  AT  ANY
TestParameter ,Measurement.PostOutput.Value ,  START
TestParameter ,Measurement.Bias.Source ,0.000000 ,0.000000
TestParameter ,Measurement.Bias.Compliance ,0.001000 ,0.010000
TestParameter ,Measurement.Unit ,SMU2:MP ,SMU1:MP
TestParameter ,Measurement.Adc ,HS  ADC ,HS  ADC
TestParameter ,Measurement.Measurement ,ERROR:  NOT  FOUND ,ERROR:  NOT  FOUND
TestParameter ,Measurement.RangingMode ,AUTO ,AUTO
TestParameter ,Measurement.RangeBoundary ,AUTO ,AUTO
TestParameter ,Timing.Hold ,  0.000000
TestParameter ,Timing.Delay ,  0.000000
TestParameter ,Timing.StepDelay ,
TestParameter ,Timing.StepSourceTriggerDelay ,
TestParameter ,Timing.StepMeasurementTriggerDelay ,
TestParameter ,Measurement.Adc.HighSpeed.Mode ,AUTO
TestParameter ,Measurement.Adc.HighSpeed.Coeff ,  1
TestParameter ,Measurement.Adc.HighResolution.AutoZero ,  ON
TestParameter ,Measurement.Adc.HighResolution.Mode ,AUTO
TestParameter ,Measurement.Adc.HighResolution.Coeff ,  6
Measurement ,Device ,NbO2_80nm
Measurement ,Time ,2022-06-09_16-46-27
Measurement ,  VlowMeas ,  0.5
Measurement ,  VlowMeasReal ,  0.52
Measurement ,  Repetition ,  57
Measurement ,  Rhigh ,  3.998600e+03
Measurement ,  Rlow1 ,  5.850256e+05
Measurement ,  Rlow2 ,  5.846310e+05
Measurement ,  Vth1 ,  1
Measurement ,  Vth2 ,  2
DataName ,  V1 ,  I1 ,  R1 ,  I2
Units ,  V ,  A ,  ohm ,  A
Dimension ,  202 ,  202 ,  202 ,  202
DataValue ,  0.000000e+00 ,  3.820000e-11 ,  -3.075000e-11
DataValue ,  4.000000e-02 ,  6.084000e-08 ,  -6.082500e-08
DataValue ,  8.000000e-02 ,  1.218500e-07 ,  -1.218000e-07
DataValue ,  1.200000e-01 ,  1.838000e-07 ,  -1.836000e-07
DataValue ,  1.600000e-01 ,  2.458000e-07 ,  -2.465000e-07
DataValue ,  2.000000e-01 ,  3.096000e-07 ,  -3.093000e-07
DataValue ,  2.400000e-01 ,  3.750000e-07 ,  -3.753500e-07
DataValue ,  2.800000e-01 ,  4.410500e-07 ,  -4.420000e-07
DataValue ,  3.200000e-01 ,  5.095000e-07 ,  -5.092000e-07
DataValue ,  3.600000e-01 ,  5.788000e-07 ,  -5.799000e-07
DataValue ,  4.000000e-01 ,  6.539000e-07 ,  -6.542000e-07
DataValue ,  4.400000e-01 ,  7.293000e-07 ,  -7.293000e-07
DataValue ,  4.800000e-01 ,  8.057000e-07 ,  -8.070500e-07
DataValue ,  5.200000e-01 ,  8.888500e-07 ,  -8.879500e-07
DataValue ,  5.600000e-01 ,  9.713000e-07 ,  -9.740000e-07
DataValue ,  6.000000e-01 ,  1.061000e-06 ,  -1.053950e-06
DataValue ,  6.400000e-01 ,  1.145200e-06 ,  -1.148650e-06
DataValue ,  6.800000e-01 ,  1.243500e-06 ,  -1.245500e-06
DataValue ,  7.200000e-01 ,  1.343500e-06 ,  -1.341000e-06
DataValue ,  7.600000e-01 ,  1.445500e-06 ,  -1.446500e-06
DataValue ,  8.000000e-01 ,  1.556000e-06 ,  -1.555500e-06
DataValue ,  8.400000e-01 ,  1.667000e-06 ,  -1.667500e-06
DataValue ,  8.800000e-01 ,  1.782500e-06 ,  -1.785500e-06
DataValue ,  9.200000e-01 ,  1.907000e-06 ,  -1.911500e-06
DataValue ,  9.600000e-01 ,  2.039500e-06 ,  -2.044000e-06
DataValue ,  1.000000e+00 ,  2.194500e-06 ,  -2.194500e-06
DataValue ,  1.040000e+00 ,  2.350500e-06 ,  -2.347000e-06
DataValue ,  1.080000e+00 ,  2.499500e-06 ,  -2.488000e-06
DataValue ,  1.120000e+00 ,  2.664500e-06 ,  -2.652500e-06
DataValue ,  1.160000e+00 ,  2.818000e-06 ,  -2.816500e-06
DataValue ,  1.200000e+00 ,  2.979000e-06 ,  -2.950500e-06
DataValue ,  1.240000e+00 ,  3.112000e-06 ,  -3.139500e-06
DataValue ,  1.280000e+00 ,  3.344000e-06 ,  -3.328000e-06
DataValue ,  1.320000e+00 ,  3.551500e-06 ,  -3.564500e-06
DataValue ,  1.360000e+00 ,  3.845500e-06 ,  -3.831500e-06
DataValue ,  1.400000e+00 ,  4.110000e-06 ,  -4.009000e-06
DataValue ,  1.440000e+00 ,  4.356500e-06 ,  -4.308500e-06
DataValue ,  1.480000e+00 ,  4.595000e-06 ,  -4.601000e-06
DataValue ,  1.520000e+00 ,  4.937000e-06 ,  -4.910000e-06
DataValue ,  1.560000e+00 ,  5.285000e-06 ,  -5.267500e-06
DataValue ,  1.600000e+00 ,  5.672000e-06 ,  -5.634500e-06
DataValue ,  1.640000e+00 ,  6.080500e-06 ,  -6.083000e-06
DataValue ,  1.680000e+00 ,  6.611500e-06 ,  -6.471000e-06
DataValue ,  1.720000e+00 ,  7.055500e-06 ,  -7.000500e-06
DataValue ,  1.760000e+00 ,  8.077500e-06 ,  -8.718000e-06
DataValue ,  1.800000e+00 ,  9.778500e-06 ,  -9.665000e-06
DataValue ,  1.840000e+00 ,  1.087900e-05 ,  -9.442000e-06
DataValue ,  1.880000e+00 ,  1.079000e-05 ,  -9.131500e-06
DataValue ,  1.920000e+00 ,  1.007350e-05 ,  -1.042100e-05
DataValue ,  1.960000e+00 ,  1.127200e-05 ,  -1.140900e-05
DataValue ,  2.000000e+00 ,  1.293500e-05 ,  -1.297500e-05
DataValue ,  2.040000e+00 ,  1.460000e-05 ,  -1.478000e-05
DataValue ,  2.080000e+00 ,  1.000050e-03 ,  -1.000050e-03
DataValue ,  2.120000e+00 ,  9.999000e-04 ,  -1.001900e-03
DataValue ,  2.160000e+00 ,  9.995000e-04 ,  -1.000350e-03
DataValue ,  2.200000e+00 ,  1.000200e-03 ,  -1.000550e-03
DataValue ,  2.240000e+00 ,  1.000350e-03 ,  -9.993000e-04
DataValue ,  2.280000e+00 ,  9.998500e-04 ,  -9.999500e-04
DataValue ,  2.320000e+00 ,  9.999000e-04 ,  -9.992000e-04
DataValue ,  2.360000e+00 ,  9.998000e-04 ,  -9.990500e-04
DataValue ,  2.400000e+00 ,  9.998000e-04 ,  -1.000850e-03
DataValue ,  2.440000e+00 ,  9.997500e-04 ,  -1.000000e-03
DataValue ,  2.480000e+00 ,  9.999000e-04 ,  -1.000550e-03
DataValue ,  2.520000e+00 ,  1.000350e-03 ,  -9.994000e-04
DataValue ,  2.560000e+00 ,  1.000050e-03 ,  -9.991000e-04
DataValue ,  2.600000e+00 ,  9.999500e-04 ,  -9.990000e-04
DataValue ,  2.640000e+00 ,  1.000300e-03 ,  -9.996000e-04
DataValue ,  2.680000e+00 ,  1.000000e-03 ,  -9.993000e-04
DataValue ,  2.720000e+00 ,  1.000350e-03 ,  -1.000400e-03
DataValue ,  2.760000e+00 ,  1.000450e-03 ,  -9.997500e-04
DataValue ,  2.800000e+00 ,  1.000250e-03 ,  -1.001850e-03
DataValue ,  2.840000e+00 ,  1.000050e-03 ,  -9.998000e-04
DataValue ,  2.880000e+00 ,  9.999000e-04 ,  -9.993500e-04
DataValue ,  2.920000e+00 ,  1.000050e-03 ,  -1.000350e-03
DataValue ,  2.960000e+00 ,  1.000150e-03 ,  -1.000100e-03
DataValue ,  3.000000e+00 ,  1.000200e-03 ,  -1.000450e-03
DataValue ,  3.040000e+00 ,  1.000350e-03 ,  -1.000000e-03
DataValue ,  3.080000e+00 ,  1.000300e-03 ,  -9.993500e-04
DataValue ,  3.120000e+00 ,  9.997500e-04 ,  -1.000000e-03
DataValue ,  3.160000e+00 ,  1.000150e-03 ,  -9.991000e-04
DataValue ,  3.200000e+00 ,  9.999000e-04 ,  -1.000400e-03
DataValue ,  3.240000e+00 ,  9.996000e-04 ,  -1.000250e-03
DataValue ,  3.280000e+00 ,  1.000350e-03 ,  -9.999500e-04
DataValue ,  3.320000e+00 ,  1.000100e-03 ,  -1.000750e-03
DataValue ,  3.360000e+00 ,  1.000150e-03 ,  -1.000200e-03
DataValue ,  3.400000e+00 ,  1.000950e-03 ,  -1.000000e-03
DataValue ,  3.440000e+00 ,  1.000500e-03 ,  -1.000250e-03
DataValue ,  3.480000e+00 ,  1.000350e-03 ,  -1.000900e-03
DataValue ,  3.520000e+00 ,  1.000400e-03 ,  -9.999500e-04
DataValue ,  3.560000e+00 ,  9.999500e-04 ,  -9.998000e-04
DataValue ,  3.600000e+00 ,  9.998000e-04 ,  -1.000450e-03
DataValue ,  3.640000e+00 ,  1.000350e-03 ,  -1.000400e-03
DataValue ,  3.680000e+00 ,  1.000050e-03 ,  -9.996500e-04
DataValue ,  3.720000e+00 ,  1.000200e-03 ,  -9.998500e-04
DataValue ,  3.760000e+00 ,  1.000100e-03 ,  -9.999500e-04
DataValue ,  3.800000e+00 ,  1.000200e-03 ,  -1.000650e-03
DataValue ,  3.840000e+00 ,  9.997500e-04 ,  -1.000700e-03
DataValue ,  3.880000e+00 ,  9.999000e-04 ,  -1.000700e-03
DataValue ,  3.920000e+00 ,  9.999500e-04 ,  -1.000100e-03
DataValue ,  3.960000e+00 ,  9.999000e-04 ,  -9.999000e-04
DataValue ,  4.000000e+00 ,  1.000000e-03 ,  -9.983000e-04
DataValue ,  4.000000e+00 ,  1.000350e-03 ,  -9.992000e-04
DataValue ,  3.960000e+00 ,  1.000050e-03 ,  -1.000700e-03
DataValue ,  3.920000e+00 ,  1.000100e-03 ,  -1.000000e-03
DataValue ,  3.880000e+00 ,  9.999000e-04 ,  -9.998000e-04
DataValue ,  3.840000e+00 ,  1.000150e-03 ,  -9.999000e-04
DataValue ,  3.800000e+00 ,  1.000050e-03 ,  -1.000550e-03
DataValue ,  3.760000e+00 ,  9.999500e-04 ,  -1.000100e-03
DataValue ,  3.720000e+00 ,  1.000500e-03 ,  -1.000000e-03
DataValue ,  3.680000e+00 ,  9.998000e-04 ,  -9.990500e-04
DataValue ,  3.640000e+00 ,  1.000150e-03 ,  -1.000350e-03
DataValue ,  3.600000e+00 ,  1.000100e-03 ,  -1.000950e-03
DataValue ,  3.560000e+00 ,  1.000100e-03 ,  -9.997000e-04
DataValue ,  3.520000e+00 ,  1.000550e-03 ,  -1.001050e-03
DataValue ,  3.480000e+00 ,  9.997500e-04 ,  -1.000700e-03
DataValue ,  3.440000e+00 ,  9.997000e-04 ,  -9.995500e-04
DataValue ,  3.400000e+00 ,  9.999500e-04 ,  -9.995500e-04
DataValue ,  3.360000e+00 ,  1.000500e-03 ,  -1.000350e-03
DataValue ,  3.320000e+00 ,  1.000500e-03 ,  -1.000200e-03
DataValue ,  3.280000e+00 ,  1.000000e-03 ,  -1.000150e-03
DataValue ,  3.240000e+00 ,  9.998500e-04 ,  -1.000700e-03
DataValue ,  3.200000e+00 ,  9.998000e-04 ,  -1.000000e-03
DataValue ,  3.160000e+00 ,  1.000700e-03 ,  -9.997500e-04
DataValue ,  3.120000e+00 ,  9.997500e-04 ,  -1.000550e-03
DataValue ,  3.080000e+00 ,  9.997500e-04 ,  -9.998500e-04
DataValue ,  3.040000e+00 ,  1.000250e-03 ,  -9.993500e-04
DataValue ,  3.000000e+00 ,  1.000200e-03 ,  -9.994000e-04
DataValue ,  2.960000e+00 ,  1.000800e-03 ,  -9.992000e-04
DataValue ,  2.920000e+00 ,  9.995000e-04 ,  -1.000550e-03
DataValue ,  2.880000e+00 ,  1.000250e-03 ,  -1.000800e-03
DataValue ,  2.840000e+00 ,  1.000000e-03 ,  -9.993500e-04
DataValue ,  2.800000e+00 ,  9.996000e-04 ,  -1.000550e-03
DataValue ,  2.760000e+00 ,  1.000450e-03 ,  -9.999500e-04
DataValue ,  2.720000e+00 ,  1.000250e-03 ,  -9.999500e-04
DataValue ,  2.680000e+00 ,  9.999000e-04 ,  -1.000250e-03
DataValue ,  2.640000e+00 ,  9.999500e-04 ,  -9.998500e-04
DataValue ,  2.600000e+00 ,  1.000000e-03 ,  -9.997500e-04
DataValue ,  2.560000e+00 ,  9.999000e-04 ,  -9.992000e-04
DataValue ,  2.520000e+00 ,  9.997000e-04 ,  -9.995000e-04
DataValue ,  2.480000e+00 ,  1.000150e-03 ,  -9.997000e-04
DataValue ,  2.440000e+00 ,  9.997500e-04 ,  -1.000300e-03
DataValue ,  2.400000e+00 ,  1.000050e-03 ,  -1.000550e-03
DataValue ,  2.360000e+00 ,  1.000400e-03 ,  -1.000100e-03
DataValue ,  2.320000e+00 ,  1.000500e-03 ,  -9.997000e-04
DataValue ,  2.280000e+00 ,  1.000350e-03 ,  -1.000400e-03
DataValue ,  2.240000e+00 ,  9.994500e-04 ,  -1.001050e-03
DataValue ,  2.200000e+00 ,  1.000150e-03 ,  -1.000100e-03
DataValue ,  2.160000e+00 ,  1.000450e-03 ,  -9.994500e-04
DataValue ,  2.120000e+00 ,  1.000500e-03 ,  -9.996500e-04
DataValue ,  2.080000e+00 ,  1.000050e-03 ,  -1.000200e-03
DataValue ,  2.040000e+00 ,  1.000500e-03 ,  -9.994000e-04
DataValue ,  2.000000e+00 ,  9.996000e-04 ,  -9.999500e-04
DataValue ,  1.960000e+00 ,  1.000050e-03 ,  -9.991500e-04
DataValue ,  1.920000e+00 ,  1.000050e-03 ,  -1.000000e-03
DataValue ,  1.880000e+00 ,  1.000650e-03 ,  -9.999000e-04
DataValue ,  1.840000e+00 ,  9.991000e-04 ,  -1.000100e-03
DataValue ,  1.800000e+00 ,  1.000050e-03 ,  -9.997500e-04
DataValue ,  1.760000e+00 ,  1.000250e-03 ,  -1.000200e-03
DataValue ,  1.720000e+00 ,  1.000150e-03 ,  -1.000700e-03
DataValue ,  1.680000e+00 ,  9.996500e-04 ,  -1.000250e-03
DataValue ,  1.640000e+00 ,  1.000250e-03 ,  -9.999500e-04
DataValue ,  1.600000e+00 ,  1.000250e-03 ,  -1.000550e-03
DataValue ,  1.560000e+00 ,  9.997500e-04 ,  -1.000900e-03
DataValue ,  1.520000e+00 ,  1.000550e-03 ,  -1.001300e-03
DataValue ,  1.480000e+00 ,  1.000600e-03 ,  -9.988000e-04
DataValue ,  1.440000e+00 ,  1.000050e-03 ,  -9.997500e-04
DataValue ,  1.400000e+00 ,  1.000050e-03 ,  -1.000550e-03
DataValue ,  1.360000e+00 ,  1.000000e-03 ,  -9.995500e-04
DataValue ,  1.320000e+00 ,  1.000450e-03 ,  -1.000050e-03
DataValue ,  1.280000e+00 ,  1.000400e-03 ,  -1.000150e-03
DataValue ,  1.240000e+00 ,  1.000100e-03 ,  -9.997000e-04
DataValue ,  1.200000e+00 ,  1.000200e-03 ,  -9.995500e-04
DataValue ,  1.160000e+00 ,  9.997500e-04 ,  -1.000550e-03
DataValue ,  1.120000e+00 ,  1.000350e-03 ,  -1.000400e-03
DataValue ,  1.080000e+00 ,  2.547500e-06 ,  -2.520500e-06
DataValue ,  1.040000e+00 ,  2.368500e-06 ,  -2.368000e-06
DataValue ,  1.000000e+00 ,  2.218000e-06 ,  -2.222000e-06
DataValue ,  9.600000e-01 ,  2.074000e-06 ,  -2.071000e-06
DataValue ,  9.200000e-01 ,  1.924500e-06 ,  -1.928500e-06
DataValue ,  8.800000e-01 ,  1.801000e-06 ,  -1.799500e-06
DataValue ,  8.400000e-01 ,  1.689000e-06 ,  -1.687500e-06
DataValue ,  8.000000e-01 ,  1.571500e-06 ,  -1.571000e-06
DataValue ,  7.600000e-01 ,  1.462000e-06 ,  -1.463500e-06
DataValue ,  7.200000e-01 ,  1.355000e-06 ,  -1.356500e-06
DataValue ,  6.800000e-01 ,  1.254000e-06 ,  -1.256000e-06
DataValue ,  6.400000e-01 ,  1.158000e-06 ,  -1.157000e-06
DataValue ,  6.000000e-01 ,  1.064000e-06 ,  -1.062000e-06
DataValue ,  5.600000e-01 ,  9.743500e-07 ,  -9.749500e-07
DataValue ,  5.200000e-01 ,  8.894500e-07 ,  -8.888500e-07
DataValue ,  4.800000e-01 ,  8.087500e-07 ,  -8.082500e-07
DataValue ,  4.400000e-01 ,  7.308000e-07 ,  -7.309500e-07
DataValue ,  4.000000e-01 ,  6.556000e-07 ,  -6.564000e-07
DataValue ,  3.600000e-01 ,  5.823000e-07 ,  -5.814500e-07
DataValue ,  3.200000e-01 ,  5.112500e-07 ,  -5.118500e-07
DataValue ,  2.800000e-01 ,  4.433000e-07 ,  -4.432500e-07
DataValue ,  2.400000e-01 ,  3.769500e-07 ,  -3.767500e-07
DataValue ,  2.000000e-01 ,  3.110500e-07 ,  -3.110000e-07
DataValue ,  1.600000e-01 ,  2.479000e-07 ,  -2.478500e-07
DataValue ,  1.200000e-01 ,  1.849000e-07 ,  -1.852500e-07
DataValue ,  8.000000e-02 ,  1.224500e-07 ,  -1.225500e-07
DataValue ,  4.000000e-02 ,  6.128500e-08 ,  -6.126500e-08
DataValue ,  0.000000e+00 ,  3.070000e-11 ,  -3.135000e-11
