Repository: tedkmburu/Nb02_v2

# NbO2 - Summer Research
<a name="readme-top"></a>




<!-- PROJECT SHIELDS -->
<!--
*** I'm using markdown "reference style" links for readability.
*** Reference links are enclosed in brackets [ ] instead of parentheses ( ).
*** See the bottom of this document for the declaration of the reference variables
*** for contributors-url, forks-url, etc. This is an optional, concise syntax you may use.
*** https://www.markdownguide.org/basic-syntax/#reference-style-links
-->



<!-- PROJECT LOGO -->
<div align="center">
  <a href="https://github.com/othneildrew/Best-README-Template">
  </a>

  <h3 align="center">NbO2 Research</h3>
    This code is used to analyze IV curves for Prof.

File: old/SelectorIV/Selector-IV-sweep_20220609_17-28-14-690292_NbO2_120nm_DevX1Y2_DieX0Y0_12.csv
TestParameter ,Measurement.Type ,Selector-IV-sweep
TestParameter ,MainFrame
TestParameter ,Channel.Type ,SMU ,SMU
TestParameter ,Channel.Unit ,SMU2:MP ,SMU1:MP
TestParameter ,Channel.IName ,I1 ,I2
TestParameter ,Channel.VName ,V1 ,V2
TestParameter ,Channel.Mode ,V ,V
TestParameter ,Channel.Func ,VAR1 ,CONST
TestParameter ,Channel.Value ,- ,  0.000000
TestParameter ,Channel.Index , ,
TestParameter ,Channel.Time , ,
TestParameter ,Measurement.Port.SeriesResistance ,ON ,ON
TestParameter ,Measurement.Port.Filter ,0 ,0
TestParameter ,hold ,0.000000
TestParameter ,delay ,0.000000
TestParameter ,Measurement.Primary.Locus ,Double
TestParameter ,Measurement.Primary.Scale ,Linear
TestParameter ,Measurement.Primary.Start ,0.000000
TestParameter ,Measurement.Primary.Stop ,4.000000
TestParameter ,Measurement.Primary.Step ,101.000000
TestParameter ,Measurement.Primary.Compliance ,0.001
TestParameter ,Measurement.Primary.PowerCompliance ,0
TestParameter ,Measurement.Aborting.Condition ,CONTINUE  AT  ANY
TestParameter ,Measurement.PostOutput.Value ,  START
TestParameter ,Measurement.Bias.Source ,0.000000 ,0.000000
TestParameter ,Measurement.Bias.Compliance ,0.001000 ,0.010000
TestParameter ,Measurement.Unit ,SMU2:MP ,SMU1:MP
TestParameter ,Measurement.Adc ,HS  ADC ,HS  ADC
TestParameter ,Measurement.Measurement ,ERROR:  NOT  FOUND ,ERROR:  NOT  FOUND
TestParameter ,Measurement.RangingMode ,AUTO ,AUTO
TestParameter ,Measurement.RangeBoundary ,AUTO ,AUTO
TestParameter ,Timing.Hold ,  0.000000
TestParameter ,Timing.Delay ,  0.000000
TestParameter ,Timing.StepDelay ,
TestParameter ,Timing.StepSourceTriggerDelay ,
TestParameter ,Timing.StepMeasurementTriggerDelay ,
TestParameter ,Measurement.Adc.HighSpeed.Mode ,AUTO
TestParameter ,Measurement.Adc.HighSpeed.Coeff ,  1
TestParameter ,Measurement.Adc.HighResolution.AutoZero ,  ON
TestParameter ,Measurement.Adc.HighResolution.Mode ,AUTO
TestParameter ,Measurement.Adc.HighResolution.Coeff ,  6
Measurement ,Device ,NbO2_120nm
Measurement ,Time ,2022-06-09_17-27-02
Measurement ,  VlowMeas ,  0.5
Measurement ,  VlowMeasReal ,  0.52
Measurement ,  Repetition ,  12
Measurement ,  Rhigh ,  3.807892e+03
Measurement ,  Rlow1 ,  2.799462e+05
Measurement ,  Rlow2 ,  2.788204e+05
Measurement ,  Vth1 ,  2
Measurement ,  Vth2 ,  2
DataName ,  V1 ,  I1 ,  R1 ,  I2
Units ,  V ,  A ,  ohm ,  A
Dimension ,  202 ,  202 ,  202 ,  202
DataValue ,  0.000000e+00 ,  6.605000e-11 ,  -6.270000e-11
DataValue ,  4.000000e-02 ,  1.144000e-07 ,  -1.143500e-07
DataValue ,  8.000000e-02 ,  2.297000e-07 ,  -2.296000e-07
DataValue ,  1.200000e-01 ,  3.479500e-07 ,  -3.476500e-07
DataValue ,  1.600000e-01 ,  4.699000e-07 ,  -4.694000e-07
DataValue ,  2.000000e-01 ,  5.952000e-07 ,  -5.955000e-07
DataValue ,  2.400000e-01 ,  7.287500e-07 ,  -7.279000e-07
DataValue ,  2.800000e-01 ,  8.669000e-07 ,  -8.669500e-07
DataValue ,  3.200000e-01 ,  1.010200e-06 ,  -1.012100e-06
DataValue ,  3.600000e-01 ,  1.164500e-06 ,  -1.164000e-06
DataValue ,  4.000000e-01 ,  1.323500e-06 ,  -1.325500e-06
DataValue ,  4.400000e-01 ,  1.492000e-06 ,  -1.492500e-06
DataValue ,  4.800000e-01 ,  1.667500e-06 ,  -1.664500e-06
DataValue ,  5.200000e-01 ,  1.857500e-06 ,  -1.852500e-06
DataValue ,  5.600000e-01 ,  2.052500e-06 ,  -2.049500e-06
DataValue ,  6.000000e-01 ,  2.262000e-06 ,  -2.261500e-06
DataValue ,  6.400000e-01 ,  2.477500e-06 ,  -2.479000e-06
DataValue ,  6.800000e-01 ,  2.714000e-06 ,  -2.713500e-06
DataValue ,  7.200000e-01 ,  2.956500e-06 ,  -2.960000e-06
DataValue ,  7.600000e-01 ,  3.219500e-06 ,  -3.216500e-06
DataValue ,  8.000000e-01 ,  3.487000e-06 ,  -3.481500e-06
DataValue ,  8.400000e-01 ,  3.781500e-06 ,  -3.778000e-06
DataValue ,  8.800000e-01 ,  4.082000e-06 ,  -4.082500e-06
DataValue ,  9.200000e-01 ,  4.396000e-06 ,  -4.398500e-06
DataValue ,  9.600000e-01 ,  4.737500e-06 ,  -4.736000e-06
DataValue ,  1.000000e+00 ,  5.102000e-06 ,  -5.109500e-06
DataValue ,  1.040000e+00 ,  5.480000e-06 ,  -5.476000e-06
DataValue ,  1.080000e+00 ,  5.877000e-06 ,  -5.877000e-06
DataValue ,  1.120000e+00 ,  6.303500e-06 ,  -6.301500e-06
DataValue ,  1.160000e+00 ,  6.771000e-06 ,  -6.758500e-06
DataValue ,  1.200000e+00 ,  7.245500e-06 ,  -7.255000e-06
DataValue ,  1.240000e+00 ,  7.761500e-06 ,  -7.760500e-06
DataValue ,  1.280000e+00 ,  8.311000e-06 ,  -8.313500e-06
DataValue ,  1.320000e+00 ,  8.899000e-06 ,  -8.886500e-06
DataValue ,  1.360000e+00 ,  9.517000e-06 ,  -9.523000e-06
DataValue ,  1.400000e+00 ,  1.018700e-05 ,  -1.017550e-05
DataValue ,  1.440000e+00 ,  1.087000e-05 ,  -1.087450e-05
DataValue ,  1.480000e+00 ,  1.162000e-05 ,  -1.166000e-05
DataValue ,  1.520000e+00 ,  1.246000e-05 ,  -1.245000e-05
DataValue ,  1.560000e+00 ,  1.331000e-05 ,  -1.334000e-05
DataValue ,  1.600000e+00 ,  1.424000e-05 ,  -1.425000e-05
DataValue ,  1.640000e+00 ,  1.529500e-05 ,  -1.526500e-05
DataValue ,  1.680000e+00 ,  1.640500e-05 ,  -1.637000e-05
DataValue ,  1.720000e+00 ,  1.756000e-05 ,  -1.760500e-05
DataValue ,  1.760000e+00 ,  1.892000e-05 ,  -1.892000e-05
DataValue ,  1.800000e+00 ,  2.033500e-05 ,  -2.036500e-05
DataValue ,  1.840000e+00 ,  2.199000e-05 ,  -2.199000e-05
DataValue ,  1.880000e+00 ,  2.372500e-05 ,  -2.374000e-05
DataValue ,  1.920000e+00 ,  2.578000e-05 ,  -2.585000e-05
DataValue ,  1.960000e+00 ,  2.804000e-05 ,  -2.814000e-05
DataValue ,  2.000000e+00 ,  3.074000e-05 ,  -3.071000e-05
DataValue ,  2.040000e+00 ,  3.376000e-05 ,  -3.369500e-05
DataValue ,  2.080000e+00 ,  3.765000e-05 ,  -3.769000e-05
DataValue ,  2.120000e+00 ,  4.274000e-05 ,  -4.273000e-05
DataValue ,  2.160000e+00 ,  4.980500e-05 ,  -4.975500e-05
DataValue ,  2.200000e+00 ,  6.594500e-05 ,  -6.576500e-05
DataValue ,  2.240000e+00 ,  9.913500e-04 ,  -6.370000e-04
DataValue ,  2.280000e+00 ,  9.904000e-04 ,  -1.029500e-03
DataValue ,  2.320000e+00 ,  9.507000e-04 ,  -1.414000e-03
DataValue ,  2.360000e+00 ,  1.063700e-03 ,  -1.237500e-03
DataValue ,  2.400000e+00 ,  1.106550e-03 ,  -9.955000e-04
DataValue ,  2.440000e+00 ,  9.463500e-04 ,  -1.180000e-03
DataValue ,  2.480000e+00 ,  1.025650e-03 ,  -1.626000e-03
DataValue ,  2.520000e+00 ,  9.881500e-04 ,  -1.039000e-03
DataValue ,  2.560000e+00 ,  1.113100e-03 ,  -7.480000e-04
DataValue ,  2.600000e+00 ,  1.103050e-03 ,  -1.778000e-03
DataValue ,  2.640000e+00 ,  1.068700e-03 ,  -6.820000e-04
DataValue ,  2.680000e+00 ,  9.414500e-04 ,  -1.804000e-03
DataValue ,  2.720000e+00 ,  1.112300e-03 ,  -8.275000e-04
DataValue ,  2.760000e+00 ,  9.843000e-04 ,  -1.549000e-03
DataValue ,  2.800000e+00 ,  1.066050e-03 ,  -1.754000e-03
DataValue ,  2.840000e+00 ,  1.000500e-03 ,  -1.000500e-03
DataValue ,  2.880000e+00 ,  1.000100e-03 ,  -6.460000e-04
DataValue ,  2.920000e+00 ,  1.026150e-03 ,  -1.112500e-03
DataValue ,  2.960000e+00 ,  9.573500e-04 ,  -8.135000e-04
DataValue ,  3.000000e+00 ,  9.368000e-04 ,  -1.169500e-03
DataValue ,  3.040000e+00 ,  9.655500e-04 ,  -5.330000e-04
DataValue ,  3.080000e+00 ,  1.003750e-03 ,  -1.124500e-03
DataValue ,  3.120000e+00 ,  1.111450e-03 ,  -1.811000e-03
DataValue ,  3.160000e+00 ,  1.115600e-03 ,  -1.814000e-03
DataValue ,  3.200000e+00 ,  1.011800e-03 ,  -8.225000e-04
DataValue ,  3.240000e+00 ,  1.113050e-03 ,  -1.846000e-03
DataValue ,  3.280000e+00 ,  1.030500e-03 ,  -1.104000e-03
DataValue ,  3.320000e+00 ,  1.037300e-03 ,  -6.510000e-04
DataValue ,  3.360000e+00 ,  1.050600e-03 ,  -8.430000e-04
DataValue ,  3.400000e+00 ,  1.115400e-03 ,  -1.498000e-03
DataValue ,  3.440000e+00 ,  1.006850e-03 ,  -1.503000e-03
DataValue ,  3.480000e+00 ,  1.101550e-03 ,  -1.000500e-03
DataValue ,  3.520000e+00 ,  9.645000e-04 ,  -1.634500e-03
DataValue ,  3.560000e+00 ,  9.805000e-04 ,  -1.354500e-03
DataValue ,  3.600000e+00 ,  9.769500e-04 ,  -1.798500e-03
DataValue ,  3.640000e+00 ,  9.807500e-04 ,  -7.775000e-04
DataValue ,  3.680000e+00 ,  1.107450e-03 ,  -1.694000e-03
DataValue ,  3.720000e+00 ,  1.117850e-03 ,  -1.763500e-03
DataValue ,  3.760000e+00 ,  9.454500e-04 ,  -1.528500e-03
DataValue ,  3.800000e+00 ,  1.107250e-03 ,  -1.668000e-03
DataValue ,  3.840000e+00 ,  9.412500e-04 ,  -6.740000e-04
DataValue ,  3.880000e+00 ,  9.487500e-04 ,  -1.175000e-03
DataValue ,  3.920000e+00 ,  1.064400e-03 ,  -1.210500e-03
DataValue ,  3.960000e+00 ,  1.013950e-03 ,  -1.539500e-03
DataValue ,  4.000000e+00 ,  1.041750e-03 ,  -1.372000e-03
DataValue ,  4.000000e+00 ,  1.050450e-03 ,  -1.286000e-03
DataValue ,  3.960000e+00 ,  1.090350e-03 ,  -7.070000e-04
DataValue ,  3.920000e+00 ,  1.097850e-03 ,  -1.643500e-03
DataValue ,  3.880000e+00 ,  9.415500e-04 ,  -1.000500e-03
DataValue ,  3.840000e+00 ,  1.094800e-03 ,  -1.672000e-03
DataValue ,  3.800000e+00 ,  9.650500e-04 ,  -1.476000e-03
DataValue ,  3.760000e+00 ,  1.008450e-03 ,  -1.181500e-03
DataValue ,  3.720000e+00 ,  1.119050e-03 ,  -1.000500e-03
DataValue ,  3.680000e+00 ,  1.000200e-03 ,  -1.738500e-03
DataValue ,  3.640000e+00 ,  1.111400e-03 ,  -7.555000e-04
DataValue ,  3.600000e+00 ,  1.102150e-03 ,  -8.460000e-04
DataValue ,  3.560000e+00 ,  1.116450e-03 ,  -1.570000e-03
DataValue ,  3.520000e+00 ,  1.044700e-03 ,  -7.175000e-04
DataValue ,  3.480000e+00 ,  9.625000e-04 ,  -6.780000e-04
DataValue ,  3.440000e+00 ,  9.867000e-04 ,  -1.728500e-03
DataValue ,  3.400000e+00 ,  1.107200e-03 ,  -1.075500e-03
DataValue ,  3.360000e+00 ,  9.703500e-04 ,  -1.486000e-03
DataValue ,  3.320000e+00 ,  9.993500e-04 ,  -1.000500e-03
DataValue ,  3.280000e+00 ,  1.065750e-03 ,  -6.480000e-04
DataValue ,  3.240000e+00 ,  1.102550e-03 ,  -1.166000e-03
DataValue ,  3.200000e+00 ,  9.567500e-04 ,  -1.767500e-03
DataValue ,  3.160000e+00 ,  1.071450e-03 ,  -1.637000e-03
DataValue ,  3.120000e+00 ,  1.055300e-03 ,  -9.780000e-04
DataValue ,  3.080000e+00 ,  1.062300e-03 ,  -1.702000e-03
DataValue ,  3.040000e+00 ,  9.823500e-04 ,  -1.755500e-03
DataValue ,  3.000000e+00 ,  1.102200e-03 ,  -1.615500e-03
DataValue ,  2.960000e+00 ,  1.112700e-03 ,  -1.000500e-03
DataValue ,  2.920000e+00 ,  1.000100e-03 ,  -1.000500e-03
DataValue ,  2.880000e+00 ,  1.000150e-03 ,  -1.000050e-03
DataValue ,  2.840000e+00 ,  1.000100e-03 ,  -1.000100e-03
DataValue ,  2.800000e+00 ,  9.873500e-04 ,  -1.000500e-03
DataValue ,  2.760000e+00 ,  1.089650e-03 ,  -8.305000e-04
DataValue ,  2.720000e+00 ,  9.931000e-04 ,  -8.310000e-04
DataValue ,  2.680000e+00 ,  1.094750e-03 ,  -1.000000e-03
DataValue ,  2.640000e+00 ,  1.119950e-03 ,  -1.674000e-03
DataValue ,  2.600000e+00 ,  1.030500e-03 ,  -1.240500e-03
DataValue ,  2.560000e+00 ,  1.058750e-03 ,  -1.511500e-03
DataValue ,  2.520000e+00 ,  1.113750e-03 ,  -1.698500e-03
DataValue ,  2.480000e+00 ,  1.111500e-03 ,  -1.659000e-03
DataValue ,  2.440000e+00 ,  1.111950e-03 ,  -1.731500e-03
DataValue ,  2.400000e+00 ,  9.755000e-04 ,  -1.618500e-03
DataValue ,  2.360000e+00 ,  1.086250e-03 ,  -1.000500e-03
DataValue ,  2.320000e+00 ,  9.660500e-04 ,  -1.043500e-03
DataValue ,  2.280000e+00 ,  9.718500e-04 ,  -1.135500e-03
DataValue ,  2.240000e+00 ,  9.610500e-04 ,  -1.289500e-03
DataValue ,  2.200000e+00 ,  1.016800e-03 ,  -7.505000e-04
DataValue ,  2.160000e+00 ,  1.049600e-03 ,  -5.000000e-05
DataValue ,  2.120000e+00 ,  4.198500e-05 ,  -4.223000e-05
DataValue ,  2.080000e+00 ,  3.738000e-05 ,  -3.755000e-05
DataValue ,  2.040000e+00 ,  3.360500e-05 ,  -3.367500e-05
DataValue ,  2.000000e+00 ,  3.059500e-05 ,  -3.052500e-05
DataValue ,  1.960000e+00 ,  2.798000e-05 ,  -2.793500e-05
DataValue ,  1.920000e+00 ,  2.571500e-05 ,  -2.574000e-05
DataValue ,  1.880000e+00 ,  2.370000e-05 ,  -2.367500e-05
DataValue ,  1.840000e+00 ,  2.190000e-05 ,  -2.189500e-05
DataValue ,  1.800000e+00 ,  2.032500e-05 ,  -2.030500e-05
DataValue ,  1.760000e+00 ,  1.884500e-05 ,  -1.884500e-05
DataValue ,  1.720000e+00 ,  1.751500e-05 ,  -1.747500e-05
DataValue ,  1.680000e+00 ,  1.633500e-05 ,  -1.633000e-05
DataValue ,  1.640000e+00 ,  1.523500e-05 ,  -1.523500e-05
DataValue ,  1.600000e+00 ,  1.426500e-05 ,  -1.422500e-05
DataValue ,  1.560000e+00 ,  1.331500e-05 ,  -1.330500e-05
DataValue ,  1.520000e+00 ,  1.241000e-05 ,  -1.240000e-05
DataValue ,  1.480000e+00 ,  1.161500e-05 ,  -1.159000e-05
DataValue ,  1.440000e+00 ,  1.087000e-05 ,  -1.087500e-05
DataValue ,  1.400000e+00 ,  1.018000e-05 ,  -1.018500e-05
DataValue ,  1.360000e+00 ,  9.516500e-06 ,  -9.513000e-06
DataValue ,  1.320000e+00 ,  8.892500e-06 ,  -8.913500e-06
DataValue ,  1.280000e+00 ,  8.322000e-06 ,  -8.321500e-06
DataValue ,  1.240000e+00 ,  7.769000e-06 ,  -7.769500e-06
DataValue ,  1.200000e+00 ,  7.264500e-06 ,  -7.254000e-06
DataValue ,  1.160000e+00 ,  6.776000e-06 ,  -6.787000e-06
DataValue ,  1.120000e+00 ,  6.328500e-06 ,  -6.330000e-06
DataValue ,  1.080000e+00 ,  5.903000e-06 ,  -5.902000e-06
DataValue ,  1.040000e+00 ,  5.508000e-06 ,  -5.500000e-06
DataValue ,  1.000000e+00 ,  5.127500e-06 ,  -5.125000e-06
DataValue ,  9.600000e-01 ,  4.752500e-06 ,  -4.752500e-06
DataValue ,  9.200000e-01 ,  4.414500e-06 ,  -4.419500e-06
DataValue ,  8.800000e-01 ,  4.094500e-06 ,  -4.091000e-06
DataValue ,  8.400000e-01 ,  3.791500e-06 ,  -3.789500e-06
DataValue ,  8.000000e-01 ,  3.497500e-06 ,  -3.498000e-06
DataValue ,  7.600000e-01 ,  3.229500e-06 ,  -3.231500e-06
DataValue ,  7.200000e-01 ,  2.976500e-06 ,  -2.978500e-06
DataValue ,  6.800000e-01 ,  2.727000e-06 ,  -2.730000e-06
DataValue ,  6.400000e-01 ,  2.500500e-06 ,  -2.495500e-06
DataValue ,  6.000000e-01 ,  2.270000e-06 ,  -2.268500e-06
DataValue ,  5.600000e-01 ,  2.060500e-06 ,  -2.062000e-06
DataValue ,  5.200000e-01 ,  1.865000e-06 ,  -1.864000e-06
DataValue ,  4.800000e-01 ,  1.675000e-06 ,  -1.677500e-06
DataValue ,  4.400000e-01 ,  1.498500e-06 ,  -1.497500e-06
DataValue ,  4.000000e-01 ,  1.331000e-06 ,  -1.331500e-06
DataValue ,  3.600000e-01 ,  1.170500e-06 ,  -1.171500e-06
DataValue ,  3.200000e-01 ,  1.016000e-06 ,  -1.015000e-06
DataValue ,  2.800000e-01 ,  8.696500e-07 ,  -8.702000e-07
DataValue ,  2.400000e-01 ,  7.323000e-07 ,  -7.319000e-07
DataValue ,  2.000000e-01 ,  5.997500e-07 ,  -5.985500e-07
DataValue ,  1.600000e-01 ,  4.726000e-07 ,  -4.728500e-07
DataValue ,  1.200000e-01 ,  3.504500e-07 ,  -3.508000e-07
DataValue ,  8.000000e-02 ,  2.308500e-07 ,  -2.315500e-07
DataValue ,  4.000000e-02 ,  1.148000e-07 ,  -1.150500e-07
DataValue ,  0.000000e+00 ,  -1.803000e-10 ,  -3.410000e-11

File: old/SelectorIV/Selector-IV-sweep_20220609_17-29-52-917752_NbO2_120nm_DevX1Y2_DieX0Y0_38.csv
TestParameter ,Measurement.Type ,Selector-IV-sweep
TestParameter ,MainFrame
TestParameter ,Channel.Type ,SMU ,SMU
TestParameter ,Channel.Unit ,SMU2:MP ,SMU1:MP
TestParameter ,Channel.IName ,I1 ,I2
TestParameter ,Channel.VName ,V1 ,V2
TestParameter ,Channel.Mode ,V ,V
TestParameter ,Channel.Func ,VAR1 ,CONST
TestParameter ,Channel.Value ,- ,  0.000000
TestParameter ,Channel.Index , ,
TestParameter ,Channel.Time , ,
TestParameter ,Measurement.Port.SeriesResistance ,ON ,ON
TestParameter ,Measurement.Port.Filter ,0 ,0
TestParameter ,hold ,0.000000
TestParameter ,delay ,0.000000
TestParameter ,Measurement.Primary.Locus ,Double
TestParameter ,Measurement.Primary.Scale ,Linear
TestParameter ,Measurement.Primary.Start ,0.000000
TestParameter ,Measurement.Primary.Stop ,4.000000
TestParameter ,Measurement.Primary.Step ,101.000000
TestParameter ,Measurement.Primary.Compliance ,0.001
TestParameter ,Measurement.Primary.PowerCompliance ,0
TestParameter ,Measurement.Aborting.Condition ,CONTINUE  AT  ANY
TestParameter ,Measurement.PostOutput.Value ,  START
TestParameter ,Measurement.Bias.Source ,0.000000 ,0.000000
TestParameter ,Measurement.Bias.Compliance ,0.001000 ,0.010000
TestParameter ,Measurement.Unit ,SMU2:MP ,SMU1:MP
TestParameter ,Measurement.Adc ,HS  ADC ,HS  ADC
TestParameter ,Measurement.Measurement ,ERROR:  NOT  FOUND ,ERROR:  NOT  FOUND
TestParameter ,Measurement.RangingMode ,AUTO ,AUTO
TestParameter ,Measurement.RangeBoundary ,AUTO ,AUTO
TestParameter ,Timing.Hold ,  0.000000
TestParameter ,Timing.Delay ,  0.000000
TestParameter ,Timing.StepDelay ,
TestParameter ,Timing.StepSourceTriggerDelay ,
TestParameter ,Timing.StepMeasurementTriggerDelay ,
TestParameter ,Measurement.Adc.HighSpeed.Mode ,AUTO
TestParameter ,Measurement.Adc.HighSpeed.Coeff ,  1
TestParameter ,Measurement.Adc.HighResolution.AutoZero ,  ON
TestParameter ,Measurement.Adc.HighResolution.Mode ,AUTO
TestParameter ,Measurement.Adc.HighResolution.Coeff ,  6
Measurement ,Device ,NbO2_120nm
Measurement ,Time ,2022-06-09_17-27-02
Measurement ,  VlowMeas ,  0.5
Measurement ,  VlowMeasReal ,  0.52
Measurement ,  Repetition ,  38
Measurement ,  Rhigh ,  3.999800e+03
Measurement ,  Rlow1 ,  2.869757e+05
Measurement ,  Rlow2 ,  2.863436e+05
Measurement ,  Vth1 ,  0
Measurement ,  Vth2 ,  2
DataName ,  V1 ,  I1 ,  R1 ,  I2
Units ,  V ,  A ,  ohm ,  A
Dimension ,  202 ,  202 ,  202 ,  202
DataValue ,  0.000000e+00 ,  5.575000e-11 ,  -5.430000e-11
DataValue ,  4.000000e-02 ,  1.101000e-07 ,  -1.102500e-07
DataValue ,  8.000000e-02 ,  2.213000e-07 ,  -2.214500e-07
DataValue ,  1.200000e-01 ,  3.361000e-07 ,  -3.366000e-07
DataValue ,  1.600000e-01 ,  4.540000e-07 ,  -4.547000e-07
DataValue ,  2.000000e-01 ,  5.758500e-07 ,  -5.769000e-07
DataValue ,  2.400000e-01 ,  7.060500e-07 ,  -7.043500e-07
DataValue ,  2.800000e-01 ,  8.380500e-07 ,  -8.373500e-07
DataValue ,  3.200000e-01 ,  9.788000e-07 ,  -9.802500e-07
DataValue ,  3.600000e-01 ,  1.127800e-06 ,  -1.127900e-06
DataValue ,  4.000000e-01 ,  1.287000e-06 ,  -1.286500e-06
DataValue ,  4.400000e-01 ,  1.452000e-06 ,  -1.451000e-06
DataValue ,  4.800000e-01 ,  1.627000e-06 ,  -1.626000e-06
DataValue ,  5.200000e-01 ,  1.812000e-06 ,  -1.813000e-06
DataValue ,  5.600000e-01 ,  2.007500e-06 ,  -2.007500e-06
DataValue ,  6.000000e-01 ,  2.212000e-06 ,  -2.209500e-06
DataValue ,  6.400000e-01 ,  2.428500e-06 ,  -2.430000e-06
DataValue ,  6.800000e-01 ,  2.661000e-06 ,  -2.660500e-06
DataValue ,  7.200000e-01 ,  2.909000e-06 ,  -2.903500e-06
DataValue ,  7.600000e-01 ,  3.160000e-06 ,  -3.159500e-06
DataValue ,  8.000000e-01 ,  3.432000e-06 ,  -3.435500e-06
DataValue ,  8.400000e-01 ,  3.724000e-06 ,  -3.724500e-06
DataValue ,  8.800000e-01 ,  4.031500e-06 ,  -4.030500e-06
DataValue ,  9.200000e-01 ,  4.348500e-06 ,  -4.349000e-06
DataValue ,  9.600000e-01 ,  4.697000e-06 ,  -4.694000e-06
DataValue ,  1.000000e+00 ,  5.051500e-06 ,  -5.050500e-06
DataValue ,  1.040000e+00 ,  5.432500e-06 ,  -5.433000e-06
DataValue ,  1.080000e+00 ,  5.831000e-06 ,  -5.829500e-06
DataValue ,  1.120000e+00 ,  6.262000e-06 ,  -6.258000e-06
DataValue ,  1.160000e+00 ,  6.718500e-06 ,  -6.712000e-06
DataValue ,  1.200000e+00 ,  7.195500e-06 ,  -7.190000e-06
DataValue ,  1.240000e+00 ,  7.696000e-06 ,  -7.708000e-06
DataValue ,  1.280000e+00 ,  8.267500e-06 ,  -8.252000e-06
DataValue ,  1.320000e+00 ,  8.838000e-06 ,  -8.834000e-06
DataValue ,  1.360000e+00 ,  9.445500e-06 ,  -9.463500e-06
DataValue ,  1.400000e+00 ,  1.012100e-05 ,  -1.011100e-05
DataValue ,  1.440000e+00 ,  1.078950e-05 ,  -1.079350e-05
DataValue ,  1.480000e+00 ,  1.157500e-05 ,  -1.156000e-05
DataValue ,  1.520000e+00 ,  1.236000e-05 ,  -1.236500e-05
DataValue ,  1.560000e+00 ,  1.327000e-05 ,  -1.325500e-05
DataValue ,  1.600000e+00 ,  1.423000e-05 ,  -1.424500e-05
DataValue ,  1.640000e+00 ,  1.525500e-05 ,  -1.524500e-05
DataValue ,  1.680000e+00 ,  1.641500e-05 ,  -1.641500e-05
DataValue ,  1.720000e+00 ,  1.760000e-05 ,  -1.767000e-05
DataValue ,  1.760000e+00 ,  1.901500e-05 ,  -1.899000e-05
DataValue ,  1.800000e+00 ,  2.055000e-05 ,  -2.064500e-05
DataValue ,  1.840000e+00 ,  2.232000e-05 ,  -2.235000e-05
DataValue ,  1.880000e+00 ,  2.417000e-05 ,  -2.417000e-05
DataValue ,  1.920000e+00 ,  2.620500e-05 ,  -2.611500e-05
DataValue ,  1.960000e+00 ,  2.866000e-05 ,  -2.869000e-05
DataValue ,  2.000000e+00 ,  3.174000e-05 ,  -3.174000e-05
DataValue ,  2.040000e+00 ,  3.554000e-05 ,  -3.561500e-05
DataValue ,  2.080000e+00 ,  4.030000e-05 ,  -4.034000e-05
DataValue ,  2.120000e+00 ,  8.592500e-04 ,  -1.007500e-03
DataValue ,  2.160000e+00 ,  9.438000e-04 ,  -1.551000e-03
DataValue ,  2.200000e+00 ,  1.015550e-03 ,  -1.000500e-03
DataValue ,  2.240000e+00 ,  1.000050e-03 ,  -1.000500e-03
DataValue ,  2.280000e+00 ,  8.978500e-04 ,  -1.000050e-03
DataValue ,  2.320000e+00 ,  1.000200e-03 ,  -1.000100e-03
DataValue ,  2.360000e+00 ,  1.000050e-03 ,  -1.000050e-03
DataValue ,  2.400000e+00 ,  1.000050e-03 ,  -1.000250e-03
DataValue ,  2.440000e+00 ,  1.000000e-03 ,  -1.000200e-03
DataValue ,  2.480000e+00 ,  1.000100e-03 ,  -1.000050e-03
DataValue ,  2.520000e+00 ,  1.000050e-03 ,  -9.999500e-04
DataValue ,  2.560000e+00 ,  1.000100e-03 ,  -1.000150e-03
DataValue ,  2.600000e+00 ,  1.000100e-03 ,  -1.000150e-03
DataValue ,  2.640000e+00 ,  1.000050e-03 ,  -9.998000e-04
DataValue ,  2.680000e+00 ,  1.000100e-03 ,  -1.000250e-03
DataValue ,  2.720000e+00 ,  1.000050e-03 ,  -1.000000e-03
DataValue ,  2.760000e+00 ,  1.000050e-03 ,  -1.000200e-03
DataValue ,  2.800000e+00 ,  1.000050e-03 ,  -1.000250e-03
DataValue ,  2.840000e+00 ,  1.000050e-03 ,  -1.000150e-03
DataValue ,  2.880000e+00 ,  1.000200e-03 ,  -1.000200e-03
DataValue ,  2.920000e+00 ,  1.000050e-03 ,  -1.000100e-03
DataValue ,  2.960000e+00 ,  1.000050e-03 ,  -1.000100e-03
DataValue ,  3.000000e+00 ,  1.000150e-03 ,  -1.000250e-03
DataValue ,  3.040000e+00 ,  1.000050e-03 ,  -1.000250e-03
DataValue ,  3.080000e+00 ,  1.000050e-03 ,  -1.000050e-03
DataValue ,  3.120000e+00 ,  1.000200e-03 ,  -1.000100e-03
DataValue ,  3.160000e+00 ,  1.000050e-03 ,  -1.000100e-03
DataValue ,  3.200000e+00 ,  1.000000e-03 ,  -1.000100e-03
DataValue ,  3.240000e+00 ,  1.000050e-03 ,  -1.000200e-03
DataValue ,  3.280000e+00 ,  1.000050e-03 ,  -1.000200e-03
DataValue ,  3.320000e+00 ,  1.000100e-03 ,  -1.000250e-03
DataValue ,  3.360000e+00 ,  1.000150e-03 ,  -1.000250e-03
DataValue ,  3.400000e+00 ,  1.000150e-03 ,  -1.000250e-03
DataValue ,  3.440000e+00 ,  1.000050e-03 ,  -1.000250e-03
DataValue ,  3.480000e+00 ,  1.000050e-03 ,  -1.000000e-03
DataValue ,  3.520000e+00 ,  1.000050e-03 ,  -1.000100e-03
DataValue ,  3.560000e+00 ,  1.000200e-03 ,  -1.000150e-03
DataValue ,  3.600000e+00 ,  1.000050e-03 ,  -1.000150e-03
DataValue ,  3.640000e+00 ,  1.000050e-03 ,  -1.000150e-03
DataValue ,  3.680000e+00 ,  1.000150e-03 ,  -1.000100e-03
DataValue ,  3.720000e+00 ,  1.000050e-03 ,  -1.000000e-03
DataValue ,  3.760000e+00 ,  1.000050e-03 ,  -1.000100e-03
DataValue ,  3.800000e+00 ,  1.000050e-03 ,  -9.999500e-04
DataValue ,  3.840000e+00 ,  1.000100e-03 ,  -9.999500e-04
DataValue ,  3.880000e+00 ,  1.000050e-03 ,  -9.999500e-04
DataValue ,  3.920000e+00 ,  1.000050e-03 ,  -1.000200e-03
DataValue ,  3.960000e+00 ,  1.000000e-03 ,  -1.000150e-03
DataValue ,  4.000000e+00 ,  1.000050e-03 ,  -1.000000e-03
DataValue ,  4.000000e+00 ,  1.000050e-03 ,  -9.999500e-04
DataValue ,  3.960000e+00 ,  1.000200e-03 ,  -1.000100e-03
DataValue ,  3.920000e+00 ,  1.000050e-03 ,  -1.000200e-03
DataValue ,  3.880000e+00 ,  1.000050e-03 ,  -1.000200e-03
DataValue ,  3.840000e+00 ,  1.000050e-03 ,  -1.000050e-03
DataValue ,  3.800000e+00 ,  1.000100e-03 ,  -1.000250e-03
DataValue ,  3.760000e+00 ,  1.000100e-03 ,  -9.999000e-04
DataValue ,  3.720000e+00 ,  1.000100e-03 ,  -1.000050e-03
DataValue ,  3.680000e+00 ,  1.000100e-03 ,  -1.000050e-03
DataValue ,  3.640000e+00 ,  1.000050e-03 ,  -1.000000e-03
DataValue ,  3.600000e+00 ,  1.000100e-03 ,  -1.000100e-03
DataValue ,  3.560000e+00 ,  1.000000e-03 ,  -1.000350e-03
DataValue ,  3.520000e+00 ,  1.000150e-03 ,  -1.000100e-03
DataValue ,  3.480000e+00 ,  1.000050e-03 ,  -1.000100e-03
DataValue ,  3.440000e+00 ,  1.000050e-03 ,  -1.000100e-03
DataValue ,  3.400000e+00 ,  1.000050e-03 ,  -9.999000e-04
DataValue ,  3.360000e+00 ,  1.000200e-03 ,  -1.000100e-03
DataValue ,  3.320000e+00 ,  1.000050e-03 ,  -1.000100e-03
DataValue ,  3.280000e+00 ,  1.000150e-03 ,  -1.000150e-03
DataValue ,  3.240000e+00 ,  1.000050e-03 ,  -1.000300e-03
DataValue ,  3.200000e+00 ,  1.000050e-03 ,  -1.000100e-03
DataValue ,  3.160000e+00 ,  1.000200e-03 ,  -1.000100e-03
DataValue ,  3.120000e+00 ,  1.000150e-03 ,  -1.000100e-03
DataValue ,  3.080000e+00 ,  1.000200e-03 ,  -1.000250e-03
DataValue ,  3.040000e+00 ,  1.000050e-03 ,  -1.000200e-03
DataValue ,  3.000000e+00 ,  9.999500e-04 ,  -1.000400e-03
DataValue ,  2.960000e+00 ,  1.000050e-03 ,  -1.000150e-03
DataValue ,  2.920000e+00 ,  1.000000e-03 ,  -1.000050e-03
DataValue ,  2.880000e+00 ,  1.000050e-03 ,  -1.000150e-03
DataValue ,  2.840000e+00 ,  1.000150e-03 ,  -1.000050e-03
DataValue ,  2.800000e+00 ,  1.000150e-03 ,  -1.000150e-03
DataValue ,  2.760000e+00 ,  1.000050e-03 ,  -1.000150e-03
DataValue ,  2.720000e+00 ,  1.000150e-03 ,  -1.000250e-03
DataValue ,  2.680000e+00 ,  1.000150e-03 ,  -1.000000e-03
DataValue ,  2.640000e+00 ,  1.000050e-03 ,  -1.000100e-03
DataValue ,  2.600000e+00 ,  1.000200e-03 ,  -9.998500e-04
DataValue ,  2.560000e+00 ,  1.000000e-03 ,  -1.000150e-03
DataValue ,  2.520000e+00 ,  1.000050e-03 ,  -9.998500e-04
DataValue ,  2.480000e+00 ,  1.000100e-03 ,  -1.000250e-03
DataValue ,  2.440000e+00 ,  1.000050e-03 ,  -1.000100e-03
DataValue ,  2.400000e+00 ,  1.000200e-03 ,  -1.000050e-03
DataValue ,  2.360000e+00 ,  1.000000e-03 ,  -1.000150e-03
DataValue ,  2.320000e+00 ,  1.000150e-03 ,  -1.000100e-03
DataValue ,  2.280000e+00 ,  1.000100e-03 ,  -9.999500e-04
DataValue ,  2.240000e+00 ,  1.000050e-03 ,  -1.000250e-03
DataValue ,  2.200000e+00 ,  1.000200e-03 ,  -1.000100e-03
DataValue ,  2.160000e+00 ,  1.000150e-03 ,  -1.000000e-03
DataValue ,  2.120000e+00 ,  1.000050e-03 ,  -1.000100e-03
DataValue ,  2.080000e+00 ,  1.000200e-03 ,  -9.998500e-04
DataValue ,  2.040000e+00 ,  1.000200e-03 ,  -1.000000e-03
DataValue ,  2.000000e+00 ,  1.000200e-03 ,  -1.000100e-03
DataValue ,  1.960000e+00 ,  1.000150e-03 ,  -1.000000e-03
DataValue ,  1.920000e+00 ,  1.000050e-03 ,  -1.000100e-03
DataValue ,  1.880000e+00 ,  1.000150e-03 ,  -1.000000e-03
DataValue ,  1.840000e+00 ,  1.000200e-03 ,  -1.000100e-03
DataValue ,  1.800000e+00 ,  1.000150e-03 ,  -1.000300e-03
DataValue ,  1.760000e+00 ,  1.000100e-03 ,  -1.000300e-03
DataValue ,  1.720000e+00 ,  1.000100e-03 ,  -1.000100e-03
DataValue ,  1.680000e+00 ,  1.000100e-03 ,  -1.000200e-03
DataValue ,  1.640000e+00 ,  1.000100e-03 ,  -1.000150e-03
DataValue ,  1.600000e+00 ,  1.000050e-03 ,  -1.000050e-03
DataValue ,  1.560000e+00 ,  1.000050e-03 ,  -1.000150e-03
DataValue ,  1.520000e+00 ,  1.000050e-03 ,  -1.000000e-03
DataValue ,  1.480000e+00 ,  1.000100e-03 ,  -1.000150e-03
DataValue ,  1.440000e+00 ,  1.000050e-03 ,  -1.000000e-03
DataValue ,  1.400000e+00 ,  1.000150e-03 ,  -1.000150e-03
DataValue ,  1.360000e+00 ,  1.000150e-03 ,  -1.000200e-03
DataValue ,  1.320000e+00 ,  1.000100e-03 ,  -1.000100e-03
DataValue ,  1.280000e+00 ,  1.000050e-03 ,  -1.000100e-03
DataValue ,  1.240000e+00 ,  1.000150e-03 ,  -9.999000e-04
DataValue ,  1.200000e+00 ,  1.000050e-03 ,  -1.000400e-03
DataValue ,  1.160000e+00 ,  1.000050e-03 ,  -1.000150e-03
DataValue ,  1.120000e+00 ,  1.000000e-03 ,  -9.999500e-04
DataValue ,  1.080000e+00 ,  1.000100e-03 ,  -1.000100e-03
DataValue ,  1.040000e+00 ,  1.000050e-03 ,  -1.000200e-03
DataValue ,  1.000000e+00 ,  1.000150e-03 ,  -1.000250e-03
DataValue ,  9.600000e-01 ,  1.000050e-03 ,  -1.000050e-03
DataValue ,  9.200000e-01 ,  1.000100e-03 ,  -1.000100e-03
DataValue ,  8.800000e-01 ,  4.012500e-06 ,  -4.019000e-06
DataValue ,  8.400000e-01 ,  3.720500e-06 ,  -3.716500e-06
DataValue ,  8.000000e-01 ,  3.425000e-06 ,  -3.432000e-06
DataValue ,  7.600000e-01 ,  3.164500e-06 ,  -3.165000e-06
DataValue ,  7.200000e-01 ,  2.909000e-06 ,  -2.908500e-06
DataValue ,  6.800000e-01 ,  2.661500e-06 ,  -2.660000e-06
DataValue ,  6.400000e-01 ,  2.438000e-06 ,  -2.431000e-06
DataValue ,  6.000000e-01 ,  2.215500e-06 ,  -2.217500e-06
DataValue ,  5.600000e-01 ,  2.008500e-06 ,  -2.009500e-06
DataValue ,  5.200000e-01 ,  1.816000e-06 ,  -1.815000e-06
DataValue ,  4.800000e-01 ,  1.630000e-06 ,  -1.630500e-06
DataValue ,  4.400000e-01 ,  1.456000e-06 ,  -1.456500e-06
DataValue ,  4.000000e-01 ,  1.290500e-06 ,  -1.289000e-06
DataValue ,  3.600000e-01 ,  1.132500e-06 ,  -1.130500e-06
DataValue ,  3.200000e-01 ,  9.826000e-07 ,  -9.834500e-07
DataValue ,  2.800000e-01 ,  8.422000e-07 ,  -8.418500e-07
DataValue ,  2.400000e-01 ,  7.067000e-07 ,  -7.070500e-07
DataValue ,  2.000000e-01 ,  5.775000e-07 ,  -5.773000e-07
DataValue ,  1.600000e-01 ,  4.551500e-07 ,  -4.559000e-07
DataValue ,  1.200000e-01 ,  3.369500e-07 ,  -3.369500e-07
DataValue ,  8.000000e-02 ,  2.223500e-07 ,  -2.226500e-07
DataValue ,  4.000000e-02 ,  1.108000e-07 ,  -1.107000e-07
DataValue ,  0.000000e+00 ,  2.660000e-11 ,  -5.130000e-11

File: old/SelectorIV/Selector-IV-sweep_20220609_17-30-00-049453_NbO2_120nm_DevX1Y2_DieX0Y0_40.csv
TestParameter ,Measurement.Type ,Selector-IV-sweep
TestParameter ,MainFrame
TestParameter ,Channel.Type ,SMU ,SMU
TestParameter ,Channel.Unit ,SMU2:MP ,SMU1:MP
TestParameter ,Channel.IName ,I1 ,I2
TestParameter ,Channel.VName ,V1 ,V2
TestParameter ,Channel.Mode ,V ,V
TestParameter ,Channel.Func ,VAR1 ,CONST
TestParameter ,Channel.Value ,- ,  0.000000
TestParameter ,Channel.Index , ,
TestParameter ,Channel.Time , ,
TestParameter ,Measurement.Port.SeriesResistance ,ON ,ON
TestParameter ,Measurement.Port.Filter ,0 ,0
TestParameter ,hold ,0.000000
TestParameter ,delay ,0.000000
TestParameter ,Measurement.Primary.Locus ,Double
TestParameter ,Measurement.Primary.Scale ,Linear
TestParameter ,Measurement.Primary.Start ,0.000000
TestParameter ,Measurement.Primary.Stop ,4.000000
TestParameter ,Measurement.Primary.Step ,101.000000
TestParameter ,Measurement.Primary.Compliance ,0.001
TestParameter ,Measurement.Primary.PowerCompliance ,0
TestParameter ,Measurement.Aborting.Condition ,CONTINUE  AT  ANY
TestParameter ,Measurement.PostOutput.Value ,  START
TestParameter ,Measurement.Bias.Source ,0.000000 ,0.000000
TestParameter ,Measurement.Bias.Compliance ,0.001000 ,0.010000
TestParameter ,Measurement.Unit ,SMU2:MP ,SMU1:MP
TestParameter ,Measurement.Adc ,HS  ADC ,HS  ADC
TestParameter ,Measurement.Measurement ,ERROR:  NOT  FOUND ,ERROR:  NOT  FOUND
TestParameter ,Measurement.RangingMode ,AUTO ,AUTO
TestParameter ,Measurement.RangeBoundary ,AUTO ,AUTO
TestParameter ,Timing.Hold ,  0.000000
TestParameter ,Timing.Delay ,  0.000000
TestParameter ,Timing.StepDelay ,
TestParameter ,Timing.StepSourceTriggerDelay ,
TestParameter ,Timing.StepMeasurementTriggerDelay ,
TestParameter ,Measurement.Adc.HighSpeed.Mode ,AUTO
TestParameter ,Measurement.Adc.HighSpeed.Coeff ,  1
TestParameter ,Measurement.Adc.HighResolution.AutoZero ,  ON
TestParameter ,Measurement.Adc.HighResolution.Mode ,AUTO
TestParameter ,Measurement.Adc.HighResolution.Coeff ,  6
Measurement ,Device ,NbO2_120nm
Measurement ,Time ,2022-06-09_17-27-02
Measurement ,  VlowMeas ,  0.5
Measurement ,  VlowMeasReal ,  0.52
Measurement ,  Repetition ,  40
Measurement ,  Rhigh ,  3.999800e+03
Measurement ,  Rlow1 ,  2.884882e+05
Measurement ,  Rlow2 ,  2.853224e+05
Measurement ,  Vth1 ,  0
Measurement ,  Vth2 ,  2
DataName ,  V1 ,  I1 ,  R1 ,  I2
Units ,  V ,  A ,  ohm ,  A
Dimension ,  202 ,  202 ,  202 ,  202
DataValue ,  0.000000e+00 ,  5.580000e-11 ,  -1.435000e-11
DataValue ,  4.000000e-02 ,  1.101000e-07 ,  -1.099500e-07
DataValue ,  8.000000e-02 ,  2.214500e-07 ,  -2.211000e-07
DataValue ,  1.200000e-01 ,  3.351500e-07 ,  -3.356000e-07
DataValue ,  1.600000e-01 ,  4.528500e-07 ,  -4.530500e-07
DataValue ,  2.000000e-01 ,  5.758500e-07 ,  -5.750500e-07
DataValue ,  2.400000e-01 ,  7.027000e-07 ,  -7.026500e-07
DataValue ,  2.800000e-01 ,  8.373500e-07 ,  -8.371000e-07
DataValue ,  3.200000e-01 ,  9.752500e-07 ,  -9.771000e-07
DataValue ,  3.600000e-01 ,  1.125800e-06 ,  -1.126200e-06
DataValue ,  4.000000e-01 ,  1.282000e-06 ,  -1.279000e-06
DataValue ,  4.400000e-01 ,  1.444500e-06 ,  -1.444000e-06
DataValue ,  4.800000e-01 ,  1.619500e-06 ,  -1.619000e-06
DataValue ,  5.200000e-01 ,  1.802500e-06 ,  -1.799000e-06
DataValue ,  5.600000e-01 ,  1.994500e-06 ,  -1.995500e-06
DataValue ,  6.000000e-01 ,  2.197000e-06 ,  -2.198000e-06
DataValue ,  6.400000e-01 ,  2.416000e-06 ,  -2.412500e-06
DataValue ,  6.800000e-01 ,  2.645500e-06 ,  -2.646000e-06
DataValue ,  7.200000e-01 ,  2.885000e-06 ,  -2.885000e-06
DataValue ,  7.600000e-01 ,  3.139500e-06 ,  -3.143500e-06
DataValue ,  8.000000e-01 ,  3.413000e-06 ,  -3.413000e-06
DataValue ,  8.400000e-01 ,  3.699000e-06 ,  -3.693000e-06
DataValue ,  8.800000e-01 ,  4.001500e-06 ,  -3.993000e-06
DataValue ,  9.200000e-01 ,  4.302500e-06 ,  -4.309500e-06
DataValue ,  9.600000e-01 ,  4.650500e-06 ,  -4.646000e-06
DataValue ,  1.000000e+00 ,  5.005500e-06 ,  -5.011000e-06
DataValue ,  1.040000e+00 ,  5.381500e-06 ,  -5.387000e-06
DataValue ,  1.080000e+00 ,  5.789000e-06 ,  -5.793500e-06
DataValue ,  1.120000e+00 ,  6.206000e-06 ,  -6.211500e-06
DataValue ,  1.160000e+00 ,  6.650500e-06 ,  -6.663500e-06
DataValue ,  1.200000e+00 ,  7.135000e-06 ,  -7.140000e-06
DataValue ,  1.240000e+00 ,  7.634500e-06 ,  -7.641000e-06
DataValue ,  1.280000e+00 ,  8.170500e-06 ,  -8.179500e-06
DataValue ,  1.320000e+00 ,  8.756500e-06 ,  -8.750000e-06
DataValue ,  1.360000e+00 ,  9.375500e-06 ,  -9.364500e-06
DataValue ,  1.400000e+00 ,  1.004650e-05 ,  -1.004350e-05
DataValue ,  1.440000e+00 ,  1.077100e-05 ,  -1.078200e-05
DataValue ,  1.480000e+00 ,  1.150500e-05 ,  -1.149500e-05
DataValue ,  1.520000e+00 ,  1.232000e-05 ,  -1.230500e-05
DataValue ,  1.560000e+00 ,  1.320000e-05 ,  -1.320500e-05
DataValue ,  1.600000e+00 ,  1.413500e-05 ,  -1.412500e-05
DataValue ,  1.640000e+00 ,  1.518500e-05 ,  -1.520000e-05
DataValue ,  1.680000e+00 ,  1.628000e-05 ,  -1.634500e-05
DataValue ,  1.720000e+00 ,  1.757500e-05 ,  -1.755500e-05
DataValue ,  1.760000e+00 ,  1.892000e-05 ,  -1.893000e-05
DataValue ,  1.800000e+00 ,  2.037500e-05 ,  -2.030500e-05
DataValue ,  1.840000e+00 ,  2.200500e-05 ,  -2.196500e-05
DataValue ,  1.880000e+00 ,  2.385500e-05 ,  -2.383500e-05
DataValue ,  1.920000e+00 ,  2.602000e-05 ,  -2.598500e-05
DataValue ,  1.960000e+00 ,  2.853500e-05 ,  -2.855000e-05
DataValue ,  2.000000e+00 ,  3.144500e-05 ,  -3.141500e-05
DataValue ,  2.040000e+00 ,  3.496000e-05 ,  -3.490000e-05
DataValue ,  2.080000e+00 ,  3.947500e-05 ,  -3.952500e-05
DataValue ,  2.120000e+00 ,  8.982000e-04 ,  -4.700000e-05
DataValue ,  2.160000e+00 ,  8.844000e-04 ,  -1.000500e-03
DataValue ,  2.200000e+00 ,  1.000050e-03 ,  -1.000150e-03
DataValue ,  2.240000e+00 ,  1.000100e-03 ,  -9.999500e-04
DataValue ,  2.280000e+00 ,  1.000200e-03 ,  -1.000000e-03
DataValue ,  2.320000e+00 ,  1.000050e-03 ,  -1.000100e-03
DataValue ,  2.360000e+00 ,  1.000100e-03 ,  -1.000250e-03
DataValue ,  2.400000e+00 ,  1.000050e-03 ,  -1.000050e-03
DataValue ,  2.440000e+00 ,  1.000050e-03 ,  -1.000150e-03
DataValue ,  2.480000e+00 ,  1.000200e-03 ,  -1.000050e-03
DataValue ,  2.520000e+00 ,  1.000200e-03 ,  -1.000250e-03
DataValue ,  2.560000e+00 ,  1.000200e-03 ,  -1.000200e-03
DataValue ,  2.600000e+00 ,  1.000050e-03 ,  -9.999000e-04
DataValue ,  2.640000e+00 ,  1.000100e-03 ,  -1.000100e-03
DataValue ,  2.680000e+00 ,  1.000150e-03 ,  -1.000150e-03
DataValue ,  2.720000e+00 ,  1.000150e-03 ,  -9.999500e-04
DataValue ,  2.760000e+00 ,  1.000050e-03 ,  -1.000000e-03
DataValue ,  2.800000e+00 ,  1.000050e-03 ,  -1.000100e-03
DataValue ,  2.840000e+00 ,  1.000150e-03 ,  -1.000100e-03
DataValue ,  2.880000e+00 ,  1.000050e-03 ,  -1.000100e-03
DataValue ,  2.920000e+00 ,  1.000100e-03 ,  -1.000250e-03
DataValue ,  2.960000e+00 ,  1.000050e-03 ,  -1.000000e-03
DataValue ,  3.000000e+00 ,  1.000100e-03 ,  -1.000200e-03
DataValue ,  3.040000e+00 ,  1.000200e-03 ,  -1.000100e-03
DataValue ,  3.080000e+00 ,  1.000150e-03 ,  -1.000000e-03
DataValue ,  3.120000e+00 ,  1.000050e-03 ,  -1.000100e-03
DataValue ,  3.160000e+00 ,  1.000100e-03 ,  -1.000000e-03
DataValue ,  3.200000e+00 ,  1.000050e-03 ,  -1.000200e-03
DataValue ,  3.240000e+00 ,  1.000100e-03 ,  -1.000050e-03
DataValue ,  3.280000e+00 ,  1.000100e-03 ,  -1.000400e-03
DataValue ,  3.320000e+00 ,  1.000100e-03 ,  -1.000000e-03
DataValue ,  3.360000e+00 ,  1.000150e-03 ,  -1.000150e-03
DataValue ,  3.400000e+00 ,  1.000100e-03 ,  -1.000200e-03
DataValue ,  3.440000e+00 ,  1.000050e-03 ,  -1.000050e-03
DataValue ,  3.480000e+00 ,  1.000050e-03 ,  -1.000050e-03
DataValue ,  3.520000e+00 ,  1.000200e-03 ,  -1.000100e-03
DataValue ,  3.560000e+00 ,  1.000050e-03 ,  -1.000100e-03
DataValue ,  3.600000e+00 ,  1.000150e-03 ,  -1.000000e-03
DataValue ,  3.640000e+00 ,  1.000050e-03 ,  -1.000250e-03
DataValue ,  3.680000e+00 ,  1.000050e-03 ,  -1.000250e-03
DataValue ,  3.720000e+00 ,  1.000150e-03 ,  -1.000100e-03
DataValue ,  3.760000e+00 ,  1.000050e-03 ,  -1.000300e-03
DataValue ,  3.800000e+00 ,  1.000200e-03 ,  -1.000100e-03
DataValue ,  3.840000e+00 ,  1.000050e-03 ,  -1.000150e-03
DataValue ,  3.880000e+00 ,  1.000050e-03 ,  -9.998000e-04
DataValue ,  3.920000e+00 ,  1.000000e-03 ,  -9.999000e-04
DataValue ,  3.960000e+00 ,  1.000100e-03 ,  -1.000100e-03
DataValue ,  4.000000e+00 ,  1.000050e-03 ,  -1.000100e-03
DataValue ,  4.000000e+00 ,  1.000050e-03 ,  -9.999500e-04
DataValue ,  3.960000e+00 ,  1.000050e-03 ,  -9.999500e-04
DataValue ,  3.920000e+00 ,  1.000050e-03 ,  -1.000000e-03
DataValue ,  3.880000e+00 ,  1.000200e-03 ,  -1.000200e-03
DataValue ,  3.840000e+00 ,  1.000050e-03 ,  -1.000250e-03
DataValue ,  3.800000e+00 ,  1.000100e-03 ,  -1.000200e-03
DataValue ,  3.760000e+00 ,  1.000050e-03 ,  -1.000150e-03
DataValue ,  3.720000e+00 ,  1.000050e-03 ,  -1.000000e-03
DataValue ,  3.680000e+00 ,  1.000150e-03 ,  -9.999500e-04
DataValue ,  3.640000e+00 ,  1.000050e-03 ,  -1.000100e-03
DataValue ,  3.600000e+00 ,  1.000100e-03 ,  -1.000150e-03
DataValue ,  3.560000e+00 ,  1.000100e-03 ,  -1.000250e-03
DataValue ,  3.520000e+00 ,  1.000150e-03 ,  -1.000200e-03
DataValue ,  3.480000e+00 ,  1.000050e-03 ,  -9.999000e-04
DataValue ,  3.440000e+00 ,  1.000050e-03 ,  -1.000000e-03
DataValue ,  3.400000e+00 ,  1.000100e-03 ,  -1.000100e-03
DataValue ,  3.360000e+00 ,  1.000100e-03 ,  -9.999500e-04
DataValue ,  3.320000e+00 ,  1.000050e-03 ,  -1.000100e-03
DataValue ,  3.280000e+00 ,  1.000150e-03 ,  -1.000100e-03
DataValue ,  3.240000e+00 ,  1.000050e-03 ,  -9.999500e-04
DataValue ,  3.200000e+00 ,  1.000050e-03 ,  -1.000150e-03
DataValue ,  3.160000e+00 ,  1.000150e-03 ,  -9.998000e-04
DataValue ,  3.120000e+00 ,  1.000050e-03 ,  -9.999500e-04
DataValue ,  3.080000e+00 ,  1.000000e-03 ,  -1.000100e-03
DataValue ,  3.040000e+00 ,  1.000100e-03 ,  -1.000150e-03
DataValue ,  3.000000e+00 ,  1.000050e-03 ,  -1.000200e-03
DataValue ,  2.960000e+00 ,  1.000000e-03 ,  -9.998500e-04
DataValue ,  2.920000e+00 ,  1.000050e-03 ,  -1.000100e-03
DataValue ,  2.880000e+00 ,  1.000050e-03 ,  -1.000150e-03
DataValue ,  2.840000e+00 ,  1.000000e-03 ,  -1.000050e-03
DataValue ,  2.800000e+00 ,  1.000000e-03 ,  -1.000150e-03
DataValue ,  2.760000e+00 ,  1.000100e-03 ,  -9.999500e-04
DataValue ,  2.720000e+00 ,  1.000050e-03 ,  -1.000250e-03
DataValue ,  2.680000e+00 ,  1.000050e-03 ,  -1.000050e-03
DataValue ,  2.640000e+00 ,  1.000100e-03 ,  -1.000050e-03
DataValue ,  2.600000e+00 ,  1.000100e-03 ,  -1.000350e-03
DataValue ,  2.560000e+00 ,  1.000150e-03 ,  -1.000000e-03
DataValue ,  2.520000e+00 ,  1.000100e-03 ,  -1.000100e-03
DataValue ,  2.480000e+00 ,  1.000000e-03 ,  -1.000050e-03
DataValue ,  2.440000e+00 ,  1.000100e-03 ,  -1.000200e-03
DataValue ,  2.400000e+00 ,  1.000100e-03 ,  -1.000150e-03
DataValue ,  2.360000e+00 ,  1.000100e-03 ,  -1.000250e-03
DataValue ,  2.320000e+00 ,  1.000200e-03 ,  -9.999500e-04
DataValue ,  2.280000e+00 ,  1.000000e-03 ,  -1.000250e-03
DataValue ,  2.240000e+00 ,  1.000200e-03 ,  -9.999500e-04
DataValue ,  2.200000e+00 ,  1.000100e-03 ,  -1.000050e-03
DataValue ,  2.160000e+00 ,  1.000050e-03 ,  -9.999500e-04
DataValue ,  2.120000e+00 ,  1.000150e-03 ,  -9.999500e-04
DataValue ,  2.080000e+00 ,  1.000100e-03 ,  -1.000100e-03
DataValue ,  2.040000e+00 ,  1.000150e-03 ,  -1.000100e-03
DataValue ,  2.000000e+00 ,  1.000050e-03 ,  -1.000000e-03
DataValue ,  1.960000e+00 ,  1.000150e-03 ,  -9.999500e-04
DataValue ,  1.920000e+00 ,  1.000000e-03 ,  -1.000050e-03
DataValue ,  1.880000e+00 ,  1.000150e-03 ,  -1.000150e-03
DataValue ,  1.840000e+00 ,  1.000050e-03 ,  -1.000100e-03
DataValue ,  1.800000e+00 ,  1.000050e-03 ,  -1.000350e-03
DataValue ,  1.760000e+00 ,  1.000100e-03 ,  -1.000150e-03
DataValue ,  1.720000e+00 ,  1.000050e-03 ,  -1.000150e-03
DataValue ,  1.680000e+00 ,  1.000100e-03 ,  -1.000000e-03
DataValue ,  1.640000e+00 ,  1.000050e-03 ,  -1.000100e-03
DataValue ,  1.600000e+00 ,  1.000050e-03 ,  -1.000100e-03
DataValue ,  1.560000e+00 ,  1.000150e-03 ,  -1.000100e-03
DataValue ,  1.520000e+00 ,  1.000100e-03 ,  -1.000100e-03
DataValue ,  1.480000e+00 ,  1.000000e-03 ,  -9.999000e-04
DataValue ,  1.440000e+00 ,  1.000050e-03 ,  -1.000250e-03
DataValue ,  1.400000e+00 ,  1.000100e-03 ,  -1.000000e-03
DataValue ,  1.360000e+00 ,  1.000100e-03 ,  -1.000000e-03
DataValue ,  1.320000e+00 ,  1.000100e-03 ,  -1.000300e-03
DataValue ,  1.280000e+00 ,  1.000050e-03 ,  -1.000000e-03
DataValue ,  1.240000e+00 ,  1.000000e-03 ,  -9.998500e-04
DataValue ,  1.200000e+00 ,  1.000050e-03 ,  -1.000100e-03
DataValue ,  1.160000e+00 ,  1.000100e-03 ,  -1.000150e-03
DataValue ,  1.120000e+00 ,  1.000000e-03 ,  -1.000100e-03
DataValue ,  1.080000e+00 ,  1.000000e-03 ,  -1.000100e-03
DataValue ,  1.040000e+00 ,  1.000000e-03 ,  -9.998000e-04
DataValue ,  1.000000e+00 ,  1.000100e-03 ,  -1.000050e-03
DataValue ,  9.600000e-01 ,  1.000150e-03 ,  -1.000100e-03
DataValue ,  9.200000e-01 ,  1.000050e-03 ,  -1.000150e-03
DataValue ,  8.800000e-01 ,  1.000150e-03 ,  -4.043000e-06
DataValue ,  8.400000e-01 ,  3.741000e-06 ,  -3.738500e-06
DataValue ,  8.000000e-01 ,  3.454500e-06 ,  -3.455500e-06
DataValue ,  7.600000e-01 ,  3.180500e-06 ,  -3.182500e-06
DataValue ,  7.200000e-01 ,  2.923000e-06 ,  -2.922000e-06
DataValue ,  6.800000e-01 ,  2.677500e-06 ,  -2.677500e-06
DataValue ,  6.400000e-01 ,  2.444500e-06 ,  -2.445000e-06
DataValue ,  6.000000e-01 ,  2.227500e-06 ,  -2.223500e-06
DataValue ,  5.600000e-01 ,  2.017500e-06 ,  -2.018500e-06
DataValue ,  5.200000e-01 ,  1.822500e-06 ,  -1.819000e-06
DataValue ,  4.800000e-01 ,  1.637500e-06 ,  -1.637000e-06
DataValue ,  4.400000e-01 ,  1.462000e-06 ,  -1.461500e-06
DataValue ,  4.000000e-01 ,  1.295000e-06 ,  -1.293500e-06
DataValue ,  3.600000e-01 ,  1.137500e-06 ,  -1.136500e-06
DataValue ,  3.200000e-01 ,  9.867500e-07 ,  -9.869000e-07
DataValue ,  2.800000e-01 ,  8.445000e-07 ,  -8.447500e-07
DataValue ,  2.400000e-01 ,  7.093500e-07 ,  -7.086000e-07
DataValue ,  2.000000e-01 ,  5.801500e-07 ,  -5.802500e-07
DataValue ,  1.600000e-01 ,  4.570500e-07 ,  -4.565000e-07
DataValue ,  1.200000e-01 ,  3.383000e-07 ,  -3.381000e-07
DataValue ,  8.000000e-02 ,  2.225500e-07 ,  -2.228500e-07
DataValue ,  4.000000e-02 ,  1.107000e-07 ,  -1.108000e-07
DataValue ,  0.000000e+00 ,  -9.215000e-11 ,  -6.440000e-11
