Repository: tedkmburu/Nb02_v2

# NbO2 - Summer Research
<a name="readme-top"></a>




<!-- PROJECT SHIELDS -->
<!--
*** I'm using markdown "reference style" links for readability.
*** Reference links are enclosed in brackets [ ] instead of parentheses ( ).
*** See the bottom of this document for the declaration of the reference variables
*** for contributors-url, forks-url, etc. This is an optional, concise syntax you may use.
*** https://www.markdownguide.org/basic-syntax/#reference-style-links
-->



<!-- PROJECT LOGO -->
<div align="center">
  <a href="https://github.com/othneildrew/Best-README-Template">
  </a>

  <h3 align="center">NbO2 Research</h3>
    This code is used to analyze IV curves for Prof.

File: old/SelectorIV/Selector-IV-sweep_20220609_17-41-35-776037_NbO2_120nm_DevX1Y3_DieX0Y0_21.csv
TestParameter ,Measurement.Type ,Selector-IV-sweep
TestParameter ,MainFrame
TestParameter ,Channel.Type ,SMU ,SMU
TestParameter ,Channel.Unit ,SMU2:MP ,SMU1:MP
TestParameter ,Channel.IName ,I1 ,I2
TestParameter ,Channel.VName ,V1 ,V2
TestParameter ,Channel.Mode ,V ,V
TestParameter ,Channel.Func ,VAR1 ,CONST
TestParameter ,Channel.Value ,- ,  0.000000
TestParameter ,Channel.Index , ,
TestParameter ,Channel.Time , ,
TestParameter ,Measurement.Port.SeriesResistance ,ON ,ON
TestParameter ,Measurement.Port.Filter ,0 ,0
TestParameter ,hold ,0.000000
TestParameter ,delay ,0.000000
TestParameter ,Measurement.Primary.Locus ,Double
TestParameter ,Measurement.Primary.Scale ,Linear
TestParameter ,Measurement.Primary.Start ,0.000000
TestParameter ,Measurement.Primary.Stop ,4.000000
TestParameter ,Measurement.Primary.Step ,101.000000
TestParameter ,Measurement.Primary.Compliance ,0.001
TestParameter ,Measurement.Primary.PowerCompliance ,0
TestParameter ,Measurement.Aborting.Condition ,CONTINUE  AT  ANY
TestParameter ,Measurement.PostOutput.Value ,  START
TestParameter ,Measurement.Bias.Source ,0.000000 ,0.000000
TestParameter ,Measurement.Bias.Compliance ,0.001000 ,0.010000
TestParameter ,Measurement.Unit ,SMU2:MP ,SMU1:MP
TestParameter ,Measurement.Adc ,HS  ADC ,HS  ADC
TestParameter ,Measurement.Measurement ,ERROR:  NOT  FOUND ,ERROR:  NOT  FOUND
TestParameter ,Measurement.RangingMode ,AUTO ,AUTO
TestParameter ,Measurement.RangeBoundary ,AUTO ,AUTO
TestParameter ,Timing.Hold ,  0.000000
TestParameter ,Timing.Delay ,  0.000000
TestParameter ,Timing.StepDelay ,
TestParameter ,Timing.StepSourceTriggerDelay ,
TestParameter ,Timing.StepMeasurementTriggerDelay ,
TestParameter ,Measurement.Adc.HighSpeed.Mode ,AUTO
TestParameter ,Measurement.Adc.HighSpeed.Coeff ,  1
TestParameter ,Measurement.Adc.HighResolution.AutoZero ,  ON
TestParameter ,Measurement.Adc.HighResolution.Mode ,AUTO
TestParameter ,Measurement.Adc.HighResolution.Coeff ,  6
Measurement ,Device ,NbO2_120nm
Measurement ,Time ,2022-06-09_17-39-29
Measurement ,  VlowMeas ,  0.5
Measurement ,  VlowMeasReal ,  0.52
Measurement ,  Repetition ,  21
Measurement ,  Rhigh ,  3.830134e+03
Measurement ,  Rlow1 ,  1.956726e+05
Measurement ,  Rlow2 ,  1.896080e+05
Measurement ,  Vth1 ,  1
Measurement ,  Vth2 ,  1
DataName ,  V1 ,  I1 ,  R1 ,  I2
Units ,  V ,  A ,  ohm ,  A
Dimension ,  202 ,  202 ,  202 ,  202
DataValue ,  0.000000e+00 ,  5.045000e-11 ,  -1.630000e-11
DataValue ,  4.000000e-02 ,  1.570500e-07 ,  -1.565000e-07
DataValue ,  8.000000e-02 ,  3.151000e-07 ,  -3.151000e-07
DataValue ,  1.200000e-01 ,  4.768500e-07 ,  -4.786000e-07
DataValue ,  1.600000e-01 ,  6.498500e-07 ,  -6.520500e-07
DataValue ,  2.000000e-01 ,  8.291000e-07 ,  -8.283500e-07
DataValue ,  2.400000e-01 ,  1.010600e-06 ,  -1.008300e-06
DataValue ,  2.800000e-01 ,  1.202500e-06 ,  -1.216000e-06
DataValue ,  3.200000e-01 ,  1.412500e-06 ,  -1.406500e-06
DataValue ,  3.600000e-01 ,  1.632000e-06 ,  -1.633000e-06
DataValue ,  4.000000e-01 ,  1.867000e-06 ,  -1.876000e-06
DataValue ,  4.400000e-01 ,  2.110500e-06 ,  -2.121500e-06
DataValue ,  4.800000e-01 ,  2.370500e-06 ,  -2.390000e-06
DataValue ,  5.200000e-01 ,  2.657500e-06 ,  -2.651500e-06
DataValue ,  5.600000e-01 ,  2.956500e-06 ,  -2.968000e-06
DataValue ,  6.000000e-01 ,  3.255000e-06 ,  -3.265500e-06
DataValue ,  6.400000e-01 ,  3.612000e-06 ,  -3.580500e-06
DataValue ,  6.800000e-01 ,  3.931500e-06 ,  -3.931500e-06
DataValue ,  7.200000e-01 ,  4.360500e-06 ,  -4.358500e-06
DataValue ,  7.600000e-01 ,  4.747500e-06 ,  -4.742000e-06
DataValue ,  8.000000e-01 ,  5.188000e-06 ,  -5.187500e-06
DataValue ,  8.400000e-01 ,  5.655500e-06 ,  -5.642000e-06
DataValue ,  8.800000e-01 ,  6.151000e-06 ,  -6.152500e-06
DataValue ,  9.200000e-01 ,  6.717500e-06 ,  -6.676000e-06
DataValue ,  9.600000e-01 ,  7.272000e-06 ,  -7.267000e-06
DataValue ,  1.000000e+00 ,  7.876000e-06 ,  -7.852500e-06
DataValue ,  1.040000e+00 ,  8.535500e-06 ,  -8.541500e-06
DataValue ,  1.080000e+00 ,  9.258500e-06 ,  -9.278500e-06
DataValue ,  1.120000e+00 ,  9.986500e-06 ,  -1.001700e-05
DataValue ,  1.160000e+00 ,  1.087000e-05 ,  -1.078900e-05
DataValue ,  1.200000e+00 ,  1.169000e-05 ,  -1.175000e-05
DataValue ,  1.240000e+00 ,  1.258000e-05 ,  -1.260000e-05
DataValue ,  1.280000e+00 ,  1.366000e-05 ,  -1.368500e-05
DataValue ,  1.320000e+00 ,  1.493500e-05 ,  -1.480500e-05
DataValue ,  1.360000e+00 ,  1.612500e-05 ,  -1.613000e-05
DataValue ,  1.400000e+00 ,  1.769500e-05 ,  -1.754500e-05
DataValue ,  1.440000e+00 ,  1.920000e-05 ,  -1.940000e-05
DataValue ,  1.480000e+00 ,  2.121500e-05 ,  -2.114500e-05
DataValue ,  1.520000e+00 ,  2.329000e-05 ,  -2.307500e-05
DataValue ,  1.560000e+00 ,  2.554000e-05 ,  -2.560500e-05
DataValue ,  1.600000e+00 ,  2.870500e-05 ,  -2.867500e-05
DataValue ,  1.640000e+00 ,  3.205500e-05 ,  -3.208500e-05
DataValue ,  1.680000e+00 ,  3.625000e-05 ,  -3.600000e-05
DataValue ,  1.720000e+00 ,  4.229500e-05 ,  -4.216500e-05
DataValue ,  1.760000e+00 ,  1.012050e-03 ,  -1.000500e-03
DataValue ,  1.800000e+00 ,  1.010850e-03 ,  -1.068000e-03
DataValue ,  1.840000e+00 ,  1.040300e-03 ,  -1.000500e-03
DataValue ,  1.880000e+00 ,  1.000100e-03 ,  -1.000500e-03
DataValue ,  1.920000e+00 ,  1.000050e-03 ,  -1.044500e-03
DataValue ,  1.960000e+00 ,  1.009400e-03 ,  -9.895000e-04
DataValue ,  2.000000e+00 ,  9.916500e-04 ,  -1.075000e-03
DataValue ,  2.040000e+00 ,  1.023150e-03 ,  -1.051500e-03
DataValue ,  2.080000e+00 ,  9.932000e-04 ,  -1.026000e-03
DataValue ,  2.120000e+00 ,  9.800000e-04 ,  -9.225000e-04
DataValue ,  2.160000e+00 ,  1.039700e-03 ,  -9.975000e-04
DataValue ,  2.200000e+00 ,  9.852000e-04 ,  -9.760000e-04
DataValue ,  2.240000e+00 ,  1.042900e-03 ,  -1.066000e-03
DataValue ,  2.280000e+00 ,  1.005350e-03 ,  -1.072000e-03
DataValue ,  2.320000e+00 ,  1.034450e-03 ,  -1.017500e-03
DataValue ,  2.360000e+00 ,  1.026500e-03 ,  -1.010500e-03
DataValue ,  2.400000e+00 ,  1.024800e-03 ,  -1.063000e-03
DataValue ,  2.440000e+00 ,  9.931500e-04 ,  -9.985000e-04
DataValue ,  2.480000e+00 ,  9.865500e-04 ,  -9.605000e-04
DataValue ,  2.520000e+00 ,  1.040650e-03 ,  -1.082500e-03
DataValue ,  2.560000e+00 ,  9.836000e-04 ,  -9.440000e-04
DataValue ,  2.600000e+00 ,  1.041200e-03 ,  -1.033500e-03
DataValue ,  2.640000e+00 ,  1.022800e-03 ,  -1.067500e-03
DataValue ,  2.680000e+00 ,  1.037450e-03 ,  -1.049000e-03
DataValue ,  2.720000e+00 ,  1.039200e-03 ,  -1.000500e-03
DataValue ,  2.760000e+00 ,  1.000050e-03 ,  -1.051500e-03
DataValue ,  2.800000e+00 ,  1.048000e-03 ,  -1.000000e-03
DataValue ,  2.840000e+00 ,  1.033950e-03 ,  -9.245000e-04
DataValue ,  2.880000e+00 ,  9.822500e-04 ,  -1.000500e-03
DataValue ,  2.920000e+00 ,  1.000100e-03 ,  -1.000500e-03
DataValue ,  2.960000e+00 ,  1.040300e-03 ,  -1.077500e-03
DataValue ,  3.000000e+00 ,  1.036350e-03 ,  -1.000000e-03
DataValue ,  3.040000e+00 ,  1.034100e-03 ,  -1.058500e-03
DataValue ,  3.080000e+00 ,  9.902500e-04 ,  -1.022500e-03
DataValue ,  3.120000e+00 ,  1.017700e-03 ,  -9.775000e-04
DataValue ,  3.160000e+00 ,  1.027000e-03 ,  -1.000500e-03
DataValue ,  3.200000e+00 ,  1.000050e-03 ,  -1.023000e-03
DataValue ,  3.240000e+00 ,  9.862500e-04 ,  -1.017500e-03
DataValue ,  3.280000e+00 ,  1.013600e-03 ,  -1.009500e-03
DataValue ,  3.320000e+00 ,  1.015500e-03 ,  -1.000500e-03
DataValue ,  3.360000e+00 ,  9.994500e-04 ,  -1.042500e-03
DataValue ,  3.400000e+00 ,  1.021900e-03 ,  -1.074000e-03
DataValue ,  3.440000e+00 ,  1.004600e-03 ,  -1.060500e-03
DataValue ,  3.480000e+00 ,  1.003700e-03 ,  -1.000000e-03
DataValue ,  3.520000e+00 ,  9.825000e-04 ,  -9.660000e-04
DataValue ,  3.560000e+00 ,  9.874000e-04 ,  -1.000500e-03
DataValue ,  3.600000e+00 ,  1.000050e-03 ,  -1.000000e-03
DataValue ,  3.640000e+00 ,  1.000050e-03 ,  -1.046000e-03
DataValue ,  3.680000e+00 ,  1.030450e-03 ,  -1.000000e-03
DataValue ,  3.720000e+00 ,  9.777500e-04 ,  -9.320000e-04
DataValue ,  3.760000e+00 ,  1.035200e-03 ,  -1.000000e-03
DataValue ,  3.800000e+00 ,  1.000200e-03 ,  -1.048500e-03
DataValue ,  3.840000e+00 ,  9.815000e-04 ,  -1.037000e-03
DataValue ,  3.880000e+00 ,  9.850000e-04 ,  -1.000500e-03
DataValue ,  3.920000e+00 ,  1.046700e-03 ,  -1.088500e-03
DataValue ,  3.960000e+00 ,  9.805000e-04 ,  -9.865000e-04
DataValue ,  4.000000e+00 ,  9.866500e-04 ,  -9.350000e-04
DataValue ,  4.000000e+00 ,  1.044350e-03 ,  -1.065500e-03
DataValue ,  3.960000e+00 ,  9.987000e-04 ,  -1.000500e-03
DataValue ,  3.920000e+00 ,  1.000150e-03 ,  -1.069500e-03
DataValue ,  3.880000e+00 ,  1.041050e-03 ,  -1.000000e-03
DataValue ,  3.840000e+00 ,  9.928000e-04 ,  -9.505000e-04
DataValue ,  3.800000e+00 ,  9.897000e-04 ,  -1.007500e-03
DataValue ,  3.760000e+00 ,  1.032050e-03 ,  -1.063000e-03
DataValue ,  3.720000e+00 ,  1.042750e-03 ,  -1.051000e-03
DataValue ,  3.680000e+00 ,  9.956000e-04 ,  -9.350000e-04
DataValue ,  3.640000e+00 ,  1.020400e-03 ,  -9.900000e-04
DataValue ,  3.600000e+00 ,  9.936000e-04 ,  -1.066000e-03
DataValue ,  3.560000e+00 ,  9.779000e-04 ,  -1.073500e-03
DataValue ,  3.520000e+00 ,  1.037000e-03 ,  -1.000500e-03
DataValue ,  3.480000e+00 ,  1.029000e-03 ,  -1.049000e-03
DataValue ,  3.440000e+00 ,  1.020550e-03 ,  -9.410000e-04
DataValue ,  3.400000e+00 ,  1.042800e-03 ,  -9.725000e-04
DataValue ,  3.360000e+00 ,  1.042250e-03 ,  -1.000000e-03
DataValue ,  3.320000e+00 ,  1.014150e-03 ,  -9.805000e-04
DataValue ,  3.280000e+00 ,  1.004350e-03 ,  -9.490000e-04
DataValue ,  3.240000e+00 ,  9.906000e-04 ,  -1.086000e-03
DataValue ,  3.200000e+00 ,  1.023700e-03 ,  -9.540000e-04
DataValue ,  3.160000e+00 ,  9.845000e-04 ,  -9.270000e-04
DataValue ,  3.120000e+00 ,  9.933000e-04 ,  -9.805000e-04
DataValue ,  3.080000e+00 ,  1.039450e-03 ,  -9.775000e-04
DataValue ,  3.040000e+00 ,  1.030700e-03 ,  -9.475000e-04
DataValue ,  3.000000e+00 ,  9.979500e-04 ,  -1.071000e-03
DataValue ,  2.960000e+00 ,  1.012250e-03 ,  -9.495000e-04
DataValue ,  2.920000e+00 ,  9.849500e-04 ,  -1.099500e-03
DataValue ,  2.880000e+00 ,  9.907500e-04 ,  -1.000000e-03
DataValue ,  2.840000e+00 ,  1.000050e-03 ,  -9.415000e-04
DataValue ,  2.800000e+00 ,  1.015150e-03 ,  -9.500000e-04
DataValue ,  2.760000e+00 ,  1.042600e-03 ,  -9.515000e-04
DataValue ,  2.720000e+00 ,  9.888500e-04 ,  -9.195000e-04
DataValue ,  2.680000e+00 ,  9.975500e-04 ,  -9.625000e-04
DataValue ,  2.640000e+00 ,  1.036400e-03 ,  -1.080000e-03
DataValue ,  2.600000e+00 ,  1.042650e-03 ,  -1.078500e-03
DataValue ,  2.560000e+00 ,  1.027800e-03 ,  -1.042000e-03
DataValue ,  2.520000e+00 ,  1.025700e-03 ,  -1.000000e-03
DataValue ,  2.480000e+00 ,  1.000050e-03 ,  -9.630000e-04
DataValue ,  2.440000e+00 ,  1.027350e-03 ,  -9.860000e-04
DataValue ,  2.400000e+00 ,  1.028250e-03 ,  -1.065000e-03
DataValue ,  2.360000e+00 ,  9.954000e-04 ,  -1.000000e-03
DataValue ,  2.320000e+00 ,  1.000100e-03 ,  -1.000500e-03
DataValue ,  2.280000e+00 ,  1.000150e-03 ,  -1.028500e-03
DataValue ,  2.240000e+00 ,  1.013050e-03 ,  -1.000500e-03
DataValue ,  2.200000e+00 ,  9.887000e-04 ,  -1.000500e-03
DataValue ,  2.160000e+00 ,  1.000100e-03 ,  -1.000500e-03
DataValue ,  2.120000e+00 ,  1.000050e-03 ,  -1.003500e-03
DataValue ,  2.080000e+00 ,  1.045550e-03 ,  -1.016500e-03
DataValue ,  2.040000e+00 ,  1.036250e-03 ,  -1.000500e-03
DataValue ,  2.000000e+00 ,  1.000100e-03 ,  -1.033500e-03
DataValue ,  1.960000e+00 ,  9.892500e-04 ,  -1.000500e-03
DataValue ,  1.920000e+00 ,  1.000050e-03 ,  -1.000000e-03
DataValue ,  1.880000e+00 ,  1.016400e-03 ,  -9.710000e-04
DataValue ,  1.840000e+00 ,  1.016650e-03 ,  -9.345000e-04
DataValue ,  1.800000e+00 ,  1.029050e-03 ,  -1.047500e-03
DataValue ,  1.760000e+00 ,  1.034300e-03 ,  -1.035500e-03
DataValue ,  1.720000e+00 ,  1.034150e-03 ,  -1.042500e-03
DataValue ,  1.680000e+00 ,  9.867500e-04 ,  -3.650000e-05
DataValue ,  1.640000e+00 ,  3.195000e-05 ,  -3.184000e-05
DataValue ,  1.600000e+00 ,  2.836500e-05 ,  -2.842000e-05
DataValue ,  1.560000e+00 ,  2.563000e-05 ,  -2.576000e-05
DataValue ,  1.520000e+00 ,  2.320500e-05 ,  -2.323500e-05
DataValue ,  1.480000e+00 ,  2.155000e-05 ,  -2.166000e-05
DataValue ,  1.440000e+00 ,  1.987500e-05 ,  -1.970500e-05
DataValue ,  1.400000e+00 ,  1.805000e-05 ,  -1.814000e-05
DataValue ,  1.360000e+00 ,  1.667500e-05 ,  -1.676500e-05
DataValue ,  1.320000e+00 ,  1.550500e-05 ,  -1.539500e-05
DataValue ,  1.280000e+00 ,  1.422500e-05 ,  -1.425000e-05
DataValue ,  1.240000e+00 ,  1.318000e-05 ,  -1.315500e-05
DataValue ,  1.200000e+00 ,  1.215500e-05 ,  -1.220500e-05
DataValue ,  1.160000e+00 ,  1.128500e-05 ,  -1.131000e-05
DataValue ,  1.120000e+00 ,  1.044500e-05 ,  -1.049500e-05
DataValue ,  1.080000e+00 ,  9.697500e-06 ,  -9.716500e-06
DataValue ,  1.040000e+00 ,  8.968000e-06 ,  -8.968500e-06
DataValue ,  1.000000e+00 ,  8.299500e-06 ,  -8.280000e-06
DataValue ,  9.600000e-01 ,  7.674000e-06 ,  -7.689000e-06
DataValue ,  9.200000e-01 ,  7.085500e-06 ,  -7.046000e-06
DataValue ,  8.800000e-01 ,  6.492000e-06 ,  -6.481000e-06
DataValue ,  8.400000e-01 ,  6.003500e-06 ,  -5.965000e-06
DataValue ,  8.000000e-01 ,  5.531000e-06 ,  -5.401000e-06
DataValue ,  7.600000e-01 ,  5.007000e-06 ,  -4.959000e-06
DataValue ,  7.200000e-01 ,  4.553000e-06 ,  -4.579500e-06
DataValue ,  6.800000e-01 ,  4.193500e-06 ,  -4.215000e-06
DataValue ,  6.400000e-01 ,  3.860000e-06 ,  -3.872000e-06
DataValue ,  6.000000e-01 ,  3.444000e-06 ,  -3.433500e-06
DataValue ,  5.600000e-01 ,  3.095000e-06 ,  -3.084500e-06
DataValue ,  5.200000e-01 ,  2.742500e-06 ,  -2.788000e-06
DataValue ,  4.800000e-01 ,  2.483000e-06 ,  -2.473500e-06
DataValue ,  4.400000e-01 ,  2.198500e-06 ,  -2.207500e-06
DataValue ,  4.000000e-01 ,  1.944000e-06 ,  -1.943500e-06
DataValue ,  3.600000e-01 ,  1.694500e-06 ,  -1.696000e-06
DataValue ,  3.200000e-01 ,  1.457000e-06 ,  -1.464500e-06
DataValue ,  2.800000e-01 ,  1.238000e-06 ,  -1.237500e-06
DataValue ,  2.400000e-01 ,  1.037500e-06 ,  -1.028500e-06
DataValue ,  2.000000e-01 ,  8.409500e-07 ,  -8.385500e-07
DataValue ,  1.600000e-01 ,  6.543500e-07 ,  -6.514500e-07
DataValue ,  1.200000e-01 ,  4.835000e-07 ,  -4.831500e-07
DataValue ,  8.000000e-02 ,  3.139000e-07 ,  -3.135500e-07
DataValue ,  4.000000e-02 ,  1.549500e-07 ,  -1.546500e-07
DataValue ,  0.000000e+00 ,  6.725000e-11 ,  -8.030000e-11

File: old/SelectorIV/Selector-IV-sweep_20220609_17-41-48-385405_NbO2_120nm_DevX1Y3_DieX0Y0_23.csv
TestParameter ,Measurement.Type ,Selector-IV-sweep
TestParameter ,MainFrame
TestParameter ,Channel.Type ,SMU ,SMU
TestParameter ,Channel.Unit ,SMU2:MP ,SMU1:MP
TestParameter ,Channel.IName ,I1 ,I2
TestParameter ,Channel.VName ,V1 ,V2
TestParameter ,Channel.Mode ,V ,V
TestParameter ,Channel.Func ,VAR1 ,CONST
TestParameter ,Channel.Value ,- ,  0.000000
TestParameter ,Channel.Index , ,
TestParameter ,Channel.Time , ,
TestParameter ,Measurement.Port.SeriesResistance ,ON ,ON
TestParameter ,Measurement.Port.Filter ,0 ,0
TestParameter ,hold ,0.000000
TestParameter ,delay ,0.000000
TestParameter ,Measurement.Primary.Locus ,Double
TestParameter ,Measurement.Primary.Scale ,Linear
TestParameter ,Measurement.Primary.Start ,0.000000
TestParameter ,Measurement.Primary.Stop ,4.000000
TestParameter ,Measurement.Primary.Step ,101.000000
TestParameter ,Measurement.Primary.Compliance ,0.001
TestParameter ,Measurement.Primary.PowerCompliance ,0
TestParameter ,Measurement.Aborting.Condition ,CONTINUE  AT  ANY
TestParameter ,Measurement.PostOutput.Value ,  START
TestParameter ,Measurement.Bias.Source ,0.000000 ,0.000000
TestParameter ,Measurement.Bias.Compliance ,0.001000 ,0.010000
TestParameter ,Measurement.Unit ,SMU2:MP ,SMU1:MP
TestParameter ,Measurement.Adc ,HS  ADC ,HS  ADC
TestParameter ,Measurement.Measurement ,ERROR:  NOT  FOUND ,ERROR:  NOT  FOUND
TestParameter ,Measurement.RangingMode ,AUTO ,AUTO
TestParameter ,Measurement.RangeBoundary ,AUTO ,AUTO
TestParameter ,Timing.Hold ,  0.000000
TestParameter ,Timing.Delay ,  0.000000
TestParameter ,Timing.StepDelay ,
TestParameter ,Timing.StepSourceTriggerDelay ,
TestParameter ,Timing.StepMeasurementTriggerDelay ,
TestParameter ,Measurement.Adc.HighSpeed.Mode ,AUTO
TestParameter ,Measurement.Adc.HighSpeed.Coeff ,  1
TestParameter ,Measurement.Adc.HighResolution.AutoZero ,  ON
TestParameter ,Measurement.Adc.HighResolution.Mode ,AUTO
TestParameter ,Measurement.Adc.HighResolution.Coeff ,  6
Measurement ,Device ,NbO2_120nm
Measurement ,Time ,2022-06-09_17-39-29
Measurement ,  VlowMeas ,  0.5
Measurement ,  VlowMeasReal ,  0.52
Measurement ,  Repetition ,  23
Measurement ,  Rhigh ,  3.876157e+03
Measurement ,  Rlow1 ,  1.979821e+05
Measurement ,  Rlow2 ,  1.838105e+05
Measurement ,  Vth1 ,  1
Measurement ,  Vth2 ,  1
DataName ,  V1 ,  I1 ,  R1 ,  I2
Units ,  V ,  A ,  ohm ,  A
Dimension ,  202 ,  202 ,  202 ,  202
DataValue ,  0.000000e+00 ,  5.490000e-11 ,  -5.745000e-11
DataValue ,  4.000000e-02 ,  1.564000e-07 ,  -1.562500e-07
DataValue ,  8.000000e-02 ,  3.142000e-07 ,  -3.140500e-07
DataValue ,  1.200000e-01 ,  4.777500e-07 ,  -4.791500e-07
DataValue ,  1.600000e-01 ,  6.472500e-07 ,  -6.469500e-07
DataValue ,  2.000000e-01 ,  8.194500e-07 ,  -8.211500e-07
DataValue ,  2.400000e-01 ,  1.003300e-06 ,  -1.003000e-06
DataValue ,  2.800000e-01 ,  1.199500e-06 ,  -1.200000e-06
DataValue ,  3.200000e-01 ,  1.407000e-06 ,  -1.408000e-06
DataValue ,  3.600000e-01 ,  1.629000e-06 ,  -1.623000e-06
DataValue ,  4.000000e-01 ,  1.854000e-06 ,  -1.853500e-06
DataValue ,  4.400000e-01 ,  2.102000e-06 ,  -2.098500e-06
DataValue ,  4.800000e-01 ,  2.359500e-06 ,  -2.358500e-06
DataValue ,  5.200000e-01 ,  2.626500e-06 ,  -2.622500e-06
DataValue ,  5.600000e-01 ,  2.920500e-06 ,  -2.918000e-06
DataValue ,  6.000000e-01 ,  3.226000e-06 ,  -3.224500e-06
DataValue ,  6.400000e-01 ,  3.545000e-06 ,  -3.550500e-06
DataValue ,  6.800000e-01 ,  3.899000e-06 ,  -3.903000e-06
DataValue ,  7.200000e-01 ,  4.270500e-06 ,  -4.269500e-06
DataValue ,  7.600000e-01 ,  4.658000e-06 ,  -4.654000e-06
DataValue ,  8.000000e-01 ,  5.070000e-06 ,  -5.084000e-06
DataValue ,  8.400000e-01 ,  5.507000e-06 ,  -5.494000e-06
DataValue ,  8.800000e-01 ,  5.998000e-06 ,  -5.991000e-06
DataValue ,  9.200000e-01 ,  6.446500e-06 ,  -6.463000e-06
DataValue ,  9.600000e-01 ,  6.994500e-06 ,  -6.969500e-06
DataValue ,  1.000000e+00 ,  7.555000e-06 ,  -7.517000e-06
DataValue ,  1.040000e+00 ,  8.180500e-06 ,  -8.197500e-06
DataValue ,  1.080000e+00 ,  8.832000e-06 ,  -9.002000e-06
DataValue ,  1.120000e+00 ,  9.706000e-06 ,  -9.671500e-06
DataValue ,  1.160000e+00 ,  1.050300e-05 ,  -1.048800e-05
DataValue ,  1.200000e+00 ,  1.104000e-05 ,  -1.129500e-05
DataValue ,  1.240000e+00 ,  1.191000e-05 ,  -1.207500e-05
DataValue ,  1.280000e+00 ,  1.318000e-05 ,  -1.313000e-05
DataValue ,  1.320000e+00 ,  1.397000e-05 ,  -1.423500e-05
DataValue ,  1.360000e+00 ,  1.506500e-05 ,  -1.504500e-05
DataValue ,  1.400000e+00 ,  1.624500e-05 ,  -1.632500e-05
DataValue ,  1.440000e+00 ,  1.773000e-05 ,  -1.766500e-05
DataValue ,  1.480000e+00 ,  1.948500e-05 ,  -1.900000e-05
DataValue ,  1.520000e+00 ,  2.123500e-05 ,  -2.084000e-05
DataValue ,  1.560000e+00 ,  2.289500e-05 ,  -2.267000e-05
DataValue ,  1.600000e+00 ,  2.489000e-05 ,  -2.478000e-05
DataValue ,  1.640000e+00 ,  2.757500e-05 ,  -2.772500e-05
DataValue ,  1.680000e+00 ,  3.065000e-05 ,  -3.079500e-05
DataValue ,  1.720000e+00 ,  3.457500e-05 ,  -3.455000e-05
DataValue ,  1.760000e+00 ,  3.996000e-05 ,  -4.072500e-05
DataValue ,  1.800000e+00 ,  9.989000e-04 ,  -9.880000e-04
DataValue ,  1.840000e+00 ,  1.001500e-03 ,  -1.073000e-03
DataValue ,  1.880000e+00 ,  1.008650e-03 ,  -1.016500e-03
DataValue ,  1.920000e+00 ,  1.009900e-03 ,  -1.049000e-03
DataValue ,  1.960000e+00 ,  9.888000e-04 ,  -1.028500e-03
DataValue ,  2.000000e+00 ,  1.015100e-03 ,  -1.000500e-03
DataValue ,  2.040000e+00 ,  1.000100e-03 ,  -9.615000e-04
DataValue ,  2.080000e+00 ,  1.001850e-03 ,  -9.930000e-04
DataValue ,  2.120000e+00 ,  9.930000e-04 ,  -1.028000e-03
DataValue ,  2.160000e+00 ,  1.029250e-03 ,  -1.000000e-03
DataValue ,  2.200000e+00 ,  1.000100e-03 ,  -1.000500e-03
DataValue ,  2.240000e+00 ,  1.038800e-03 ,  -1.011000e-03
DataValue ,  2.280000e+00 ,  1.031700e-03 ,  -1.067000e-03
DataValue ,  2.320000e+00 ,  1.017300e-03 ,  -9.390000e-04
DataValue ,  2.360000e+00 ,  1.032250e-03 ,  -9.910000e-04
DataValue ,  2.400000e+00 ,  9.949000e-04 ,  -1.000000e-03
DataValue ,  2.440000e+00 ,  1.000050e-03 ,  -1.000000e-03
DataValue ,  2.480000e+00 ,  1.000050e-03 ,  -1.000100e-03
DataValue ,  2.520000e+00 ,  9.907000e-04 ,  -1.000000e-03
DataValue ,  2.560000e+00 ,  1.000050e-03 ,  -9.320000e-04
DataValue ,  2.600000e+00 ,  9.892000e-04 ,  -1.000000e-03
DataValue ,  2.640000e+00 ,  1.000150e-03 ,  -1.088500e-03
DataValue ,  2.680000e+00 ,  1.000300e-03 ,  -1.000500e-03
DataValue ,  2.720000e+00 ,  1.000100e-03 ,  -1.000000e-03
DataValue ,  2.760000e+00 ,  1.040600e-03 ,  -9.555000e-04
DataValue ,  2.800000e+00 ,  1.025250e-03 ,  -1.078500e-03
DataValue ,  2.840000e+00 ,  9.886000e-04 ,  -1.073000e-03
DataValue ,  2.880000e+00 ,  1.020450e-03 ,  -1.065500e-03
DataValue ,  2.920000e+00 ,  1.039350e-03 ,  -1.007000e-03
DataValue ,  2.960000e+00 ,  9.880500e-04 ,  -1.000000e-03
DataValue ,  3.000000e+00 ,  1.025100e-03 ,  -1.000500e-03
DataValue ,  3.040000e+00 ,  1.000050e-03 ,  -9.755000e-04
DataValue ,  3.080000e+00 ,  9.922500e-04 ,  -9.960000e-04
DataValue ,  3.120000e+00 ,  1.027350e-03 ,  -9.645000e-04
DataValue ,  3.160000e+00 ,  9.906500e-04 ,  -9.735000e-04
DataValue ,  3.200000e+00 ,  9.912500e-04 ,  -1.012000e-03
DataValue ,  3.240000e+00 ,  1.002050e-03 ,  -1.077000e-03
DataValue ,  3.280000e+00 ,  1.041500e-03 ,  -9.380000e-04
DataValue ,  3.320000e+00 ,  1.013200e-03 ,  -9.580000e-04
DataValue ,  3.360000e+00 ,  1.005250e-03 ,  -1.000000e-03
DataValue ,  3.400000e+00 ,  1.003850e-03 ,  -1.050000e-03
DataValue ,  3.440000e+00 ,  1.001000e-03 ,  -1.046000e-03
DataValue ,  3.480000e+00 ,  1.007750e-03 ,  -9.820000e-04
DataValue ,  3.520000e+00 ,  1.034050e-03 ,  -1.089500e-03
DataValue ,  3.560000e+00 ,  1.037200e-03 ,  -9.535000e-04
DataValue ,  3.600000e+00 ,  1.032500e-03 ,  -1.010500e-03
DataValue ,  3.640000e+00 ,  1.029100e-03 ,  -1.000500e-03
DataValue ,  3.680000e+00 ,  1.000050e-03 ,  -9.505000e-04
DataValue ,  3.720000e+00 ,  1.009850e-03 ,  -1.035500e-03
DataValue ,  3.760000e+00 ,  1.031550e-03 ,  -9.575000e-04
DataValue ,  3.800000e+00 ,  9.963000e-04 ,  -1.001500e-03
DataValue ,  3.840000e+00 ,  1.033300e-03 ,  -1.028500e-03
DataValue ,  3.880000e+00 ,  1.006300e-03 ,  -1.013000e-03
DataValue ,  3.920000e+00 ,  1.039850e-03 ,  -9.690000e-04
DataValue ,  3.960000e+00 ,  1.028900e-03 ,  -1.047500e-03
DataValue ,  4.000000e+00 ,  1.020750e-03 ,  -9.945000e-04
DataValue ,  4.000000e+00 ,  1.031950e-03 ,  -9.610000e-04
DataValue ,  3.960000e+00 ,  1.002900e-03 ,  -9.895000e-04
DataValue ,  3.920000e+00 ,  1.022100e-03 ,  -9.780000e-04
DataValue ,  3.880000e+00 ,  1.005700e-03 ,  -1.000000e-03
DataValue ,  3.840000e+00 ,  1.000100e-03 ,  -9.875000e-04
DataValue ,  3.800000e+00 ,  1.042300e-03 ,  -9.730000e-04
DataValue ,  3.760000e+00 ,  1.038500e-03 ,  -1.059000e-03
DataValue ,  3.720000e+00 ,  1.033550e-03 ,  -1.000000e-03
DataValue ,  3.680000e+00 ,  9.923500e-04 ,  -9.980000e-04
DataValue ,  3.640000e+00 ,  9.951500e-04 ,  -1.006000e-03
DataValue ,  3.600000e+00 ,  9.928500e-04 ,  -1.077000e-03
DataValue ,  3.560000e+00 ,  9.882500e-04 ,  -1.000000e-03
DataValue ,  3.520000e+00 ,  1.028150e-03 ,  -1.000000e-03
DataValue ,  3.480000e+00 ,  1.000050e-03 ,  -1.090500e-03
DataValue ,  3.440000e+00 ,  1.046500e-03 ,  -9.470000e-04
DataValue ,  3.400000e+00 ,  1.021100e-03 ,  -9.985000e-04
DataValue ,  3.360000e+00 ,  1.034800e-03 ,  -1.000000e-03
DataValue ,  3.320000e+00 ,  9.855000e-04 ,  -1.002500e-03
DataValue ,  3.280000e+00 ,  9.932500e-04 ,  -9.820000e-04
DataValue ,  3.240000e+00 ,  1.037450e-03 ,  -1.046000e-03
DataValue ,  3.200000e+00 ,  9.942500e-04 ,  -1.000000e-03
DataValue ,  3.160000e+00 ,  9.879000e-04 ,  -1.008000e-03
DataValue ,  3.120000e+00 ,  1.031400e-03 ,  -1.067500e-03
DataValue ,  3.080000e+00 ,  1.040100e-03 ,  -1.000000e-03
DataValue ,  3.040000e+00 ,  1.000100e-03 ,  -1.000000e-03
DataValue ,  3.000000e+00 ,  1.000050e-03 ,  -9.790000e-04
DataValue ,  2.960000e+00 ,  1.015600e-03 ,  -9.990000e-04
DataValue ,  2.920000e+00 ,  1.041000e-03 ,  -9.975000e-04
DataValue ,  2.880000e+00 ,  1.021200e-03 ,  -1.069000e-03
DataValue ,  2.840000e+00 ,  9.920500e-04 ,  -1.039500e-03
DataValue ,  2.800000e+00 ,  9.925000e-04 ,  -1.028500e-03
DataValue ,  2.760000e+00 ,  1.039500e-03 ,  -9.910000e-04
DataValue ,  2.720000e+00 ,  1.027650e-03 ,  -1.000000e-03
DataValue ,  2.680000e+00 ,  1.000050e-03 ,  -1.012500e-03
DataValue ,  2.640000e+00 ,  1.006650e-03 ,  -9.630000e-04
DataValue ,  2.600000e+00 ,  1.003700e-03 ,  -9.995000e-04
DataValue ,  2.560000e+00 ,  1.016800e-03 ,  -9.380000e-04
DataValue ,  2.520000e+00 ,  1.027200e-03 ,  -1.000000e-03
DataValue ,  2.480000e+00 ,  1.000050e-03 ,  -1.000500e-03
DataValue ,  2.440000e+00 ,  1.030600e-03 ,  -1.000500e-03
DataValue ,  2.400000e+00 ,  1.000100e-03 ,  -9.835000e-04
DataValue ,  2.360000e+00 ,  1.044700e-03 ,  -1.076500e-03
DataValue ,  2.320000e+00 ,  9.846500e-04 ,  -1.000000e-03
DataValue ,  2.280000e+00 ,  1.000050e-03 ,  -1.000500e-03
DataValue ,  2.240000e+00 ,  1.000150e-03 ,  -1.000500e-03
DataValue ,  2.200000e+00 ,  1.000100e-03 ,  -9.999000e-04
DataValue ,  2.160000e+00 ,  1.020500e-03 ,  -1.010500e-03
DataValue ,  2.120000e+00 ,  1.030600e-03 ,  -1.029500e-03
DataValue ,  2.080000e+00 ,  1.025150e-03 ,  -1.061500e-03
DataValue ,  2.040000e+00 ,  1.000200e-03 ,  -1.000500e-03
DataValue ,  2.000000e+00 ,  1.000100e-03 ,  -1.060000e-03
DataValue ,  1.960000e+00 ,  9.984500e-04 ,  -9.485000e-04
DataValue ,  1.920000e+00 ,  1.028100e-03 ,  -1.056000e-03
DataValue ,  1.880000e+00 ,  1.007450e-03 ,  -9.275000e-04
DataValue ,  1.840000e+00 ,  9.987500e-04 ,  -1.048000e-03
DataValue ,  1.800000e+00 ,  1.025650e-03 ,  -9.925000e-04
DataValue ,  1.760000e+00 ,  1.034250e-03 ,  -1.052000e-03
DataValue ,  1.720000e+00 ,  1.027150e-03 ,  -1.000500e-03
DataValue ,  1.680000e+00 ,  1.032000e-03 ,  -3.150000e-05
DataValue ,  1.640000e+00 ,  2.858500e-05 ,  -2.836000e-05
DataValue ,  1.600000e+00 ,  2.547000e-05 ,  -2.569500e-05
DataValue ,  1.560000e+00 ,  2.342500e-05 ,  -2.345000e-05
DataValue ,  1.520000e+00 ,  2.151000e-05 ,  -2.153000e-05
DataValue ,  1.480000e+00 ,  1.978500e-05 ,  -1.983500e-05
DataValue ,  1.440000e+00 ,  1.829000e-05 ,  -1.828500e-05
DataValue ,  1.400000e+00 ,  1.698000e-05 ,  -1.691500e-05
DataValue ,  1.360000e+00 ,  1.565500e-05 ,  -1.574500e-05
DataValue ,  1.320000e+00 ,  1.461500e-05 ,  -1.456000e-05
DataValue ,  1.280000e+00 ,  1.351500e-05 ,  -1.359000e-05
DataValue ,  1.240000e+00 ,  1.253000e-05 ,  -1.255000e-05
DataValue ,  1.200000e+00 ,  1.160000e-05 ,  -1.161000e-05
DataValue ,  1.160000e+00 ,  1.080500e-05 ,  -1.079000e-05
DataValue ,  1.120000e+00 ,  9.969500e-06 ,  -1.001000e-05
DataValue ,  1.080000e+00 ,  9.271000e-06 ,  -9.426500e-06
DataValue ,  1.040000e+00 ,  8.781000e-06 ,  -8.741500e-06
DataValue ,  1.000000e+00 ,  8.127000e-06 ,  -8.113500e-06
DataValue ,  9.600000e-01 ,  7.488000e-06 ,  -7.507500e-06
DataValue ,  9.200000e-01 ,  6.999000e-06 ,  -6.935000e-06
DataValue ,  8.800000e-01 ,  6.432500e-06 ,  -6.416500e-06
DataValue ,  8.400000e-01 ,  5.897000e-06 ,  -5.922500e-06
DataValue ,  8.000000e-01 ,  5.450000e-06 ,  -5.465500e-06
DataValue ,  7.600000e-01 ,  4.979000e-06 ,  -4.981000e-06
DataValue ,  7.200000e-01 ,  4.537500e-06 ,  -4.544500e-06
DataValue ,  6.800000e-01 ,  4.151500e-06 ,  -4.151000e-06
DataValue ,  6.400000e-01 ,  3.789500e-06 ,  -3.779000e-06
DataValue ,  6.000000e-01 ,  3.440500e-06 ,  -3.462000e-06
DataValue ,  5.600000e-01 ,  3.130000e-06 ,  -3.132500e-06
DataValue ,  5.200000e-01 ,  2.829000e-06 ,  -2.805500e-06
DataValue ,  4.800000e-01 ,  2.530500e-06 ,  -2.512000e-06
DataValue ,  4.400000e-01 ,  2.252000e-06 ,  -2.257000e-06
DataValue ,  4.000000e-01 ,  1.981500e-06 ,  -1.986000e-06
DataValue ,  3.600000e-01 ,  1.766500e-06 ,  -1.753000e-06
DataValue ,  3.200000e-01 ,  1.521000e-06 ,  -1.520500e-06
DataValue ,  2.800000e-01 ,  1.281000e-06 ,  -1.286000e-06
DataValue ,  2.400000e-01 ,  1.069500e-06 ,  -1.069500e-06
DataValue ,  2.000000e-01 ,  8.705000e-07 ,  -8.672000e-07
DataValue ,  1.600000e-01 ,  6.854500e-07 ,  -6.823000e-07
DataValue ,  1.200000e-01 ,  5.067000e-07 ,  -5.073500e-07
DataValue ,  8.000000e-02 ,  3.320000e-07 ,  -3.319000e-07
DataValue ,  4.000000e-02 ,  1.614500e-07 ,  -1.602500e-07
DataValue ,  0.000000e+00 ,  7.940000e-11 ,  -7.655000e-11

File: old/SelectorIV/Selector-IV-sweep_20220609_17-43-33-556735_NbO2_120nm_DevX1Y3_DieX0Y0_41.csv
TestParameter ,Measurement.Type ,Selector-IV-sweep
TestParameter ,MainFrame
TestParameter ,Channel.Type ,SMU ,SMU
TestParameter ,Channel.Unit ,SMU2:MP ,SMU1:MP
TestParameter ,Channel.IName ,I1 ,I2
TestParameter ,Channel.VName ,V1 ,V2
TestParameter ,Channel.Mode ,V ,V
TestParameter ,Channel.Func ,VAR1 ,CONST
TestParameter ,Channel.Value ,- ,  0.000000
TestParameter ,Channel.Index , ,
TestParameter ,Channel.Time , ,
TestParameter ,Measurement.Port.SeriesResistance ,ON ,ON
TestParameter ,Measurement.Port.Filter ,0 ,0
TestParameter ,hold ,0.000000
TestParameter ,delay ,0.000000
TestParameter ,Measurement.Primary.Locus ,Double
TestParameter ,Measurement.Primary.Scale ,Linear
TestParameter ,Measurement.Primary.Start ,0.000000
TestParameter ,Measurement.Primary.Stop ,4.000000
TestParameter ,Measurement.Primary.Step ,101.000000
TestParameter ,Measurement.Primary.Compliance ,0.001
TestParameter ,Measurement.Primary.PowerCompliance ,0
TestParameter ,Measurement.Aborting.Condition ,CONTINUE  AT  ANY
TestParameter ,Measurement.PostOutput.Value ,  START
TestParameter ,Measurement.Bias.Source ,0.000000 ,0.000000
TestParameter ,Measurement.Bias.Compliance ,0.001000 ,0.010000
TestParameter ,Measurement.Unit ,SMU2:MP ,SMU1:MP
TestParameter ,Measurement.Adc ,HS  ADC ,HS  ADC
TestParameter ,Measurement.Measurement ,ERROR:  NOT  FOUND ,ERROR:  NOT  FOUND
TestParameter ,Measurement.RangingMode ,AUTO ,AUTO
TestParameter ,Measurement.RangeBoundary ,AUTO ,AUTO
TestParameter ,Timing.Hold ,  0.000000
TestParameter ,Timing.Delay ,  0.000000
TestParameter ,Timing.StepDelay ,
TestParameter ,Timing.StepSourceTriggerDelay ,
TestParameter ,Timing.StepMeasurementTriggerDelay ,
TestParameter ,Measurement.Adc.HighSpeed.Mode ,AUTO
TestParameter ,Measurement.Adc.HighSpeed.Coeff ,  1
TestParameter ,Measurement.Adc.HighResolution.AutoZero ,  ON
TestParameter ,Measurement.Adc.HighResolution.Mode ,AUTO
TestParameter ,Measurement.Adc.HighResolution.Coeff ,  6
Measurement ,Device ,NbO2_120nm
Measurement ,Time ,2022-06-09_17-39-29
Measurement ,  VlowMeas ,  0.5
Measurement ,  VlowMeasReal ,  0.52
Measurement ,  Repetition ,  41
Measurement ,  Rhigh ,  3.862682e+03
Measurement ,  Rlow1 ,  2.102284e+05
Measurement ,  Rlow2 ,  2.001155e+05
Measurement ,  Vth1 ,  1
Measurement ,  Vth2 ,  1
DataName ,  V1 ,  I1 ,  R1 ,  I2
Units ,  V ,  A ,  ohm ,  A
Dimension ,  202 ,  202 ,  202 ,  202
DataValue ,  0.000000e+00 ,  4.745000e-11 ,  -5.790000e-11
DataValue ,  4.000000e-02 ,  1.392500e-07 ,  -1.400500e-07
DataValue ,  8.000000e-02 ,  2.832000e-07 ,  -2.831500e-07
DataValue ,  1.200000e-01 ,  4.319500e-07 ,  -4.317000e-07
DataValue ,  1.600000e-01 ,  5.864000e-07 ,  -5.883000e-07
DataValue ,  2.000000e-01 ,  7.512000e-07 ,  -7.486500e-07
DataValue ,  2.400000e-01 ,  9.254000e-07 ,  -9.232000e-07
DataValue ,  2.800000e-01 ,  1.107100e-06 ,  -1.110150e-06
DataValue ,  3.200000e-01 ,  1.307000e-06 ,  -1.306000e-06
DataValue ,  3.600000e-01 ,  1.509500e-06 ,  -1.512000e-06
DataValue ,  4.000000e-01 ,  1.735000e-06 ,  -1.733500e-06
DataValue ,  4.400000e-01 ,  1.969000e-06 ,  -1.976500e-06
DataValue ,  4.800000e-01 ,  2.214500e-06 ,  -2.210000e-06
DataValue ,  5.200000e-01 ,  2.473500e-06 ,  -2.477500e-06
DataValue ,  5.600000e-01 ,  2.766500e-06 ,  -2.761500e-06
DataValue ,  6.000000e-01 ,  3.066000e-06 ,  -3.071500e-06
DataValue ,  6.400000e-01 ,  3.423000e-06 ,  -3.428500e-06
DataValue ,  6.800000e-01 ,  3.787000e-06 ,  -3.774500e-06
DataValue ,  7.200000e-01 ,  4.143500e-06 ,  -4.141500e-06
DataValue ,  7.600000e-01 ,  4.528000e-06 ,  -4.547500e-06
DataValue ,  8.000000e-01 ,  4.950000e-06 ,  -4.934000e-06
DataValue ,  8.400000e-01 ,  5.410500e-06 ,  -5.468000e-06
DataValue ,  8.800000e-01 ,  5.908500e-06 ,  -5.929500e-06
DataValue ,  9.200000e-01 ,  6.446500e-06 ,  -6.416000e-06
DataValue ,  9.600000e-01 ,  6.975000e-06 ,  -6.965500e-06
DataValue ,  1.000000e+00 ,  7.555000e-06 ,  -7.531500e-06
DataValue ,  1.040000e+00 ,  8.215500e-06 ,  -8.209500e-06
DataValue ,  1.080000e+00 ,  8.832000e-06 ,  -8.857500e-06
DataValue ,  1.120000e+00 ,  9.599000e-06 ,  -9.595500e-06
DataValue ,  1.160000e+00 ,  1.040200e-05 ,  -1.037400e-05
DataValue ,  1.200000e+00 ,  1.120500e-05 ,  -1.122050e-05
DataValue ,  1.240000e+00 ,  1.219000e-05 ,  -1.211500e-05
DataValue ,  1.280000e+00 ,  1.317000e-05 ,  -1.316000e-05
DataValue ,  1.320000e+00 ,  1.419500e-05 ,  -1.428500e-05
DataValue ,  1.360000e+00 ,  1.540500e-05 ,  -1.542000e-05
DataValue ,  1.400000e+00 ,  1.669500e-05 ,  -1.670500e-05
DataValue ,  1.440000e+00 ,  1.818500e-05 ,  -1.811500e-05
DataValue ,  1.480000e+00 ,  1.971000e-05 ,  -1.978000e-05
DataValue ,  1.520000e+00 ,  2.152500e-05 ,  -2.155000e-05
DataValue ,  1.560000e+00 ,  2.378500e-05 ,  -2.385000e-05
DataValue ,  1.600000e+00 ,  2.622000e-05 ,  -2.627500e-05
DataValue ,  1.640000e+00 ,  2.927000e-05 ,  -2.914500e-05
DataValue ,  1.680000e+00 ,  3.311500e-05 ,  -3.327500e-05
DataValue ,  1.720000e+00 ,  3.841000e-05 ,  -3.830500e-05
DataValue ,  1.760000e+00 ,  9.850000e-04 ,  -1.009500e-03
DataValue ,  1.800000e+00 ,  1.004950e-03 ,  -1.000000e-03
DataValue ,  1.840000e+00 ,  9.931000e-04 ,  -1.000000e-03
DataValue ,  1.880000e+00 ,  1.000050e-03 ,  -1.000500e-03
DataValue ,  1.920000e+00 ,  1.000200e-03 ,  -9.350000e-04
DataValue ,  1.960000e+00 ,  9.984500e-04 ,  -1.024000e-03
DataValue ,  2.000000e+00 ,  1.002350e-03 ,  -9.570000e-04
DataValue ,  2.040000e+00 ,  1.016000e-03 ,  -1.000500e-03
DataValue ,  2.080000e+00 ,  1.000050e-03 ,  -1.000000e-03
DataValue ,  2.120000e+00 ,  1.000100e-03 ,  -1.000000e-03
DataValue ,  2.160000e+00 ,  1.000100e-03 ,  -9.680000e-04
DataValue ,  2.200000e+00 ,  1.035950e-03 ,  -1.041500e-03
DataValue ,  2.240000e+00 ,  1.002750e-03 ,  -1.000000e-03
DataValue ,  2.280000e+00 ,  1.000100e-03 ,  -1.000500e-03
DataValue ,  2.320000e+00 ,  1.000050e-03 ,  -1.000000e-03
DataValue ,  2.360000e+00 ,  1.000200e-03 ,  -1.000000e-03
DataValue ,  2.400000e+00 ,  1.000050e-03 ,  -1.000000e-03
DataValue ,  2.440000e+00 ,  1.000050e-03 ,  -1.000000e-03
DataValue ,  2.480000e+00 ,  1.000150e-03 ,  -1.035000e-03
DataValue ,  2.520000e+00 ,  1.030050e-03 ,  -9.835000e-04
DataValue ,  2.560000e+00 ,  9.884500e-04 ,  -1.000000e-03
DataValue ,  2.600000e+00 ,  1.000150e-03 ,  -1.000000e-03
DataValue ,  2.640000e+00 ,  1.000100e-03 ,  -1.000000e-03
DataValue ,  2.680000e+00 ,  1.000050e-03 ,  -1.000500e-03
DataValue ,  2.720000e+00 ,  1.000050e-03 ,  -1.000500e-03
DataValue ,  2.760000e+00 ,  1.000100e-03 ,  -1.043500e-03
DataValue ,  2.800000e+00 ,  1.000200e-03 ,  -1.000500e-03
DataValue ,  2.840000e+00 ,  1.000050e-03 ,  -1.000500e-03
DataValue ,  2.880000e+00 ,  1.004900e-03 ,  -1.000500e-03
DataValue ,  2.920000e+00 ,  1.001100e-03 ,  -9.775000e-04
DataValue ,  2.960000e+00 ,  1.015350e-03 ,  -9.765000e-04
DataValue ,  3.000000e+00 ,  1.018950e-03 ,  -9.625000e-04
DataValue ,  3.040000e+00 ,  1.022350e-03 ,  -9.970000e-04
DataValue ,  3.080000e+00 ,  1.014450e-03 ,  -1.000500e-03
DataValue ,  3.120000e+00 ,  1.000100e-03 ,  -1.000150e-03
DataValue ,  3.160000e+00 ,  1.000050e-03 ,  -9.875000e-04
DataValue ,  3.200000e+00 ,  1.004900e-03 ,  -1.000000e-03
DataValue ,  3.240000e+00 ,  1.000050e-03 ,  -1.000000e-03
DataValue ,  3.280000e+00 ,  1.000100e-03 ,  -9.990000e-04
DataValue ,  3.320000e+00 ,  1.008350e-03 ,  -9.640000e-04
DataValue ,  3.360000e+00 ,  1.003350e-03 ,  -1.000000e-03
DataValue ,  3.400000e+00 ,  1.000100e-03 ,  -1.000500e-03
DataValue ,  3.440000e+00 ,  1.000150e-03 ,  -1.000500e-03
DataValue ,  3.480000e+00 ,  1.044500e-03 ,  -1.005000e-03
DataValue ,  3.520000e+00 ,  1.013600e-03 ,  -9.365000e-04
DataValue ,  3.560000e+00 ,  9.789500e-04 ,  -1.000500e-03
DataValue ,  3.600000e+00 ,  1.000050e-03 ,  -1.000050e-03
DataValue ,  3.640000e+00 ,  1.000050e-03 ,  -1.000050e-03
DataValue ,  3.680000e+00 ,  1.000050e-03 ,  -9.630000e-04
DataValue ,  3.720000e+00 ,  1.013150e-03 ,  -1.000500e-03
DataValue ,  3.760000e+00 ,  1.000100e-03 ,  -1.049000e-03
DataValue ,  3.800000e+00 ,  1.028600e-03 ,  -1.000000e-03
DataValue ,  3.840000e+00 ,  1.000150e-03 ,  -1.000500e-03
DataValue ,  3.880000e+00 ,  1.000150e-03 ,  -1.078500e-03
DataValue ,  3.920000e+00 ,  1.024800e-03 ,  -1.033000e-03
DataValue ,  3.960000e+00 ,  1.032350e-03 ,  -1.000500e-03
DataValue ,  4.000000e+00 ,  1.003800e-03 ,  -9.375000e-04
DataValue ,  4.000000e+00 ,  1.035550e-03 ,  -1.000000e-03
DataValue ,  3.960000e+00 ,  1.000100e-03 ,  -9.670000e-04
DataValue ,  3.920000e+00 ,  1.021750e-03 ,  -9.595000e-04
DataValue ,  3.880000e+00 ,  1.019600e-03 ,  -1.000000e-03
DataValue ,  3.840000e+00 ,  1.000800e-03 ,  -9.630000e-04
DataValue ,  3.800000e+00 ,  9.801500e-04 ,  -9.765000e-04
DataValue ,  3.760000e+00 ,  9.895000e-04 ,  -1.078500e-03
DataValue ,  3.720000e+00 ,  1.040450e-03 ,  -1.010000e-03
DataValue ,  3.680000e+00 ,  9.899500e-04 ,  -9.810000e-04
DataValue ,  3.640000e+00 ,  9.794500e-04 ,  -1.069500e-03
DataValue ,  3.600000e+00 ,  9.878000e-04 ,  -9.615000e-04
DataValue ,  3.560000e+00 ,  1.045100e-03 ,  -1.000000e-03
DataValue ,  3.520000e+00 ,  1.000100e-03 ,  -1.085500e-03
DataValue ,  3.480000e+00 ,  9.922500e-04 ,  -1.073500e-03
DataValue ,  3.440000e+00 ,  1.015950e-03 ,  -9.415000e-04
DataValue ,  3.400000e+00 ,  1.003500e-03 ,  -1.040000e-03
DataValue ,  3.360000e+00 ,  9.840500e-04 ,  -1.000000e-03
DataValue ,  3.320000e+00 ,  1.000100e-03 ,  -1.047500e-03
DataValue ,  3.280000e+00 ,  1.002500e-03 ,  -1.000500e-03
DataValue ,  3.240000e+00 ,  1.000100e-03 ,  -9.750000e-04
DataValue ,  3.200000e+00 ,  9.958500e-04 ,  -1.000000e-03
DataValue ,  3.160000e+00 ,  1.000100e-03 ,  -1.094000e-03
DataValue ,  3.120000e+00 ,  1.003550e-03 ,  -9.310000e-04
DataValue ,  3.080000e+00 ,  1.007700e-03 ,  -1.000500e-03
DataValue ,  3.040000e+00 ,  1.000050e-03 ,  -9.760000e-04
DataValue ,  3.000000e+00 ,  1.046400e-03 ,  -9.745000e-04
DataValue ,  2.960000e+00 ,  1.001400e-03 ,  -1.000500e-03
DataValue ,  2.920000e+00 ,  1.000100e-03 ,  -1.035500e-03
DataValue ,  2.880000e+00 ,  1.015100e-03 ,  -1.056500e-03
DataValue ,  2.840000e+00 ,  9.790000e-04 ,  -1.030000e-03
DataValue ,  2.800000e+00 ,  1.028500e-03 ,  -1.061500e-03
DataValue ,  2.760000e+00 ,  1.011050e-03 ,  -1.000500e-03
DataValue ,  2.720000e+00 ,  1.000050e-03 ,  -1.000000e-03
DataValue ,  2.680000e+00 ,  1.000050e-03 ,  -9.725000e-04
DataValue ,  2.640000e+00 ,  9.841000e-04 ,  -1.041000e-03
DataValue ,  2.600000e+00 ,  1.013900e-03 ,  -1.068000e-03
DataValue ,  2.560000e+00 ,  1.033450e-03 ,  -1.000000e-03
DataValue ,  2.520000e+00 ,  9.817000e-04 ,  -1.000500e-03
DataValue ,  2.480000e+00 ,  1.033800e-03 ,  -1.016500e-03
DataValue ,  2.440000e+00 ,  9.788500e-04 ,  -1.000000e-03
DataValue ,  2.400000e+00 ,  1.000150e-03 ,  -1.054500e-03
DataValue ,  2.360000e+00 ,  1.024700e-03 ,  -9.775000e-04
DataValue ,  2.320000e+00 ,  1.049650e-03 ,  -1.000000e-03
DataValue ,  2.280000e+00 ,  1.000050e-03 ,  -1.000500e-03
DataValue ,  2.240000e+00 ,  1.000100e-03 ,  -1.032000e-03
DataValue ,  2.200000e+00 ,  1.020350e-03 ,  -9.925000e-04
DataValue ,  2.160000e+00 ,  9.861000e-04 ,  -1.000500e-03
DataValue ,  2.120000e+00 ,  1.000150e-03 ,  -1.008500e-03
DataValue ,  2.080000e+00 ,  9.985500e-04 ,  -1.065000e-03
DataValue ,  2.040000e+00 ,  9.979500e-04 ,  -1.022000e-03
DataValue ,  2.000000e+00 ,  9.910500e-04 ,  -1.065000e-03
DataValue ,  1.960000e+00 ,  9.900500e-04 ,  -1.000000e-03
DataValue ,  1.920000e+00 ,  1.032200e-03 ,  -9.820000e-04
DataValue ,  1.880000e+00 ,  1.045950e-03 ,  -9.265000e-04
DataValue ,  1.840000e+00 ,  9.850000e-04 ,  -9.995000e-04
DataValue ,  1.800000e+00 ,  1.024650e-03 ,  -1.000500e-03
DataValue ,  1.760000e+00 ,  1.000100e-03 ,  -1.000500e-03
DataValue ,  1.720000e+00 ,  1.000100e-03 ,  -4.100000e-05
DataValue ,  1.680000e+00 ,  9.878000e-04 ,  -9.840000e-04
DataValue ,  1.640000e+00 ,  1.023050e-03 ,  -3.100000e-05
DataValue ,  1.600000e+00 ,  2.870000e-05 ,  -2.874500e-05
DataValue ,  1.560000e+00 ,  2.505500e-05 ,  -2.552000e-05
DataValue ,  1.520000e+00 ,  2.323500e-05 ,  -2.305500e-05
DataValue ,  1.480000e+00 ,  2.101000e-05 ,  -2.133000e-05
DataValue ,  1.440000e+00 ,  1.924500e-05 ,  -1.928000e-05
DataValue ,  1.400000e+00 ,  1.789500e-05 ,  -1.781500e-05
DataValue ,  1.360000e+00 ,  1.638500e-05 ,  -1.639500e-05
DataValue ,  1.320000e+00 ,  1.513500e-05 ,  -1.513000e-05
DataValue ,  1.280000e+00 ,  1.404500e-05 ,  -1.393500e-05
DataValue ,  1.240000e+00 ,  1.299500e-05 ,  -1.295000e-05
DataValue ,  1.200000e+00 ,  1.191000e-05 ,  -1.196500e-05
DataValue ,  1.160000e+00 ,  1.104000e-05 ,  -1.108000e-05
DataValue ,  1.120000e+00 ,  1.014000e-05 ,  -1.015500e-05
DataValue ,  1.080000e+00 ,  9.355500e-06 ,  -9.470000e-06
DataValue ,  1.040000e+00 ,  8.687500e-06 ,  -8.718000e-06
DataValue ,  1.000000e+00 ,  8.022000e-06 ,  -8.081500e-06
DataValue ,  9.600000e-01 ,  7.395000e-06 ,  -7.404500e-06
DataValue ,  9.200000e-01 ,  6.824000e-06 ,  -6.814500e-06
DataValue ,  8.800000e-01 ,  6.300000e-06 ,  -6.281000e-06
DataValue ,  8.400000e-01 ,  5.740500e-06 ,  -5.773000e-06
DataValue ,  8.000000e-01 ,  5.294500e-06 ,  -5.257500e-06
DataValue ,  7.600000e-01 ,  4.812000e-06 ,  -4.808500e-06
DataValue ,  7.200000e-01 ,  4.341500e-06 ,  -4.331000e-06
DataValue ,  6.800000e-01 ,  3.954000e-06 ,  -3.962000e-06
DataValue ,  6.400000e-01 ,  3.592000e-06 ,  -3.622500e-06
DataValue ,  6.000000e-01 ,  3.227000e-06 ,  -3.224000e-06
DataValue ,  5.600000e-01 ,  2.914000e-06 ,  -2.910000e-06
DataValue ,  5.200000e-01 ,  2.598500e-06 ,  -2.598500e-06
DataValue ,  4.800000e-01 ,  2.301500e-06 ,  -2.321000e-06
DataValue ,  4.400000e-01 ,  2.042500e-06 ,  -2.050000e-06
DataValue ,  4.000000e-01 ,  1.794000e-06 ,  -1.807000e-06
DataValue ,  3.600000e-01 ,  1.571000e-06 ,  -1.570500e-06
DataValue ,  3.200000e-01 ,  1.345500e-06 ,  -1.347000e-06
DataValue ,  2.800000e-01 ,  1.141000e-06 ,  -1.140500e-06
DataValue ,  2.400000e-01 ,  9.450000e-07 ,  -9.455000e-07
DataValue ,  2.000000e-01 ,  7.668500e-07 ,  -7.609000e-07
DataValue ,  1.600000e-01 ,  5.941500e-07 ,  -5.951500e-07
DataValue ,  1.200000e-01 ,  4.356000e-07 ,  -4.361000e-07
DataValue ,  8.000000e-02 ,  2.833000e-07 ,  -2.831500e-07
DataValue ,  4.000000e-02 ,  1.402000e-07 ,  -1.406500e-07
DataValue ,  0.000000e+00 ,  5.990000e-11 ,  -7.100000e-11
