Repository: tedkmburu/Nb02_v2

# NbO2 - Summer Research
<a name="readme-top"></a>




<!-- PROJECT SHIELDS -->
<!--
*** I'm using markdown "reference style" links for readability.
*** Reference links are enclosed in brackets [ ] instead of parentheses ( ).
*** See the bottom of this document for the declaration of the reference variables
*** for contributors-url, forks-url, etc. This is an optional, concise syntax you may use.
*** https://www.markdownguide.org/basic-syntax/#reference-style-links
-->



<!-- PROJECT LOGO -->
<div align="center">
  <a href="https://github.com/othneildrew/Best-README-Template">
  </a>

  <h3 align="center">NbO2 Research</h3>
    This code is used to analyze IV curves for Prof.

File: old/SelectorIV/Selector-IV-sweep_20220609_17-58-21-157982_NbO2_120nm_DevX1Y4_DieX0Y0_27.csv
TestParameter ,Measurement.Type ,Selector-IV-sweep
TestParameter ,MainFrame
TestParameter ,Channel.Type ,SMU ,SMU
TestParameter ,Channel.Unit ,SMU2:MP ,SMU1:MP
TestParameter ,Channel.IName ,I1 ,I2
TestParameter ,Channel.VName ,V1 ,V2
TestParameter ,Channel.Mode ,V ,V
TestParameter ,Channel.Func ,VAR1 ,CONST
TestParameter ,Channel.Value ,- ,  0.000000
TestParameter ,Channel.Index , ,
TestParameter ,Channel.Time , ,
TestParameter ,Measurement.Port.SeriesResistance ,ON ,ON
TestParameter ,Measurement.Port.Filter ,0 ,0
TestParameter ,hold ,0.000000
TestParameter ,delay ,0.000000
TestParameter ,Measurement.Primary.Locus ,Double
TestParameter ,Measurement.Primary.Scale ,Linear
TestParameter ,Measurement.Primary.Start ,0.000000
TestParameter ,Measurement.Primary.Stop ,4.000000
TestParameter ,Measurement.Primary.Step ,101.000000
TestParameter ,Measurement.Primary.Compliance ,0.001
TestParameter ,Measurement.Primary.PowerCompliance ,0
TestParameter ,Measurement.Aborting.Condition ,CONTINUE  AT  ANY
TestParameter ,Measurement.PostOutput.Value ,  START
TestParameter ,Measurement.Bias.Source ,0.000000 ,0.000000
TestParameter ,Measurement.Bias.Compliance ,0.001000 ,0.010000
TestParameter ,Measurement.Unit ,SMU2:MP ,SMU1:MP
TestParameter ,Measurement.Adc ,HS  ADC ,HS  ADC
TestParameter ,Measurement.Measurement ,ERROR:  NOT  FOUND ,ERROR:  NOT  FOUND
TestParameter ,Measurement.RangingMode ,AUTO ,AUTO
TestParameter ,Measurement.RangeBoundary ,AUTO ,AUTO
TestParameter ,Timing.Hold ,  0.000000
TestParameter ,Timing.Delay ,  0.000000
TestParameter ,Timing.StepDelay ,
TestParameter ,Timing.StepSourceTriggerDelay ,
TestParameter ,Timing.StepMeasurementTriggerDelay ,
TestParameter ,Measurement.Adc.HighSpeed.Mode ,AUTO
TestParameter ,Measurement.Adc.HighSpeed.Coeff ,  1
TestParameter ,Measurement.Adc.HighResolution.AutoZero ,  ON
TestParameter ,Measurement.Adc.HighResolution.Mode ,AUTO
TestParameter ,Measurement.Adc.HighResolution.Coeff ,  6
Measurement ,Device ,NbO2_120nm
Measurement ,Time ,2022-06-09_17-55-41
Measurement ,  VlowMeas ,  0.5
Measurement ,  VlowMeasReal ,  0.52
Measurement ,  Repetition ,  27
Measurement ,  Rhigh ,  3.716263e+03
Measurement ,  Rlow1 ,  2.782236e+05
Measurement ,  Rlow2 ,  2.747688e+05
Measurement ,  Vth1 ,  2
Measurement ,  Vth2 ,  2
DataName ,  V1 ,  I1 ,  R1 ,  I2
Units ,  V ,  A ,  ohm ,  A
Dimension ,  202 ,  202 ,  202 ,  202
DataValue ,  0.000000e+00 ,  1.550000e-11 ,  -6.315000e-11
DataValue ,  4.000000e-02 ,  1.173000e-07 ,  -1.171500e-07
DataValue ,  8.000000e-02 ,  2.351500e-07 ,  -2.351500e-07
DataValue ,  1.200000e-01 ,  3.562500e-07 ,  -3.558500e-07
DataValue ,  1.600000e-01 ,  4.798000e-07 ,  -4.798000e-07
DataValue ,  2.000000e-01 ,  6.081500e-07 ,  -6.085000e-07
DataValue ,  2.400000e-01 ,  7.410000e-07 ,  -7.419000e-07
DataValue ,  2.800000e-01 ,  8.805000e-07 ,  -8.811500e-07
DataValue ,  3.200000e-01 ,  1.026300e-06 ,  -1.026050e-06
DataValue ,  3.600000e-01 ,  1.178500e-06 ,  -1.180000e-06
DataValue ,  4.000000e-01 ,  1.340000e-06 ,  -1.340000e-06
DataValue ,  4.400000e-01 ,  1.507000e-06 ,  -1.505500e-06
DataValue ,  4.800000e-01 ,  1.685500e-06 ,  -1.684500e-06
DataValue ,  5.200000e-01 ,  1.869000e-06 ,  -1.868000e-06
DataValue ,  5.600000e-01 ,  2.065500e-06 ,  -2.064000e-06
DataValue ,  6.000000e-01 ,  2.272500e-06 ,  -2.272500e-06
DataValue ,  6.400000e-01 ,  2.486500e-06 ,  -2.489500e-06
DataValue ,  6.800000e-01 ,  2.714500e-06 ,  -2.716000e-06
DataValue ,  7.200000e-01 ,  2.954000e-06 ,  -2.958000e-06
DataValue ,  7.600000e-01 ,  3.211500e-06 ,  -3.209500e-06
DataValue ,  8.000000e-01 ,  3.473500e-06 ,  -3.474000e-06
DataValue ,  8.400000e-01 ,  3.758500e-06 ,  -3.761000e-06
DataValue ,  8.800000e-01 ,  4.058500e-06 ,  -4.058500e-06
DataValue ,  9.200000e-01 ,  4.369000e-06 ,  -4.365500e-06
DataValue ,  9.600000e-01 ,  4.702500e-06 ,  -4.699500e-06
DataValue ,  1.000000e+00 ,  5.052000e-06 ,  -5.046500e-06
DataValue ,  1.040000e+00 ,  5.421000e-06 ,  -5.418000e-06
DataValue ,  1.080000e+00 ,  5.797500e-06 ,  -5.803500e-06
DataValue ,  1.120000e+00 ,  6.219500e-06 ,  -6.218500e-06
DataValue ,  1.160000e+00 ,  6.650000e-06 ,  -6.656000e-06
DataValue ,  1.200000e+00 ,  7.123500e-06 ,  -7.109000e-06
DataValue ,  1.240000e+00 ,  7.604000e-06 ,  -7.605000e-06
DataValue ,  1.280000e+00 ,  8.135500e-06 ,  -8.138000e-06
DataValue ,  1.320000e+00 ,  8.691500e-06 ,  -8.687500e-06
DataValue ,  1.360000e+00 ,  9.263000e-06 ,  -9.275000e-06
DataValue ,  1.400000e+00 ,  9.896500e-06 ,  -9.902000e-06
DataValue ,  1.440000e+00 ,  1.058750e-05 ,  -1.058150e-05
DataValue ,  1.480000e+00 ,  1.131300e-05 ,  -1.130250e-05
DataValue ,  1.520000e+00 ,  1.207000e-05 ,  -1.209500e-05
DataValue ,  1.560000e+00 ,  1.292000e-05 ,  -1.290000e-05
DataValue ,  1.600000e+00 ,  1.380500e-05 ,  -1.379000e-05
DataValue ,  1.640000e+00 ,  1.476000e-05 ,  -1.478500e-05
DataValue ,  1.680000e+00 ,  1.583500e-05 ,  -1.583000e-05
DataValue ,  1.720000e+00 ,  1.697000e-05 ,  -1.697500e-05
DataValue ,  1.760000e+00 ,  1.818500e-05 ,  -1.816000e-05
DataValue ,  1.800000e+00 ,  1.954000e-05 ,  -1.955500e-05
DataValue ,  1.840000e+00 ,  2.104500e-05 ,  -2.101000e-05
DataValue ,  1.880000e+00 ,  2.267500e-05 ,  -2.269500e-05
DataValue ,  1.920000e+00 ,  2.468500e-05 ,  -2.464000e-05
DataValue ,  1.960000e+00 ,  2.676000e-05 ,  -2.675000e-05
DataValue ,  2.000000e+00 ,  2.918500e-05 ,  -2.915000e-05
DataValue ,  2.040000e+00 ,  3.193000e-05 ,  -3.206000e-05
DataValue ,  2.080000e+00 ,  3.530000e-05 ,  -3.524000e-05
DataValue ,  2.120000e+00 ,  3.934500e-05 ,  -3.946500e-05
DataValue ,  2.160000e+00 ,  4.465000e-05 ,  -4.474000e-05
DataValue ,  2.200000e+00 ,  5.277500e-05 ,  -5.276000e-05
DataValue ,  2.240000e+00 ,  7.155000e-05 ,  -7.143000e-05
DataValue ,  2.280000e+00 ,  9.500000e-04 ,  -1.297500e-03
DataValue ,  2.320000e+00 ,  1.099600e-03 ,  -1.733000e-03
DataValue ,  2.360000e+00 ,  1.102000e-03 ,  -1.449500e-03
DataValue ,  2.400000e+00 ,  9.501500e-04 ,  -1.673000e-03
DataValue ,  2.440000e+00 ,  1.079350e-03 ,  -9.185000e-04
DataValue ,  2.480000e+00 ,  1.107700e-03 ,  -7.495000e-04
DataValue ,  2.520000e+00 ,  1.111200e-03 ,  -1.760000e-03
DataValue ,  2.560000e+00 ,  1.059600e-03 ,  -7.320000e-04
DataValue ,  2.600000e+00 ,  9.800000e-04 ,  -1.335000e-03
DataValue ,  2.640000e+00 ,  9.984500e-04 ,  -1.512500e-03
DataValue ,  2.680000e+00 ,  1.099750e-03 ,  -1.339000e-03
DataValue ,  2.720000e+00 ,  1.067800e-03 ,  -1.380500e-03
DataValue ,  2.760000e+00 ,  1.100650e-03 ,  -1.000000e-03
DataValue ,  2.800000e+00 ,  1.107850e-03 ,  -1.574500e-03
DataValue ,  2.840000e+00 ,  9.793000e-04 ,  -1.533500e-03
DataValue ,  2.880000e+00 ,  1.105200e-03 ,  -1.668000e-03
DataValue ,  2.920000e+00 ,  1.082800e-03 ,  -1.703000e-03
DataValue ,  2.960000e+00 ,  1.098850e-03 ,  -1.652000e-03
DataValue ,  3.000000e+00 ,  1.026550e-03 ,  -1.582500e-03
DataValue ,  3.040000e+00 ,  1.100050e-03 ,  -1.722500e-03
DataValue ,  3.080000e+00 ,  9.910000e-04 ,  -1.746000e-03
DataValue ,  3.120000e+00 ,  9.552000e-04 ,  -1.271500e-03
DataValue ,  3.160000e+00 ,  1.097000e-03 ,  -7.555000e-04
DataValue ,  3.200000e+00 ,  1.006100e-03 ,  -1.387500e-03
DataValue ,  3.240000e+00 ,  1.015500e-03 ,  -1.720000e-03
DataValue ,  3.280000e+00 ,  1.107700e-03 ,  -1.738000e-03
DataValue ,  3.320000e+00 ,  9.617500e-04 ,  -1.000500e-03
DataValue ,  3.360000e+00 ,  1.000050e-03 ,  -1.000500e-03
DataValue ,  3.400000e+00 ,  1.093600e-03 ,  -1.698500e-03
DataValue ,  3.440000e+00 ,  1.072900e-03 ,  -1.380500e-03
DataValue ,  3.480000e+00 ,  9.674000e-04 ,  -8.660000e-04
DataValue ,  3.520000e+00 ,  1.105750e-03 ,  -1.666000e-03
DataValue ,  3.560000e+00 ,  1.087800e-03 ,  -8.345000e-04
DataValue ,  3.600000e+00 ,  1.110050e-03 ,  -1.742000e-03
DataValue ,  3.640000e+00 ,  1.039850e-03 ,  -1.452000e-03
DataValue ,  3.680000e+00 ,  1.066400e-03 ,  -8.975000e-04
DataValue ,  3.720000e+00 ,  1.008500e-03 ,  -1.105000e-03
DataValue ,  3.760000e+00 ,  9.589500e-04 ,  -1.310500e-03
DataValue ,  3.800000e+00 ,  1.015400e-03 ,  -1.074000e-03
DataValue ,  3.840000e+00 ,  9.888000e-04 ,  -1.726500e-03
DataValue ,  3.880000e+00 ,  9.582500e-04 ,  -1.039000e-03
DataValue ,  3.920000e+00 ,  9.563000e-04 ,  -1.337500e-03
DataValue ,  3.960000e+00 ,  1.080150e-03 ,  -7.675000e-04
DataValue ,  4.000000e+00 ,  9.556000e-04 ,  -6.720000e-04
DataValue ,  4.000000e+00 ,  1.076350e-03 ,  -1.735000e-03
DataValue ,  3.960000e+00 ,  1.002950e-03 ,  -1.740000e-03
DataValue ,  3.920000e+00 ,  1.096700e-03 ,  -1.720000e-03
DataValue ,  3.880000e+00 ,  9.838500e-04 ,  -1.601000e-03
DataValue ,  3.840000e+00 ,  9.560500e-04 ,  -1.670000e-03
DataValue ,  3.800000e+00 ,  1.105150e-03 ,  -1.719000e-03
DataValue ,  3.760000e+00 ,  1.084800e-03 ,  -1.715500e-03
DataValue ,  3.720000e+00 ,  9.753500e-04 ,  -1.620000e-03
DataValue ,  3.680000e+00 ,  1.037750e-03 ,  -1.565500e-03
DataValue ,  3.640000e+00 ,  1.097500e-03 ,  -8.725000e-04
DataValue ,  3.600000e+00 ,  9.697500e-04 ,  -1.644500e-03
DataValue ,  3.560000e+00 ,  9.730000e-04 ,  -1.548000e-03
DataValue ,  3.520000e+00 ,  1.049500e-03 ,  -7.710000e-04
DataValue ,  3.480000e+00 ,  9.566000e-04 ,  -1.666500e-03
DataValue ,  3.440000e+00 ,  1.090300e-03 ,  -1.659000e-03
DataValue ,  3.400000e+00 ,  1.095800e-03 ,  -1.592500e-03
DataValue ,  3.360000e+00 ,  1.111050e-03 ,  -1.729000e-03
DataValue ,  3.320000e+00 ,  1.065600e-03 ,  -1.335500e-03
DataValue ,  3.280000e+00 ,  1.093150e-03 ,  -1.470500e-03
DataValue ,  3.240000e+00 ,  1.085100e-03 ,  -1.347500e-03
DataValue ,  3.200000e+00 ,  1.102150e-03 ,  -1.012000e-03
DataValue ,  3.160000e+00 ,  1.110950e-03 ,  -1.745000e-03
DataValue ,  3.120000e+00 ,  9.809500e-04 ,  -1.560500e-03
DataValue ,  3.080000e+00 ,  9.688000e-04 ,  -1.641000e-03
DataValue ,  3.040000e+00 ,  1.111350e-03 ,  -1.405000e-03
DataValue ,  3.000000e+00 ,  1.034100e-03 ,  -1.475000e-03
DataValue ,  2.960000e+00 ,  1.104000e-03 ,  -1.315500e-03
DataValue ,  2.920000e+00 ,  1.057450e-03 ,  -1.356500e-03
DataValue ,  2.880000e+00 ,  1.091000e-03 ,  -1.692000e-03
DataValue ,  2.840000e+00 ,  1.107750e-03 ,  -9.535000e-04
DataValue ,  2.800000e+00 ,  1.104700e-03 ,  -1.149000e-03
DataValue ,  2.760000e+00 ,  1.055150e-03 ,  -1.467500e-03
DataValue ,  2.720000e+00 ,  1.088100e-03 ,  -1.443500e-03
DataValue ,  2.680000e+00 ,  1.108150e-03 ,  -1.316000e-03
DataValue ,  2.640000e+00 ,  1.103400e-03 ,  -1.520000e-03
DataValue ,  2.600000e+00 ,  1.013400e-03 ,  -1.744000e-03
DataValue ,  2.560000e+00 ,  9.668000e-04 ,  -1.646500e-03
DataValue ,  2.520000e+00 ,  1.077150e-03 ,  -1.736000e-03
DataValue ,  2.480000e+00 ,  9.895500e-04 ,  -1.734000e-03
DataValue ,  2.440000e+00 ,  1.060300e-03 ,  -1.638500e-03
DataValue ,  2.400000e+00 ,  9.629000e-04 ,  -1.697000e-03
DataValue ,  2.360000e+00 ,  9.718500e-04 ,  -1.610500e-03
DataValue ,  2.320000e+00 ,  1.107600e-03 ,  -1.728500e-03
DataValue ,  2.280000e+00 ,  1.082550e-03 ,  -1.670500e-03
DataValue ,  2.240000e+00 ,  1.094150e-03 ,  -1.509500e-03
DataValue ,  2.200000e+00 ,  1.074750e-03 ,  -5.450000e-05
DataValue ,  2.160000e+00 ,  4.558000e-05 ,  -4.569500e-05
DataValue ,  2.120000e+00 ,  4.004500e-05 ,  -4.002000e-05
DataValue ,  2.080000e+00 ,  3.579000e-05 ,  -3.576000e-05
DataValue ,  2.040000e+00 ,  3.234500e-05 ,  -3.223500e-05
DataValue ,  2.000000e+00 ,  2.940500e-05 ,  -2.943500e-05
DataValue ,  1.960000e+00 ,  2.695500e-05 ,  -2.696000e-05
DataValue ,  1.920000e+00 ,  2.487000e-05 ,  -2.488500e-05
DataValue ,  1.880000e+00 ,  2.300500e-05 ,  -2.302500e-05
DataValue ,  1.840000e+00 ,  2.130000e-05 ,  -2.130500e-05
DataValue ,  1.800000e+00 ,  1.976000e-05 ,  -1.974500e-05
DataValue ,  1.760000e+00 ,  1.839000e-05 ,  -1.840500e-05
DataValue ,  1.720000e+00 ,  1.715000e-05 ,  -1.712500e-05
DataValue ,  1.680000e+00 ,  1.598000e-05 ,  -1.597500e-05
DataValue ,  1.640000e+00 ,  1.495500e-05 ,  -1.494500e-05
DataValue ,  1.600000e+00 ,  1.397500e-05 ,  -1.397000e-05
DataValue ,  1.560000e+00 ,  1.304500e-05 ,  -1.306000e-05
DataValue ,  1.520000e+00 ,  1.220000e-05 ,  -1.220000e-05
DataValue ,  1.480000e+00 ,  1.143500e-05 ,  -1.144000e-05
DataValue ,  1.440000e+00 ,  1.071000e-05 ,  -1.070500e-05
DataValue ,  1.400000e+00 ,  1.003000e-05 ,  -1.002000e-05
DataValue ,  1.360000e+00 ,  9.390000e-06 ,  -9.385500e-06
DataValue ,  1.320000e+00 ,  8.807500e-06 ,  -8.802500e-06
DataValue ,  1.280000e+00 ,  8.237500e-06 ,  -8.237500e-06
DataValue ,  1.240000e+00 ,  7.711500e-06 ,  -7.702000e-06
DataValue ,  1.200000e+00 ,  7.210500e-06 ,  -7.209000e-06
DataValue ,  1.160000e+00 ,  6.736500e-06 ,  -6.740000e-06
DataValue ,  1.120000e+00 ,  6.299500e-06 ,  -6.295500e-06
DataValue ,  1.080000e+00 ,  5.889500e-06 ,  -5.886000e-06
DataValue ,  1.040000e+00 ,  5.483000e-06 ,  -5.481000e-06
DataValue ,  1.000000e+00 ,  5.112500e-06 ,  -5.112000e-06
DataValue ,  9.600000e-01 ,  4.763000e-06 ,  -4.763500e-06
DataValue ,  9.200000e-01 ,  4.424500e-06 ,  -4.427000e-06
DataValue ,  8.800000e-01 ,  4.110500e-06 ,  -4.104000e-06
DataValue ,  8.400000e-01 ,  3.803500e-06 ,  -3.800000e-06
DataValue ,  8.000000e-01 ,  3.518500e-06 ,  -3.518000e-06
DataValue ,  7.600000e-01 ,  3.250000e-06 ,  -3.250500e-06
DataValue ,  7.200000e-01 ,  2.995000e-06 ,  -2.998500e-06
DataValue ,  6.800000e-01 ,  2.751500e-06 ,  -2.748000e-06
DataValue ,  6.400000e-01 ,  2.517000e-06 ,  -2.518500e-06
DataValue ,  6.000000e-01 ,  2.299000e-06 ,  -2.299500e-06
DataValue ,  5.600000e-01 ,  2.089000e-06 ,  -2.090500e-06
DataValue ,  5.200000e-01 ,  1.892500e-06 ,  -1.894000e-06
DataValue ,  4.800000e-01 ,  1.705000e-06 ,  -1.703000e-06
DataValue ,  4.400000e-01 ,  1.528000e-06 ,  -1.526000e-06
DataValue ,  4.000000e-01 ,  1.357500e-06 ,  -1.356500e-06
DataValue ,  3.600000e-01 ,  1.197500e-06 ,  -1.195000e-06
DataValue ,  3.200000e-01 ,  1.041000e-06 ,  -1.041000e-06
DataValue ,  2.800000e-01 ,  8.929500e-07 ,  -8.936000e-07
DataValue ,  2.400000e-01 ,  7.507500e-07 ,  -7.510500e-07
DataValue ,  2.000000e-01 ,  6.160000e-07 ,  -6.163000e-07
DataValue ,  1.600000e-01 ,  4.863000e-07 ,  -4.855000e-07
DataValue ,  1.200000e-01 ,  3.606000e-07 ,  -3.600500e-07
DataValue ,  8.000000e-02 ,  2.380000e-07 ,  -2.379000e-07
DataValue ,  4.000000e-02 ,  1.184000e-07 ,  -1.181500e-07
DataValue ,  0.000000e+00 ,  5.125000e-11 ,  -4.255000e-11

File: old/SelectorIV/Selector-IV-sweep_20220609_17-59-32-175838_NbO2_120nm_DevX1Y4_DieX0Y0_39.csv
TestParameter ,Measurement.Type ,Selector-IV-sweep
TestParameter ,MainFrame
TestParameter ,Channel.Type ,SMU ,SMU
TestParameter ,Channel.Unit ,SMU2:MP ,SMU1:MP
TestParameter ,Channel.IName ,I1 ,I2
TestParameter ,Channel.VName ,V1 ,V2
TestParameter ,Channel.Mode ,V ,V
TestParameter ,Channel.Func ,VAR1 ,CONST
TestParameter ,Channel.Value ,- ,  0.000000
TestParameter ,Channel.Index , ,
TestParameter ,Channel.Time , ,
TestParameter ,Measurement.Port.SeriesResistance ,ON ,ON
TestParameter ,Measurement.Port.Filter ,0 ,0
TestParameter ,hold ,0.000000
TestParameter ,delay ,0.000000
TestParameter ,Measurement.Primary.Locus ,Double
TestParameter ,Measurement.Primary.Scale ,Linear
TestParameter ,Measurement.Primary.Start ,0.000000
TestParameter ,Measurement.Primary.Stop ,4.000000
TestParameter ,Measurement.Primary.Step ,101.000000
TestParameter ,Measurement.Primary.Compliance ,0.001
TestParameter ,Measurement.Primary.PowerCompliance ,0
TestParameter ,Measurement.Aborting.Condition ,CONTINUE  AT  ANY
TestParameter ,Measurement.PostOutput.Value ,  START
TestParameter ,Measurement.Bias.Source ,0.000000 ,0.000000
TestParameter ,Measurement.Bias.Compliance ,0.001000 ,0.010000
TestParameter ,Measurement.Unit ,SMU2:MP ,SMU1:MP
TestParameter ,Measurement.Adc ,HS  ADC ,HS  ADC
TestParameter ,Measurement.Measurement ,ERROR:  NOT  FOUND ,ERROR:  NOT  FOUND
TestParameter ,Measurement.RangingMode ,AUTO ,AUTO
TestParameter ,Measurement.RangeBoundary ,AUTO ,AUTO
TestParameter ,Timing.Hold ,  0.000000
TestParameter ,Timing.Delay ,  0.000000
TestParameter ,Timing.StepDelay ,
TestParameter ,Timing.StepSourceTriggerDelay ,
TestParameter ,Timing.StepMeasurementTriggerDelay ,
TestParameter ,Measurement.Adc.HighSpeed.Mode ,AUTO
TestParameter ,Measurement.Adc.HighSpeed.Coeff ,  1
TestParameter ,Measurement.Adc.HighResolution.AutoZero ,  ON
TestParameter ,Measurement.Adc.HighResolution.Mode ,AUTO
TestParameter ,Measurement.Adc.HighResolution.Coeff ,  6
Measurement ,Device ,NbO2_120nm
Measurement ,Time ,2022-06-09_17-55-41
Measurement ,  VlowMeas ,  0.5
Measurement ,  VlowMeasReal ,  0.52
Measurement ,  Repetition ,  39
Measurement ,  Rhigh ,  3.635703e+03
Measurement ,  Rlow1 ,  2.846975e+05
Measurement ,  Rlow2 ,  2.814614e+05
Measurement ,  Vth1 ,  2
Measurement ,  Vth2 ,  2
DataName ,  V1 ,  I1 ,  R1 ,  I2
Units ,  V ,  A ,  ohm ,  A
Dimension ,  202 ,  202 ,  202 ,  202
DataValue ,  0.000000e+00 ,  4.950000e-11 ,  -3.805000e-11
DataValue ,  4.000000e-02 ,  1.141500e-07 ,  -1.140000e-07
DataValue ,  8.000000e-02 ,  2.294500e-07 ,  -2.296000e-07
DataValue ,  1.200000e-01 ,  3.473500e-07 ,  -3.477500e-07
DataValue ,  1.600000e-01 ,  4.683000e-07 ,  -4.688000e-07
DataValue ,  2.000000e-01 ,  5.934500e-07 ,  -5.933500e-07
DataValue ,  2.400000e-01 ,  7.239500e-07 ,  -7.233500e-07
DataValue ,  2.800000e-01 ,  8.601000e-07 ,  -8.593000e-07
DataValue ,  3.200000e-01 ,  1.001350e-06 ,  -1.001250e-06
DataValue ,  3.600000e-01 ,  1.150100e-06 ,  -1.152000e-06
DataValue ,  4.000000e-01 ,  1.308500e-06 ,  -1.309000e-06
DataValue ,  4.400000e-01 ,  1.472000e-06 ,  -1.475000e-06
DataValue ,  4.800000e-01 ,  1.645500e-06 ,  -1.646500e-06
DataValue ,  5.200000e-01 ,  1.826500e-06 ,  -1.828000e-06
DataValue ,  5.600000e-01 ,  2.020000e-06 ,  -2.018000e-06
DataValue ,  6.000000e-01 ,  2.222500e-06 ,  -2.221000e-06
DataValue ,  6.400000e-01 ,  2.434000e-06 ,  -2.431500e-06
DataValue ,  6.800000e-01 ,  2.654500e-06 ,  -2.653000e-06
DataValue ,  7.200000e-01 ,  2.888000e-06 ,  -2.885500e-06
DataValue ,  7.600000e-01 ,  3.140500e-06 ,  -3.140000e-06
DataValue ,  8.000000e-01 ,  3.396500e-06 ,  -3.394500e-06
DataValue ,  8.400000e-01 ,  3.671000e-06 ,  -3.673500e-06
DataValue ,  8.800000e-01 ,  3.965000e-06 ,  -3.957000e-06
DataValue ,  9.200000e-01 ,  4.269500e-06 ,  -4.269500e-06
DataValue ,  9.600000e-01 ,  4.594500e-06 ,  -4.593000e-06
DataValue ,  1.000000e+00 ,  4.936000e-06 ,  -4.932000e-06
DataValue ,  1.040000e+00 ,  5.293000e-06 ,  -5.297500e-06
DataValue ,  1.080000e+00 ,  5.678500e-06 ,  -5.672500e-06
DataValue ,  1.120000e+00 ,  6.085000e-06 ,  -6.081000e-06
DataValue ,  1.160000e+00 ,  6.511500e-06 ,  -6.517500e-06
DataValue ,  1.200000e+00 ,  6.965500e-06 ,  -6.970000e-06
DataValue ,  1.240000e+00 ,  7.452500e-06 ,  -7.449000e-06
DataValue ,  1.280000e+00 ,  7.973000e-06 ,  -7.971000e-06
DataValue ,  1.320000e+00 ,  8.512000e-06 ,  -8.513000e-06
DataValue ,  1.360000e+00 ,  9.095500e-06 ,  -9.089000e-06
DataValue ,  1.400000e+00 ,  9.709000e-06 ,  -9.714000e-06
DataValue ,  1.440000e+00 ,  1.036900e-05 ,  -1.036700e-05
DataValue ,  1.480000e+00 ,  1.104850e-05 ,  -1.105450e-05
DataValue ,  1.520000e+00 ,  1.181000e-05 ,  -1.180500e-05
DataValue ,  1.560000e+00 ,  1.261500e-05 ,  -1.261000e-05
DataValue ,  1.600000e+00 ,  1.349500e-05 ,  -1.349500e-05
DataValue ,  1.640000e+00 ,  1.441500e-05 ,  -1.440500e-05
DataValue ,  1.680000e+00 ,  1.542500e-05 ,  -1.541500e-05
DataValue ,  1.720000e+00 ,  1.653500e-05 ,  -1.655000e-05
DataValue ,  1.760000e+00 ,  1.771000e-05 ,  -1.771500e-05
DataValue ,  1.800000e+00 ,  1.904000e-05 ,  -1.901500e-05
DataValue ,  1.840000e+00 ,  2.049500e-05 ,  -2.047500e-05
DataValue ,  1.880000e+00 ,  2.206000e-05 ,  -2.208500e-05
DataValue ,  1.920000e+00 ,  2.386000e-05 ,  -2.384500e-05
DataValue ,  1.960000e+00 ,  2.586000e-05 ,  -2.583000e-05
DataValue ,  2.000000e+00 ,  2.807500e-05 ,  -2.812500e-05
DataValue ,  2.040000e+00 ,  3.072500e-05 ,  -3.075000e-05
DataValue ,  2.080000e+00 ,  3.374000e-05 ,  -3.379500e-05
DataValue ,  2.120000e+00 ,  3.752000e-05 ,  -3.753500e-05
DataValue ,  2.160000e+00 ,  4.228000e-05 ,  -4.217500e-05
DataValue ,  2.200000e+00 ,  4.858000e-05 ,  -4.858000e-05
DataValue ,  2.240000e+00 ,  5.918000e-05 ,  -5.913500e-05
DataValue ,  2.280000e+00 ,  9.776000e-04 ,  -1.587000e-03
DataValue ,  2.320000e+00 ,  1.061450e-03 ,  -1.755000e-03
DataValue ,  2.360000e+00 ,  9.476500e-04 ,  -1.648500e-03
DataValue ,  2.400000e+00 ,  1.015600e-03 ,  -1.648000e-03
DataValue ,  2.440000e+00 ,  1.001900e-03 ,  -1.754000e-03
DataValue ,  2.480000e+00 ,  9.473500e-04 ,  -6.910000e-04
DataValue ,  2.520000e+00 ,  9.796500e-04 ,  -1.668500e-03
DataValue ,  2.560000e+00 ,  9.764500e-04 ,  -1.757500e-03
DataValue ,  2.600000e+00 ,  9.513500e-04 ,  -1.211000e-03
DataValue ,  2.640000e+00 ,  1.069300e-03 ,  -1.677000e-03
DataValue ,  2.680000e+00 ,  9.793000e-04 ,  -1.000200e-03
DataValue ,  2.720000e+00 ,  1.000100e-03 ,  -1.000000e-03
DataValue ,  2.760000e+00 ,  1.000050e-03 ,  -1.000300e-03
DataValue ,  2.800000e+00 ,  1.000200e-03 ,  -1.000100e-03
DataValue ,  2.840000e+00 ,  1.000050e-03 ,  -1.000250e-03
DataValue ,  2.880000e+00 ,  1.000100e-03 ,  -9.999500e-04
DataValue ,  2.920000e+00 ,  1.000150e-03 ,  -1.000200e-03
DataValue ,  2.960000e+00 ,  1.000100e-03 ,  -1.645500e-03
DataValue ,  3.000000e+00 ,  1.016350e-03 ,  -7.400000e-04
DataValue ,  3.040000e+00 ,  9.684000e-04 ,  -1.000000e-03
DataValue ,  3.080000e+00 ,  1.000150e-03 ,  -1.586000e-03
DataValue ,  3.120000e+00 ,  9.641500e-04 ,  -1.681500e-03
DataValue ,  3.160000e+00 ,  9.880500e-04 ,  -1.250000e-03
DataValue ,  3.200000e+00 ,  1.011800e-03 ,  -6.440000e-04
DataValue ,  3.240000e+00 ,  1.108150e-03 ,  -1.089000e-03
DataValue ,  3.280000e+00 ,  1.055750e-03 ,  -1.724500e-03
DataValue ,  3.320000e+00 ,  1.113000e-03 ,  -1.777500e-03
DataValue ,  3.360000e+00 ,  1.082850e-03 ,  -6.875000e-04
DataValue ,  3.400000e+00 ,  9.970500e-04 ,  -9.680000e-04
DataValue ,  3.440000e+00 ,  9.732000e-04 ,  -1.637000e-03
DataValue ,  3.480000e+00 ,  9.563000e-04 ,  -1.393500e-03
DataValue ,  3.520000e+00 ,  9.536500e-04 ,  -1.688500e-03
DataValue ,  3.560000e+00 ,  1.062600e-03 ,  -1.732500e-03
DataValue ,  3.600000e+00 ,  1.100400e-03 ,  -1.438500e-03
DataValue ,  3.640000e+00 ,  9.839000e-04 ,  -8.320000e-04
DataValue ,  3.680000e+00 ,  1.045200e-03 ,  -8.625000e-04
DataValue ,  3.720000e+00 ,  1.044450e-03 ,  -1.106000e-03
DataValue ,  3.760000e+00 ,  1.106150e-03 ,  -9.695000e-04
DataValue ,  3.800000e+00 ,  1.052750e-03 ,  -1.692500e-03
DataValue ,  3.840000e+00 ,  1.080150e-03 ,  -1.115000e-03
DataValue ,  3.880000e+00 ,  1.096850e-03 ,  -1.729500e-03
DataValue ,  3.920000e+00 ,  9.844500e-04 ,  -1.515500e-03
DataValue ,  3.960000e+00 ,  1.090550e-03 ,  -1.701000e-03
DataValue ,  4.000000e+00 ,  9.624500e-04 ,  -1.060000e-03
DataValue ,  4.000000e+00 ,  1.100200e-03 ,  -1.682000e-03
DataValue ,  3.960000e+00 ,  1.121600e-03 ,  -1.108500e-03
DataValue ,  3.920000e+00 ,  1.115250e-03 ,  -1.015500e-03
DataValue ,  3.880000e+00 ,  1.066000e-03 ,  -1.493500e-03
DataValue ,  3.840000e+00 ,  1.109100e-03 ,  -1.756500e-03
DataValue ,  3.800000e+00 ,  9.528500e-04 ,  -1.768000e-03
DataValue ,  3.760000e+00 ,  1.023000e-03 ,  -8.380000e-04
DataValue ,  3.720000e+00 ,  1.061500e-03 ,  -1.435500e-03
DataValue ,  3.680000e+00 ,  1.032200e-03 ,  -1.138000e-03
DataValue ,  3.640000e+00 ,  1.012500e-03 ,  -1.306500e-03
DataValue ,  3.600000e+00 ,  1.081050e-03 ,  -1.157000e-03
DataValue ,  3.560000e+00 ,  1.111650e-03 ,  -1.482500e-03
DataValue ,  3.520000e+00 ,  9.656500e-04 ,  -1.309500e-03
DataValue ,  3.480000e+00 ,  9.866500e-04 ,  -1.000000e-03
DataValue ,  3.440000e+00 ,  1.000150e-03 ,  -1.000100e-03
DataValue ,  3.400000e+00 ,  1.081800e-03 ,  -1.743000e-03
DataValue ,  3.360000e+00 ,  1.114350e-03 ,  -7.985000e-04
DataValue ,  3.320000e+00 ,  1.062750e-03 ,  -1.627500e-03
DataValue ,  3.280000e+00 ,  9.569000e-04 ,  -1.220000e-03
DataValue ,  3.240000e+00 ,  9.581500e-04 ,  -6.990000e-04
DataValue ,  3.200000e+00 ,  1.087800e-03 ,  -1.723000e-03
DataValue ,  3.160000e+00 ,  1.044400e-03 ,  -1.420500e-03
DataValue ,  3.120000e+00 ,  9.546000e-04 ,  -1.373500e-03
DataValue ,  3.080000e+00 ,  1.041550e-03 ,  -1.210000e-03
DataValue ,  3.040000e+00 ,  1.062750e-03 ,  -8.360000e-04
DataValue ,  3.000000e+00 ,  9.560000e-04 ,  -1.326500e-03
DataValue ,  2.960000e+00 ,  9.726000e-04 ,  -9.999500e-04
DataValue ,  2.920000e+00 ,  1.000050e-03 ,  -1.775500e-03
DataValue ,  2.880000e+00 ,  1.009400e-03 ,  -1.557000e-03
DataValue ,  2.840000e+00 ,  1.106650e-03 ,  -7.565000e-04
DataValue ,  2.800000e+00 ,  1.114450e-03 ,  -1.241000e-03
DataValue ,  2.760000e+00 ,  9.706500e-04 ,  -1.083000e-03
DataValue ,  2.720000e+00 ,  1.107200e-03 ,  -1.547500e-03
DataValue ,  2.680000e+00 ,  1.001450e-03 ,  -1.471000e-03
DataValue ,  2.640000e+00 ,  9.661000e-04 ,  -1.467000e-03
DataValue ,  2.600000e+00 ,  1.099150e-03 ,  -1.675000e-03
DataValue ,  2.560000e+00 ,  9.866500e-04 ,  -6.765000e-04
DataValue ,  2.520000e+00 ,  9.619500e-04 ,  -1.735500e-03
DataValue ,  2.480000e+00 ,  9.627000e-04 ,  -9.845000e-04
DataValue ,  2.440000e+00 ,  1.107800e-03 ,  -1.209000e-03
DataValue ,  2.400000e+00 ,  1.112550e-03 ,  -1.705000e-03
DataValue ,  2.360000e+00 ,  1.101100e-03 ,  -1.457500e-03
DataValue ,  2.320000e+00 ,  9.883000e-04 ,  -1.548000e-03
DataValue ,  2.280000e+00 ,  1.051050e-03 ,  -1.796500e-03
DataValue ,  2.240000e+00 ,  9.569000e-04 ,  -1.599500e-03
DataValue ,  2.200000e+00 ,  1.090150e-03 ,  -5.000000e-05
DataValue ,  2.160000e+00 ,  4.304500e-05 ,  -4.316000e-05
DataValue ,  2.120000e+00 ,  3.825000e-05 ,  -3.815000e-05
DataValue ,  2.080000e+00 ,  3.439500e-05 ,  -3.445000e-05
DataValue ,  2.040000e+00 ,  3.121500e-05 ,  -3.115500e-05
DataValue ,  2.000000e+00 ,  2.854000e-05 ,  -2.858500e-05
DataValue ,  1.960000e+00 ,  2.623500e-05 ,  -2.625500e-05
DataValue ,  1.920000e+00 ,  2.424500e-05 ,  -2.423000e-05
DataValue ,  1.880000e+00 ,  2.241500e-05 ,  -2.243000e-05
DataValue ,  1.840000e+00 ,  2.077000e-05 ,  -2.076500e-05
DataValue ,  1.800000e+00 ,  1.930000e-05 ,  -1.926500e-05
DataValue ,  1.760000e+00 ,  1.794500e-05 ,  -1.792000e-05
DataValue ,  1.720000e+00 ,  1.674500e-05 ,  -1.674500e-05
DataValue ,  1.680000e+00 ,  1.561500e-05 ,  -1.562000e-05
DataValue ,  1.640000e+00 ,  1.459500e-05 ,  -1.457500e-05
DataValue ,  1.600000e+00 ,  1.364000e-05 ,  -1.364500e-05
DataValue ,  1.560000e+00 ,  1.275000e-05 ,  -1.274000e-05
DataValue ,  1.520000e+00 ,  1.195500e-05 ,  -1.192500e-05
DataValue ,  1.480000e+00 ,  1.117500e-05 ,  -1.120000e-05
DataValue ,  1.440000e+00 ,  1.047500e-05 ,  -1.047000e-05
DataValue ,  1.400000e+00 ,  9.802000e-06 ,  -9.804000e-06
DataValue ,  1.360000e+00 ,  9.190000e-06 ,  -9.184000e-06
DataValue ,  1.320000e+00 ,  8.605000e-06 ,  -8.598500e-06
DataValue ,  1.280000e+00 ,  8.049500e-06 ,  -8.035000e-06
DataValue ,  1.240000e+00 ,  7.525000e-06 ,  -7.526500e-06
DataValue ,  1.200000e+00 ,  7.038000e-06 ,  -7.035000e-06
DataValue ,  1.160000e+00 ,  6.572500e-06 ,  -6.579000e-06
DataValue ,  1.120000e+00 ,  6.143500e-06 ,  -6.138500e-06
DataValue ,  1.080000e+00 ,  5.735000e-06 ,  -5.736500e-06
DataValue ,  1.040000e+00 ,  5.349500e-06 ,  -5.354000e-06
DataValue ,  1.000000e+00 ,  4.990500e-06 ,  -4.990000e-06
DataValue ,  9.600000e-01 ,  4.637500e-06 ,  -4.638500e-06
DataValue ,  9.200000e-01 ,  4.314500e-06 ,  -4.309500e-06
DataValue ,  8.800000e-01 ,  4.004000e-06 ,  -4.005000e-06
DataValue ,  8.400000e-01 ,  3.708000e-06 ,  -3.708000e-06
DataValue ,  8.000000e-01 ,  3.435500e-06 ,  -3.433000e-06
DataValue ,  7.600000e-01 ,  3.168500e-06 ,  -3.171500e-06
DataValue ,  7.200000e-01 ,  2.919000e-06 ,  -2.918500e-06
DataValue ,  6.800000e-01 ,  2.683500e-06 ,  -2.683000e-06
DataValue ,  6.400000e-01 ,  2.457000e-06 ,  -2.457500e-06
DataValue ,  6.000000e-01 ,  2.245500e-06 ,  -2.244500e-06
DataValue ,  5.600000e-01 ,  2.044000e-06 ,  -2.041500e-06
DataValue ,  5.200000e-01 ,  1.847500e-06 ,  -1.849500e-06
DataValue ,  4.800000e-01 ,  1.667000e-06 ,  -1.668000e-06
DataValue ,  4.400000e-01 ,  1.493500e-06 ,  -1.493000e-06
DataValue ,  4.000000e-01 ,  1.325000e-06 ,  -1.326000e-06
DataValue ,  3.600000e-01 ,  1.166000e-06 ,  -1.165000e-06
DataValue ,  3.200000e-01 ,  1.014500e-06 ,  -1.015000e-06
DataValue ,  2.800000e-01 ,  8.686000e-07 ,  -8.691500e-07
DataValue ,  2.400000e-01 ,  7.313000e-07 ,  -7.309000e-07
DataValue ,  2.000000e-01 ,  5.994000e-07 ,  -5.993500e-07
DataValue ,  1.600000e-01 ,  4.729000e-07 ,  -4.730000e-07
DataValue ,  1.200000e-01 ,  3.515500e-07 ,  -3.508000e-07
DataValue ,  8.000000e-02 ,  2.315000e-07 ,  -2.313000e-07
DataValue ,  4.000000e-02 ,  1.153000e-07 ,  -1.152500e-07
DataValue ,  0.000000e+00 ,  6.070000e-11 ,  -6.405000e-11

File: old/SelectorIV/Selector-IV-sweep_20220609_18-00-01-819160_NbO2_120nm_DevX1Y4_DieX0Y0_44.csv
TestParameter ,Measurement.Type ,Selector-IV-sweep
TestParameter ,MainFrame
TestParameter ,Channel.Type ,SMU ,SMU
TestParameter ,Channel.Unit ,SMU2:MP ,SMU1:MP
TestParameter ,Channel.IName ,I1 ,I2
TestParameter ,Channel.VName ,V1 ,V2
TestParameter ,Channel.Mode ,V ,V
TestParameter ,Channel.Func ,VAR1 ,CONST
TestParameter ,Channel.Value ,- ,  0.000000
TestParameter ,Channel.Index , ,
TestParameter ,Channel.Time , ,
TestParameter ,Measurement.Port.SeriesResistance ,ON ,ON
TestParameter ,Measurement.Port.Filter ,0 ,0
TestParameter ,hold ,0.000000
TestParameter ,delay ,0.000000
TestParameter ,Measurement.Primary.Locus ,Double
TestParameter ,Measurement.Primary.Scale ,Linear
TestParameter ,Measurement.Primary.Start ,0.000000
TestParameter ,Measurement.Primary.Stop ,4.000000
TestParameter ,Measurement.Primary.Step ,101.000000
TestParameter ,Measurement.Primary.Compliance ,0.001
TestParameter ,Measurement.Primary.PowerCompliance ,0
TestParameter ,Measurement.Aborting.Condition ,CONTINUE  AT  ANY
TestParameter ,Measurement.PostOutput.Value ,  START
TestParameter ,Measurement.Bias.Source ,0.000000 ,0.000000
TestParameter ,Measurement.Bias.Compliance ,0.001000 ,0.010000
TestParameter ,Measurement.Unit ,SMU2:MP ,SMU1:MP
TestParameter ,Measurement.Adc ,HS  ADC ,HS  ADC
TestParameter ,Measurement.Measurement ,ERROR:  NOT  FOUND ,ERROR:  NOT  FOUND
TestParameter ,Measurement.RangingMode ,AUTO ,AUTO
TestParameter ,Measurement.RangeBoundary ,AUTO ,AUTO
TestParameter ,Timing.Hold ,  0.000000
TestParameter ,Timing.Delay ,  0.000000
TestParameter ,Timing.StepDelay ,
TestParameter ,Timing.StepSourceTriggerDelay ,
TestParameter ,Timing.StepMeasurementTriggerDelay ,
TestParameter ,Measurement.Adc.HighSpeed.Mode ,AUTO
TestParameter ,Measurement.Adc.HighSpeed.Coeff ,  1
TestParameter ,Measurement.Adc.HighResolution.AutoZero ,  ON
TestParameter ,Measurement.Adc.HighResolution.Mode ,AUTO
TestParameter ,Measurement.Adc.HighResolution.Coeff ,  6
Measurement ,Device ,NbO2_120nm
Measurement ,Time ,2022-06-09_17-55-41
Measurement ,  VlowMeas ,  0.5
Measurement ,  VlowMeasReal ,  0.52
Measurement ,  Repetition ,  44
Measurement ,  Rhigh ,  3.676471e+03
Measurement ,  Rlow1 ,  2.880089e+05
Measurement ,  Rlow2 ,  2.900167e+05
Measurement ,  Vth1 ,  2
Measurement ,  Vth2 ,  2
DataName ,  V1 ,  I1 ,  R1 ,  I2
Units ,  V ,  A ,  ohm ,  A
Dimension ,  202 ,  202 ,  202 ,  202
DataValue ,  0.000000e+00 ,  5.280000e-11 ,  -6.135000e-11
DataValue ,  4.000000e-02 ,  1.129500e-07 ,  -1.128500e-07
DataValue ,  8.000000e-02 ,  2.268000e-07 ,  -2.269000e-07
DataValue ,  1.200000e-01 ,  3.433500e-07 ,  -3.436000e-07
DataValue ,  1.600000e-01 ,  4.627000e-07 ,  -4.633500e-07
DataValue ,  2.000000e-01 ,  5.867500e-07 ,  -5.881000e-07
DataValue ,  2.400000e-01 ,  7.161500e-07 ,  -7.156500e-07
DataValue ,  2.800000e-01 ,  8.499500e-07 ,  -8.511000e-07
DataValue ,  3.200000e-01 ,  9.907000e-07 ,  -9.929000e-07
DataValue ,  3.600000e-01 ,  1.140050e-06 ,  -1.138750e-06
DataValue ,  4.000000e-01 ,  1.293000e-06 ,  -1.292000e-06
DataValue ,  4.400000e-01 ,  1.454000e-06 ,  -1.452500e-06
DataValue ,  4.800000e-01 ,  1.622500e-06 ,  -1.624500e-06
DataValue ,  5.200000e-01 ,  1.805500e-06 ,  -1.804500e-06
DataValue ,  5.600000e-01 ,  1.995000e-06 ,  -1.993500e-06
DataValue ,  6.000000e-01 ,  2.194000e-06 ,  -2.192500e-06
DataValue ,  6.400000e-01 ,  2.402500e-06 ,  -2.404000e-06
DataValue ,  6.800000e-01 ,  2.624000e-06 ,  -2.619500e-06
DataValue ,  7.200000e-01 ,  2.852500e-06 ,  -2.850500e-06
DataValue ,  7.600000e-01 ,  3.095500e-06 ,  -3.095000e-06
DataValue ,  8.000000e-01 ,  3.352000e-06 ,  -3.349500e-06
DataValue ,  8.400000e-01 ,  3.621000e-06 ,  -3.625500e-06
DataValue ,  8.800000e-01 ,  3.912000e-06 ,  -3.906000e-06
DataValue ,  9.200000e-01 ,  4.204500e-06 ,  -4.207500e-06
DataValue ,  9.600000e-01 ,  4.533000e-06 ,  -4.530500e-06
DataValue ,  1.000000e+00 ,  4.873500e-06 ,  -4.870500e-06
DataValue ,  1.040000e+00 ,  5.221000e-06 ,  -5.226500e-06
DataValue ,  1.080000e+00 ,  5.603000e-06 ,  -5.616500e-06
DataValue ,  1.120000e+00 ,  6.008000e-06 ,  -6.007000e-06
DataValue ,  1.160000e+00 ,  6.430000e-06 ,  -6.428000e-06
DataValue ,  1.200000e+00 ,  6.876500e-06 ,  -6.869000e-06
DataValue ,  1.240000e+00 ,  7.346500e-06 ,  -7.351500e-06
DataValue ,  1.280000e+00 ,  7.849500e-06 ,  -7.855500e-06
DataValue ,  1.320000e+00 ,  8.402500e-06 ,  -8.399000e-06
DataValue ,  1.360000e+00 ,  8.956000e-06 ,  -8.964000e-06
DataValue ,  1.400000e+00 ,  9.572500e-06 ,  -9.571000e-06
DataValue ,  1.440000e+00 ,  1.022650e-05 ,  -1.023500e-05
DataValue ,  1.480000e+00 ,  1.091950e-05 ,  -1.093750e-05
DataValue ,  1.520000e+00 ,  1.167500e-05 ,  -1.166000e-05
DataValue ,  1.560000e+00 ,  1.246500e-05 ,  -1.247000e-05
DataValue ,  1.600000e+00 ,  1.334500e-05 ,  -1.332500e-05
DataValue ,  1.640000e+00 ,  1.425500e-05 ,  -1.425000e-05
DataValue ,  1.680000e+00 ,  1.523500e-05 ,  -1.525000e-05
DataValue ,  1.720000e+00 ,  1.631500e-05 ,  -1.630500e-05
DataValue ,  1.760000e+00 ,  1.748000e-05 ,  -1.744000e-05
DataValue ,  1.800000e+00 ,  1.874500e-05 ,  -1.873000e-05
DataValue ,  1.840000e+00 ,  2.013500e-05 ,  -2.014000e-05
DataValue ,  1.880000e+00 ,  2.169500e-05 ,  -2.169500e-05
DataValue ,  1.920000e+00 ,  2.343500e-05 ,  -2.345500e-05
DataValue ,  1.960000e+00 ,  2.533000e-05 ,  -2.532000e-05
DataValue ,  2.000000e+00 ,  2.753000e-05 ,  -2.752000e-05
DataValue ,  2.040000e+00 ,  3.009500e-05 ,  -3.005000e-05
DataValue ,  2.080000e+00 ,  3.298500e-05 ,  -3.290000e-05
DataValue ,  2.120000e+00 ,  3.646500e-05 ,  -3.650000e-05
DataValue ,  2.160000e+00 ,  4.085500e-05 ,  -4.081000e-05
DataValue ,  2.200000e+00 ,  4.673500e-05 ,  -4.673000e-05
DataValue ,  2.240000e+00 ,  5.555500e-05 ,  -5.557500e-05
DataValue ,  2.280000e+00 ,  1.028950e-03 ,  -1.205000e-03
DataValue ,  2.320000e+00 ,  9.634000e-04 ,  -1.344000e-03
DataValue ,  2.360000e+00 ,  1.040500e-03 ,  -1.000500e-03
DataValue ,  2.400000e+00 ,  1.000200e-03 ,  -1.000500e-03
DataValue ,  2.440000e+00 ,  1.000150e-03 ,  -1.632500e-03
DataValue ,  2.480000e+00 ,  1.043500e-03 ,  -1.202500e-03
DataValue ,  2.520000e+00 ,  9.709500e-04 ,  -1.159500e-03
DataValue ,  2.560000e+00 ,  1.090850e-03 ,  -1.411500e-03
DataValue ,  2.600000e+00 ,  9.778000e-04 ,  -1.164000e-03
DataValue ,  2.640000e+00 ,  1.087050e-03 ,  -1.440000e-03
DataValue ,  2.680000e+00 ,  9.817000e-04 ,  -1.409000e-03
DataValue ,  2.720000e+00 ,  1.054150e-03 ,  -1.439500e-03
DataValue ,  2.760000e+00 ,  9.644500e-04 ,  -1.378000e-03
DataValue ,  2.800000e+00 ,  1.004600e-03 ,  -9.085000e-04
DataValue ,  2.840000e+00 ,  1.094400e-03 ,  -9.290000e-04
DataValue ,  2.880000e+00 ,  9.765000e-04 ,  -1.221000e-03
DataValue ,  2.920000e+00 ,  1.048100e-03 ,  -9.510000e-04
DataValue ,  2.960000e+00 ,  9.813000e-04 ,  -1.375000e-03
DataValue ,  3.000000e+00 ,  9.616500e-04 ,  -1.127000e-03
DataValue ,  3.040000e+00 ,  1.088700e-03 ,  -1.331500e-03
DataValue ,  3.080000e+00 ,  1.041550e-03 ,  -1.437500e-03
DataValue ,  3.120000e+00 ,  1.100400e-03 ,  -1.679500e-03
DataValue ,  3.160000e+00 ,  9.689000e-04 ,  -8.630000e-04
DataValue ,  3.200000e+00 ,  1.024550e-03 ,  -1.155000e-03
DataValue ,  3.240000e+00 ,  9.568500e-04 ,  -1.273500e-03
DataValue ,  3.280000e+00 ,  1.091600e-03 ,  -1.518500e-03
DataValue ,  3.320000e+00 ,  9.685500e-04 ,  -8.960000e-04
DataValue ,  3.360000e+00 ,  1.009000e-03 ,  -1.544000e-03
DataValue ,  3.400000e+00 ,  9.933500e-04 ,  -1.137000e-03
DataValue ,  3.440000e+00 ,  1.032300e-03 ,  -1.002000e-03
DataValue ,  3.480000e+00 ,  9.886500e-04 ,  -1.623500e-03
DataValue ,  3.520000e+00 ,  1.012950e-03 ,  -7.930000e-04
DataValue ,  3.560000e+00 ,  1.092000e-03 ,  -1.595000e-03
DataValue ,  3.600000e+00 ,  1.024950e-03 ,  -1.657500e-03
DataValue ,  3.640000e+00 ,  1.067150e-03 ,  -1.380000e-03
DataValue ,  3.680000e+00 ,  1.040250e-03 ,  -1.442000e-03
DataValue ,  3.720000e+00 ,  9.681500e-04 ,  -9.620000e-04
DataValue ,  3.760000e+00 ,  1.074050e-03 ,  -1.614000e-03
DataValue ,  3.800000e+00 ,  1.093450e-03 ,  -1.235000e-03
DataValue ,  3.840000e+00 ,  1.047050e-03 ,  -1.046500e-03
DataValue ,  3.880000e+00 ,  9.734000e-04 ,  -1.415500e-03
DataValue ,  3.920000e+00 ,  9.723000e-04 ,  -1.000250e-03
DataValue ,  3.960000e+00 ,  1.000100e-03 ,  -9.999500e-04
DataValue ,  4.000000e+00 ,  1.000250e-03 ,  -1.504500e-03
DataValue ,  4.000000e+00 ,  1.088000e-03 ,  -1.330000e-03
DataValue ,  3.960000e+00 ,  9.730000e-04 ,  -1.385000e-03
DataValue ,  3.920000e+00 ,  1.004000e-03 ,  -1.000500e-03
DataValue ,  3.880000e+00 ,  1.000100e-03 ,  -9.999500e-04
DataValue ,  3.840000e+00 ,  1.008350e-03 ,  -9.175000e-04
DataValue ,  3.800000e+00 ,  1.087200e-03 ,  -1.374000e-03
DataValue ,  3.760000e+00 ,  9.791000e-04 ,  -1.000000e-03
DataValue ,  3.720000e+00 ,  1.000150e-03 ,  -1.400000e-03
DataValue ,  3.680000e+00 ,  9.707000e-04 ,  -1.440000e-03
DataValue ,  3.640000e+00 ,  1.093850e-03 ,  -1.528000e-03
DataValue ,  3.600000e+00 ,  1.060300e-03 ,  -1.589500e-03
DataValue ,  3.560000e+00 ,  1.085450e-03 ,  -1.511000e-03
DataValue ,  3.520000e+00 ,  9.991500e-04 ,  -1.542000e-03
DataValue ,  3.480000e+00 ,  9.751500e-04 ,  -1.293000e-03
DataValue ,  3.440000e+00 ,  1.045950e-03 ,  -8.235000e-04
DataValue ,  3.400000e+00 ,  1.039900e-03 ,  -1.000500e-03
DataValue ,  3.360000e+00 ,  1.000150e-03 ,  -1.000500e-03
DataValue ,  3.320000e+00 ,  1.000050e-03 ,  -1.563500e-03
DataValue ,  3.280000e+00 ,  1.081800e-03 ,  -8.055000e-04
DataValue ,  3.240000e+00 ,  1.070100e-03 ,  -1.392000e-03
DataValue ,  3.200000e+00 ,  1.091750e-03 ,  -8.835000e-04
DataValue ,  3.160000e+00 ,  1.085250e-03 ,  -8.245000e-04
DataValue ,  3.120000e+00 ,  1.017300e-03 ,  -9.999500e-04
DataValue ,  3.080000e+00 ,  1.000150e-03 ,  -9.999000e-04
DataValue ,  3.040000e+00 ,  9.869000e-04 ,  -1.590500e-03
DataValue ,  3.000000e+00 ,  1.054000e-03 ,  -7.940000e-04
DataValue ,  2.960000e+00 ,  1.074050e-03 ,  -1.412500e-03
DataValue ,  2.920000e+00 ,  1.049100e-03 ,  -1.592000e-03
DataValue ,  2.880000e+00 ,  1.046050e-03 ,  -8.235000e-04
DataValue ,  2.840000e+00 ,  1.087750e-03 ,  -1.563500e-03
DataValue ,  2.800000e+00 ,  9.789500e-04 ,  -1.219500e-03
DataValue ,  2.760000e+00 ,  1.086600e-03 ,  -1.134000e-03
DataValue ,  2.720000e+00 ,  1.048750e-03 ,  -1.610500e-03
DataValue ,  2.680000e+00 ,  1.086600e-03 ,  -1.381000e-03
DataValue ,  2.640000e+00 ,  1.094150e-03 ,  -9.480000e-04
DataValue ,  2.600000e+00 ,  1.083850e-03 ,  -1.366500e-03
DataValue ,  2.560000e+00 ,  1.052300e-03 ,  -1.078500e-03
DataValue ,  2.520000e+00 ,  1.050800e-03 ,  -1.527500e-03
DataValue ,  2.480000e+00 ,  9.796500e-04 ,  -8.775000e-04
DataValue ,  2.440000e+00 ,  1.032050e-03 ,  -8.010000e-04
DataValue ,  2.400000e+00 ,  1.034500e-03 ,  -1.439500e-03
DataValue ,  2.360000e+00 ,  1.089700e-03 ,  -1.065500e-03
DataValue ,  2.320000e+00 ,  1.087800e-03 ,  -1.625000e-03
DataValue ,  2.280000e+00 ,  9.734000e-04 ,  -1.598000e-03
DataValue ,  2.240000e+00 ,  9.890000e-04 ,  -5.285000e-05
DataValue ,  2.200000e+00 ,  4.493000e-05 ,  -4.508000e-05
DataValue ,  2.160000e+00 ,  3.971000e-05 ,  -3.974500e-05
DataValue ,  2.120000e+00 ,  3.553000e-05 ,  -3.552000e-05
DataValue ,  2.080000e+00 ,  3.224000e-05 ,  -3.229500e-05
DataValue ,  2.040000e+00 ,  2.937000e-05 ,  -2.938000e-05
DataValue ,  2.000000e+00 ,  2.694000e-05 ,  -2.692000e-05
DataValue ,  1.960000e+00 ,  2.478000e-05 ,  -2.477500e-05
DataValue ,  1.920000e+00 ,  2.293000e-05 ,  -2.292000e-05
DataValue ,  1.880000e+00 ,  2.128500e-05 ,  -2.128000e-05
DataValue ,  1.840000e+00 ,  1.972500e-05 ,  -1.972500e-05
DataValue ,  1.800000e+00 ,  1.838500e-05 ,  -1.836500e-05
DataValue ,  1.760000e+00 ,  1.714000e-05 ,  -1.714000e-05
DataValue ,  1.720000e+00 ,  1.598500e-05 ,  -1.599000e-05
DataValue ,  1.680000e+00 ,  1.494500e-05 ,  -1.497000e-05
DataValue ,  1.640000e+00 ,  1.398500e-05 ,  -1.399500e-05
DataValue ,  1.600000e+00 ,  1.306500e-05 ,  -1.307000e-05
DataValue ,  1.560000e+00 ,  1.222500e-05 ,  -1.223500e-05
DataValue ,  1.520000e+00 ,  1.147500e-05 ,  -1.145500e-05
DataValue ,  1.480000e+00 ,  1.074500e-05 ,  -1.072500e-05
DataValue ,  1.440000e+00 ,  1.007500e-05 ,  -1.006000e-05
DataValue ,  1.400000e+00 ,  9.425500e-06 ,  -9.442000e-06
DataValue ,  1.360000e+00 ,  8.829000e-06 ,  -8.837000e-06
DataValue ,  1.320000e+00 ,  8.275500e-06 ,  -8.270500e-06
DataValue ,  1.280000e+00 ,  7.744000e-06 ,  -7.748500e-06
DataValue ,  1.240000e+00 ,  7.253000e-06 ,  -7.258500e-06
DataValue ,  1.200000e+00 ,  6.799500e-06 ,  -6.787500e-06
DataValue ,  1.160000e+00 ,  6.351500e-06 ,  -6.355500e-06
DataValue ,  1.120000e+00 ,  5.942000e-06 ,  -5.937500e-06
DataValue ,  1.080000e+00 ,  5.549500e-06 ,  -5.547500e-06
DataValue ,  1.040000e+00 ,  5.180000e-06 ,  -5.181500e-06
DataValue ,  1.000000e+00 ,  4.828500e-06 ,  -4.825000e-06
DataValue ,  9.600000e-01 ,  4.498000e-06 ,  -4.493000e-06
DataValue ,  9.200000e-01 ,  4.179500e-06 ,  -4.178000e-06
DataValue ,  8.800000e-01 ,  3.882500e-06 ,  -3.881500e-06
DataValue ,  8.400000e-01 ,  3.602000e-06 ,  -3.597500e-06
DataValue ,  8.000000e-01 ,  3.332000e-06 ,  -3.330000e-06
DataValue ,  7.600000e-01 ,  3.075500e-06 ,  -3.077500e-06
DataValue ,  7.200000e-01 ,  2.835000e-06 ,  -2.837500e-06
DataValue ,  6.800000e-01 ,  2.606000e-06 ,  -2.606000e-06
DataValue ,  6.400000e-01 ,  2.388500e-06 ,  -2.387000e-06
DataValue ,  6.000000e-01 ,  2.179500e-06 ,  -2.178000e-06
DataValue ,  5.600000e-01 ,  1.981000e-06 ,  -1.979500e-06
DataValue ,  5.200000e-01 ,  1.793000e-06 ,  -1.792500e-06
DataValue ,  4.800000e-01 ,  1.613500e-06 ,  -1.613000e-06
DataValue ,  4.400000e-01 ,  1.444500e-06 ,  -1.444000e-06
DataValue ,  4.000000e-01 ,  1.282500e-06 ,  -1.282500e-06
DataValue ,  3.600000e-01 ,  1.128000e-06 ,  -1.127500e-06
DataValue ,  3.200000e-01 ,  9.814500e-07 ,  -9.814500e-07
DataValue ,  2.800000e-01 ,  8.414000e-07 ,  -8.418000e-07
DataValue ,  2.400000e-01 ,  7.088500e-07 ,  -7.091000e-07
DataValue ,  2.000000e-01 ,  5.808000e-07 ,  -5.816500e-07
DataValue ,  1.600000e-01 ,  4.581500e-07 ,  -4.578000e-07
DataValue ,  1.200000e-01 ,  3.398000e-07 ,  -3.394000e-07
DataValue ,  8.000000e-02 ,  2.243000e-07 ,  -2.238000e-07
DataValue ,  4.000000e-02 ,  1.116000e-07 ,  -1.113500e-07
DataValue ,  0.000000e+00 ,  5.820000e-11 ,  -5.105000e-11
