Repository: tedkmburu/Nb02_v2

# NbO2 - Summer Research
<a name="readme-top"></a>




<!-- PROJECT SHIELDS -->
<!--
*** I'm using markdown "reference style" links for readability.
*** Reference links are enclosed in brackets [ ] instead of parentheses ( ).
*** See the bottom of this document for the declaration of the reference variables
*** for contributors-url, forks-url, etc. This is an optional, concise syntax you may use.
*** https://www.markdownguide.org/basic-syntax/#reference-style-links
-->



<!-- PROJECT LOGO -->
<div align="center">
  <a href="https://github.com/othneildrew/Best-README-Template">
  </a>

  <h3 align="center">NbO2 Research</h3>
    This code is used to analyze IV curves for Prof.

File: old/SelectorIV/Selector-IV-sweep_20220609_18-00-49-757391_NbO2_120nm_DevX1Y4_DieX0Y0_52.csv
TestParameter ,Measurement.Type ,Selector-IV-sweep
TestParameter ,MainFrame
TestParameter ,Channel.Type ,SMU ,SMU
TestParameter ,Channel.Unit ,SMU2:MP ,SMU1:MP
TestParameter ,Channel.IName ,I1 ,I2
TestParameter ,Channel.VName ,V1 ,V2
TestParameter ,Channel.Mode ,V ,V
TestParameter ,Channel.Func ,VAR1 ,CONST
TestParameter ,Channel.Value ,- ,  0.000000
TestParameter ,Channel.Index , ,
TestParameter ,Channel.Time , ,
TestParameter ,Measurement.Port.SeriesResistance ,ON ,ON
TestParameter ,Measurement.Port.Filter ,0 ,0
TestParameter ,hold ,0.000000
TestParameter ,delay ,0.000000
TestParameter ,Measurement.Primary.Locus ,Double
TestParameter ,Measurement.Primary.Scale ,Linear
TestParameter ,Measurement.Primary.Start ,0.000000
TestParameter ,Measurement.Primary.Stop ,4.000000
TestParameter ,Measurement.Primary.Step ,101.000000
TestParameter ,Measurement.Primary.Compliance ,0.001
TestParameter ,Measurement.Primary.PowerCompliance ,0
TestParameter ,Measurement.Aborting.Condition ,CONTINUE  AT  ANY
TestParameter ,Measurement.PostOutput.Value ,  START
TestParameter ,Measurement.Bias.Source ,0.000000 ,0.000000
TestParameter ,Measurement.Bias.Compliance ,0.001000 ,0.010000
TestParameter ,Measurement.Unit ,SMU2:MP ,SMU1:MP
TestParameter ,Measurement.Adc ,HS  ADC ,HS  ADC
TestParameter ,Measurement.Measurement ,ERROR:  NOT  FOUND ,ERROR:  NOT  FOUND
TestParameter ,Measurement.RangingMode ,AUTO ,AUTO
TestParameter ,Measurement.RangeBoundary ,AUTO ,AUTO
TestParameter ,Timing.Hold ,  0.000000
TestParameter ,Timing.Delay ,  0.000000
TestParameter ,Timing.StepDelay ,
TestParameter ,Timing.StepSourceTriggerDelay ,
TestParameter ,Timing.StepMeasurementTriggerDelay ,
TestParameter ,Measurement.Adc.HighSpeed.Mode ,AUTO
TestParameter ,Measurement.Adc.HighSpeed.Coeff ,  1
TestParameter ,Measurement.Adc.HighResolution.AutoZero ,  ON
TestParameter ,Measurement.Adc.HighResolution.Mode ,AUTO
TestParameter ,Measurement.Adc.HighResolution.Coeff ,  6
Measurement ,Device ,NbO2_120nm
Measurement ,Time ,2022-06-09_17-55-41
Measurement ,  VlowMeas ,  0.5
Measurement ,  VlowMeasReal ,  0.52
Measurement ,  Repetition ,  52
Measurement ,  Rhigh ,  4.146152e+03
Measurement ,  Rlow1 ,  2.925457e+05
Measurement ,  Rlow2 ,  2.897743e+05
Measurement ,  Vth1 ,  2
Measurement ,  Vth2 ,  2
DataName ,  V1 ,  I1 ,  R1 ,  I2
Units ,  V ,  A ,  ohm ,  A
Dimension ,  202 ,  202 ,  202 ,  202
DataValue ,  0.000000e+00 ,  3.970000e-11 ,  -3.290000e-11
DataValue ,  4.000000e-02 ,  1.107000e-07 ,  -1.107500e-07
DataValue ,  8.000000e-02 ,  2.227000e-07 ,  -2.226000e-07
DataValue ,  1.200000e-01 ,  3.370500e-07 ,  -3.375000e-07
DataValue ,  1.600000e-01 ,  4.547000e-07 ,  -4.557500e-07
DataValue ,  2.000000e-01 ,  5.771500e-07 ,  -5.771000e-07
DataValue ,  2.400000e-01 ,  7.033500e-07 ,  -7.027500e-07
DataValue ,  2.800000e-01 ,  8.351500e-07 ,  -8.352000e-07
DataValue ,  3.200000e-01 ,  9.739500e-07 ,  -9.736000e-07
DataValue ,  3.600000e-01 ,  1.118350e-06 ,  -1.118350e-06
DataValue ,  4.000000e-01 ,  1.271000e-06 ,  -1.269500e-06
DataValue ,  4.400000e-01 ,  1.429500e-06 ,  -1.428000e-06
DataValue ,  4.800000e-01 ,  1.596000e-06 ,  -1.596500e-06
DataValue ,  5.200000e-01 ,  1.777500e-06 ,  -1.773000e-06
DataValue ,  5.600000e-01 ,  1.958000e-06 ,  -1.958500e-06
DataValue ,  6.000000e-01 ,  2.157000e-06 ,  -2.155500e-06
DataValue ,  6.400000e-01 ,  2.360500e-06 ,  -2.360000e-06
DataValue ,  6.800000e-01 ,  2.575000e-06 ,  -2.576500e-06
DataValue ,  7.200000e-01 ,  2.803500e-06 ,  -2.802500e-06
DataValue ,  7.600000e-01 ,  3.042000e-06 ,  -3.045000e-06
DataValue ,  8.000000e-01 ,  3.300000e-06 ,  -3.306500e-06
DataValue ,  8.400000e-01 ,  3.575000e-06 ,  -3.569500e-06
DataValue ,  8.800000e-01 ,  3.849500e-06 ,  -3.851500e-06
DataValue ,  9.200000e-01 ,  4.145000e-06 ,  -4.138000e-06
DataValue ,  9.600000e-01 ,  4.458000e-06 ,  -4.453500e-06
DataValue ,  1.000000e+00 ,  4.785000e-06 ,  -4.784000e-06
DataValue ,  1.040000e+00 ,  5.136500e-06 ,  -5.133500e-06
DataValue ,  1.080000e+00 ,  5.511000e-06 ,  -5.506000e-06
DataValue ,  1.120000e+00 ,  5.889000e-06 ,  -5.885500e-06
DataValue ,  1.160000e+00 ,  6.304500e-06 ,  -6.309000e-06
DataValue ,  1.200000e+00 ,  6.745000e-06 ,  -6.750500e-06
DataValue ,  1.240000e+00 ,  7.225500e-06 ,  -7.223500e-06
DataValue ,  1.280000e+00 ,  7.720500e-06 ,  -7.722500e-06
DataValue ,  1.320000e+00 ,  8.240000e-06 ,  -8.234500e-06
DataValue ,  1.360000e+00 ,  8.787000e-06 ,  -8.785500e-06
DataValue ,  1.400000e+00 ,  9.368000e-06 ,  -9.383000e-06
DataValue ,  1.440000e+00 ,  1.001000e-05 ,  -1.001350e-05
DataValue ,  1.480000e+00 ,  1.069800e-05 ,  -1.070600e-05
DataValue ,  1.520000e+00 ,  1.142300e-05 ,  -1.141700e-05
DataValue ,  1.560000e+00 ,  1.220500e-05 ,  -1.218000e-05
DataValue ,  1.600000e+00 ,  1.304000e-05 ,  -1.304500e-05
DataValue ,  1.640000e+00 ,  1.393500e-05 ,  -1.393000e-05
DataValue ,  1.680000e+00 ,  1.490000e-05 ,  -1.490000e-05
DataValue ,  1.720000e+00 ,  1.595500e-05 ,  -1.596500e-05
DataValue ,  1.760000e+00 ,  1.711000e-05 ,  -1.709000e-05
DataValue ,  1.800000e+00 ,  1.834000e-05 ,  -1.835500e-05
DataValue ,  1.840000e+00 ,  1.974500e-05 ,  -1.971500e-05
DataValue ,  1.880000e+00 ,  2.118500e-05 ,  -2.118000e-05
DataValue ,  1.920000e+00 ,  2.292500e-05 ,  -2.293500e-05
DataValue ,  1.960000e+00 ,  2.485000e-05 ,  -2.481500e-05
DataValue ,  2.000000e+00 ,  2.691000e-05 ,  -2.692500e-05
DataValue ,  2.040000e+00 ,  2.937000e-05 ,  -2.942000e-05
DataValue ,  2.080000e+00 ,  3.225000e-05 ,  -3.221000e-05
DataValue ,  2.120000e+00 ,  3.557000e-05 ,  -3.559500e-05
DataValue ,  2.160000e+00 ,  3.980500e-05 ,  -3.974000e-05
DataValue ,  2.200000e+00 ,  4.536000e-05 ,  -4.547000e-05
DataValue ,  2.240000e+00 ,  5.368000e-05 ,  -5.372000e-05
DataValue ,  2.280000e+00 ,  9.484500e-04 ,  -6.870000e-04
DataValue ,  2.320000e+00 ,  1.062600e-03 ,  -1.723000e-03
DataValue ,  2.360000e+00 ,  1.041900e-03 ,  -1.275000e-03
DataValue ,  2.400000e+00 ,  1.098500e-03 ,  -1.463500e-03
DataValue ,  2.440000e+00 ,  9.745000e-04 ,  -7.375000e-04
DataValue ,  2.480000e+00 ,  1.053100e-03 ,  -7.175000e-04
DataValue ,  2.520000e+00 ,  1.091350e-03 ,  -1.533500e-03
DataValue ,  2.560000e+00 ,  1.089150e-03 ,  -1.065500e-03
DataValue ,  2.600000e+00 ,  1.035950e-03 ,  -1.726500e-03
DataValue ,  2.640000e+00 ,  9.812000e-04 ,  -1.259500e-03
DataValue ,  2.680000e+00 ,  9.727500e-04 ,  -1.687000e-03
DataValue ,  2.720000e+00 ,  9.684500e-04 ,  -1.587000e-03
DataValue ,  2.760000e+00 ,  9.545000e-04 ,  -1.557500e-03
DataValue ,  2.800000e+00 ,  1.016150e-03 ,  -1.629500e-03
DataValue ,  2.840000e+00 ,  1.103750e-03 ,  -9.100000e-04
DataValue ,  2.880000e+00 ,  9.787000e-04 ,  -7.470000e-04
DataValue ,  2.920000e+00 ,  1.087550e-03 ,  -7.005000e-04
DataValue ,  2.960000e+00 ,  1.059650e-03 ,  -1.209500e-03
DataValue ,  3.000000e+00 ,  1.020950e-03 ,  -1.356500e-03
DataValue ,  3.040000e+00 ,  1.007900e-03 ,  -1.287000e-03
DataValue ,  3.080000e+00 ,  1.083150e-03 ,  -1.571500e-03
DataValue ,  3.120000e+00 ,  9.597500e-04 ,  -1.406500e-03
DataValue ,  3.160000e+00 ,  1.038600e-03 ,  -1.706000e-03
DataValue ,  3.200000e+00 ,  1.006850e-03 ,  -1.487500e-03
DataValue ,  3.240000e+00 ,  1.100800e-03 ,  -1.529500e-03
DataValue ,  3.280000e+00 ,  9.751500e-04 ,  -1.680500e-03
DataValue ,  3.320000e+00 ,  9.670000e-04 ,  -1.668000e-03
DataValue ,  3.360000e+00 ,  1.053600e-03 ,  -1.345500e-03
DataValue ,  3.400000e+00 ,  1.050150e-03 ,  -1.629000e-03
DataValue ,  3.440000e+00 ,  1.065950e-03 ,  -7.235000e-04
DataValue ,  3.480000e+00 ,  1.031400e-03 ,  -1.431500e-03
DataValue ,  3.520000e+00 ,  1.008750e-03 ,  -1.582000e-03
DataValue ,  3.560000e+00 ,  1.096700e-03 ,  -1.193000e-03
DataValue ,  3.600000e+00 ,  1.005950e-03 ,  -7.765000e-04
DataValue ,  3.640000e+00 ,  1.102400e-03 ,  -1.687500e-03
DataValue ,  3.680000e+00 ,  9.786500e-04 ,  -9.275000e-04
DataValue ,  3.720000e+00 ,  1.103350e-03 ,  -8.015000e-04
DataValue ,  3.760000e+00 ,  9.575000e-04 ,  -1.147000e-03
DataValue ,  3.800000e+00 ,  1.015100e-03 ,  -1.691000e-03
DataValue ,  3.840000e+00 ,  1.070300e-03 ,  -1.459000e-03
DataValue ,  3.880000e+00 ,  9.920500e-04 ,  -1.712000e-03
DataValue ,  3.920000e+00 ,  1.086150e-03 ,  -1.662000e-03
DataValue ,  3.960000e+00 ,  1.107000e-03 ,  -1.634000e-03
DataValue ,  4.000000e+00 ,  9.763500e-04 ,  -1.247000e-03
DataValue ,  4.000000e+00 ,  9.647500e-04 ,  -1.692000e-03
DataValue ,  3.960000e+00 ,  1.016800e-03 ,  -7.510000e-04
DataValue ,  3.920000e+00 ,  9.701500e-04 ,  -8.805000e-04
DataValue ,  3.880000e+00 ,  1.101650e-03 ,  -1.371500e-03
DataValue ,  3.840000e+00 ,  1.000950e-03 ,  -1.703000e-03
DataValue ,  3.800000e+00 ,  1.034300e-03 ,  -1.207500e-03
DataValue ,  3.760000e+00 ,  1.052100e-03 ,  -7.555000e-04
DataValue ,  3.720000e+00 ,  1.018700e-03 ,  -1.292500e-03
DataValue ,  3.680000e+00 ,  9.693500e-04 ,  -1.630500e-03
DataValue ,  3.640000e+00 ,  1.009050e-03 ,  -1.238500e-03
DataValue ,  3.600000e+00 ,  1.080750e-03 ,  -1.311000e-03
DataValue ,  3.560000e+00 ,  1.068200e-03 ,  -1.528000e-03
DataValue ,  3.520000e+00 ,  9.910500e-04 ,  -1.687000e-03
DataValue ,  3.480000e+00 ,  1.067450e-03 ,  -1.004000e-03
DataValue ,  3.440000e+00 ,  9.892000e-04 ,  -8.495000e-04
DataValue ,  3.400000e+00 ,  9.607000e-04 ,  -1.656500e-03
DataValue ,  3.360000e+00 ,  9.668500e-04 ,  -1.513500e-03
DataValue ,  3.320000e+00 ,  1.077500e-03 ,  -1.361500e-03
DataValue ,  3.280000e+00 ,  1.086400e-03 ,  -1.654000e-03
DataValue ,  3.240000e+00 ,  1.016950e-03 ,  -1.170500e-03
DataValue ,  3.200000e+00 ,  1.008500e-03 ,  -1.075000e-03
DataValue ,  3.160000e+00 ,  9.911000e-04 ,  -9.390000e-04
DataValue ,  3.120000e+00 ,  9.868000e-04 ,  -1.410500e-03
DataValue ,  3.080000e+00 ,  1.107050e-03 ,  -1.730000e-03
DataValue ,  3.040000e+00 ,  1.058200e-03 ,  -1.378000e-03
DataValue ,  3.000000e+00 ,  1.106350e-03 ,  -7.480000e-04
DataValue ,  2.960000e+00 ,  1.062500e-03 ,  -1.585000e-03
DataValue ,  2.920000e+00 ,  9.846000e-04 ,  -1.404000e-03
DataValue ,  2.880000e+00 ,  9.897000e-04 ,  -1.149500e-03
DataValue ,  2.840000e+00 ,  9.749000e-04 ,  -8.205000e-04
DataValue ,  2.800000e+00 ,  1.107700e-03 ,  -1.551500e-03
DataValue ,  2.760000e+00 ,  1.105450e-03 ,  -1.615500e-03
DataValue ,  2.720000e+00 ,  1.103200e-03 ,  -1.357500e-03
DataValue ,  2.680000e+00 ,  1.103800e-03 ,  -1.399500e-03
DataValue ,  2.640000e+00 ,  1.100300e-03 ,  -1.439500e-03
DataValue ,  2.600000e+00 ,  1.013150e-03 ,  -1.030000e-03
DataValue ,  2.560000e+00 ,  9.762500e-04 ,  -1.065500e-03
DataValue ,  2.520000e+00 ,  9.845500e-04 ,  -8.090000e-04
DataValue ,  2.480000e+00 ,  9.827500e-04 ,  -1.651000e-03
DataValue ,  2.440000e+00 ,  1.010000e-03 ,  -1.433500e-03
DataValue ,  2.400000e+00 ,  1.029600e-03 ,  -1.540000e-03
DataValue ,  2.360000e+00 ,  1.034950e-03 ,  -1.446500e-03
DataValue ,  2.320000e+00 ,  1.020850e-03 ,  -1.329000e-03
DataValue ,  2.280000e+00 ,  9.948500e-04 ,  -5.581000e-05
DataValue ,  2.240000e+00 ,  1.103450e-03 ,  -5.450000e-05
DataValue ,  2.200000e+00 ,  4.551500e-05 ,  -4.558000e-05
DataValue ,  2.160000e+00 ,  3.981500e-05 ,  -3.986500e-05
DataValue ,  2.120000e+00 ,  3.563000e-05 ,  -3.565500e-05
DataValue ,  2.080000e+00 ,  3.218000e-05 ,  -3.219500e-05
DataValue ,  2.040000e+00 ,  2.938000e-05 ,  -2.933000e-05
DataValue ,  2.000000e+00 ,  2.692000e-05 ,  -2.694000e-05
DataValue ,  1.960000e+00 ,  2.480000e-05 ,  -2.481500e-05
DataValue ,  1.920000e+00 ,  2.289500e-05 ,  -2.292500e-05
DataValue ,  1.880000e+00 ,  2.126000e-05 ,  -2.124500e-05
DataValue ,  1.840000e+00 ,  1.974500e-05 ,  -1.976500e-05
DataValue ,  1.800000e+00 ,  1.839000e-05 ,  -1.839500e-05
DataValue ,  1.760000e+00 ,  1.715000e-05 ,  -1.714000e-05
DataValue ,  1.720000e+00 ,  1.599000e-05 ,  -1.600000e-05
DataValue ,  1.680000e+00 ,  1.494500e-05 ,  -1.493000e-05
DataValue ,  1.640000e+00 ,  1.395500e-05 ,  -1.396500e-05
DataValue ,  1.600000e+00 ,  1.308000e-05 ,  -1.307500e-05
DataValue ,  1.560000e+00 ,  1.222500e-05 ,  -1.223000e-05
DataValue ,  1.520000e+00 ,  1.147000e-05 ,  -1.145000e-05
DataValue ,  1.480000e+00 ,  1.072500e-05 ,  -1.072500e-05
DataValue ,  1.440000e+00 ,  1.007000e-05 ,  -1.006000e-05
DataValue ,  1.400000e+00 ,  9.426500e-06 ,  -9.415000e-06
DataValue ,  1.360000e+00 ,  8.837000e-06 ,  -8.839000e-06
DataValue ,  1.320000e+00 ,  8.286500e-06 ,  -8.281000e-06
DataValue ,  1.280000e+00 ,  7.745000e-06 ,  -7.750000e-06
DataValue ,  1.240000e+00 ,  7.250500e-06 ,  -7.249000e-06
DataValue ,  1.200000e+00 ,  6.789000e-06 ,  -6.788500e-06
DataValue ,  1.160000e+00 ,  6.351500e-06 ,  -6.350500e-06
DataValue ,  1.120000e+00 ,  5.933000e-06 ,  -5.934500e-06
DataValue ,  1.080000e+00 ,  5.545000e-06 ,  -5.549000e-06
DataValue ,  1.040000e+00 ,  5.181000e-06 ,  -5.174500e-06
DataValue ,  1.000000e+00 ,  4.833000e-06 ,  -4.831500e-06
DataValue ,  9.600000e-01 ,  4.495500e-06 ,  -4.495500e-06
DataValue ,  9.200000e-01 ,  4.182500e-06 ,  -4.182500e-06
DataValue ,  8.800000e-01 ,  3.884500e-06 ,  -3.883000e-06
DataValue ,  8.400000e-01 ,  3.598000e-06 ,  -3.597000e-06
DataValue ,  8.000000e-01 ,  3.334500e-06 ,  -3.331000e-06
DataValue ,  7.600000e-01 ,  3.076500e-06 ,  -3.076500e-06
DataValue ,  7.200000e-01 ,  2.838500e-06 ,  -2.835000e-06
DataValue ,  6.800000e-01 ,  2.608500e-06 ,  -2.600000e-06
DataValue ,  6.400000e-01 ,  2.385500e-06 ,  -2.384500e-06
DataValue ,  6.000000e-01 ,  2.181000e-06 ,  -2.178000e-06
DataValue ,  5.600000e-01 ,  1.982500e-06 ,  -1.981000e-06
DataValue ,  5.200000e-01 ,  1.794500e-06 ,  -1.795000e-06
DataValue ,  4.800000e-01 ,  1.616000e-06 ,  -1.615000e-06
DataValue ,  4.400000e-01 ,  1.445000e-06 ,  -1.445000e-06
DataValue ,  4.000000e-01 ,  1.287000e-06 ,  -1.288500e-06
DataValue ,  3.600000e-01 ,  1.136000e-06 ,  -1.135500e-06
DataValue ,  3.200000e-01 ,  9.894500e-07 ,  -9.870500e-07
DataValue ,  2.800000e-01 ,  8.477500e-07 ,  -8.475000e-07
DataValue ,  2.400000e-01 ,  7.142500e-07 ,  -7.149000e-07
DataValue ,  2.000000e-01 ,  5.859500e-07 ,  -5.857500e-07
DataValue ,  1.600000e-01 ,  4.618000e-07 ,  -4.619000e-07
DataValue ,  1.200000e-01 ,  3.433000e-07 ,  -3.426500e-07
DataValue ,  8.000000e-02 ,  2.265000e-07 ,  -2.262500e-07
DataValue ,  4.000000e-02 ,  1.126000e-07 ,  -1.125500e-07
DataValue ,  0.000000e+00 ,  2.395000e-11 ,  -4.780000e-11

File: old/SelectorIV/Selector-IV-sweep_20220609_18-01-39-578221_NbO2_120nm_DevX1Y4_DieX0Y0_60.csv
TestParameter ,Measurement.Type ,Selector-IV-sweep
TestParameter ,MainFrame
TestParameter ,Channel.Type ,SMU ,SMU
TestParameter ,Channel.Unit ,SMU2:MP ,SMU1:MP
TestParameter ,Channel.IName ,I1 ,I2
TestParameter ,Channel.VName ,V1 ,V2
TestParameter ,Channel.Mode ,V ,V
TestParameter ,Channel.Func ,VAR1 ,CONST
TestParameter ,Channel.Value ,- ,  0.000000
TestParameter ,Channel.Index , ,
TestParameter ,Channel.Time , ,
TestParameter ,Measurement.Port.SeriesResistance ,ON ,ON
TestParameter ,Measurement.Port.Filter ,0 ,0
TestParameter ,hold ,0.000000
TestParameter ,delay ,0.000000
TestParameter ,Measurement.Primary.Locus ,Double
TestParameter ,Measurement.Primary.Scale ,Linear
TestParameter ,Measurement.Primary.Start ,0.000000
TestParameter ,Measurement.Primary.Stop ,4.000000
TestParameter ,Measurement.Primary.Step ,101.000000
TestParameter ,Measurement.Primary.Compliance ,0.001
TestParameter ,Measurement.Primary.PowerCompliance ,0
TestParameter ,Measurement.Aborting.Condition ,CONTINUE  AT  ANY
TestParameter ,Measurement.PostOutput.Value ,  START
TestParameter ,Measurement.Bias.Source ,0.000000 ,0.000000
TestParameter ,Measurement.Bias.Compliance ,0.001000 ,0.010000
TestParameter ,Measurement.Unit ,SMU2:MP ,SMU1:MP
TestParameter ,Measurement.Adc ,HS  ADC ,HS  ADC
TestParameter ,Measurement.Measurement ,ERROR:  NOT  FOUND ,ERROR:  NOT  FOUND
TestParameter ,Measurement.RangingMode ,AUTO ,AUTO
TestParameter ,Measurement.RangeBoundary ,AUTO ,AUTO
TestParameter ,Timing.Hold ,  0.000000
TestParameter ,Timing.Delay ,  0.000000
TestParameter ,Timing.StepDelay ,
TestParameter ,Timing.StepSourceTriggerDelay ,
TestParameter ,Timing.StepMeasurementTriggerDelay ,
TestParameter ,Measurement.Adc.HighSpeed.Mode ,AUTO
TestParameter ,Measurement.Adc.HighSpeed.Coeff ,  1
TestParameter ,Measurement.Adc.HighResolution.AutoZero ,  ON
TestParameter ,Measurement.Adc.HighResolution.Mode ,AUTO
TestParameter ,Measurement.Adc.HighResolution.Coeff ,  6
Measurement ,Device ,NbO2_120nm
Measurement ,Time ,2022-06-09_17-55-41
Measurement ,  VlowMeas ,  0.5
Measurement ,  VlowMeasReal ,  0.52
Measurement ,  Repetition ,  60
Measurement ,  Rhigh ,  3.900346e+03
Measurement ,  Rlow1 ,  2.931229e+05
Measurement ,  Rlow2 ,  2.959590e+05
Measurement ,  Vth1 ,  2
Measurement ,  Vth2 ,  2
DataName ,  V1 ,  I1 ,  R1 ,  I2
Units ,  V ,  A ,  ohm ,  A
Dimension ,  202 ,  202 ,  202 ,  202
DataValue ,  0.000000e+00 ,  4.810000e-11 ,  -2.595000e-11
DataValue ,  4.000000e-02 ,  1.110000e-07 ,  -1.109500e-07
DataValue ,  8.000000e-02 ,  2.230500e-07 ,  -2.228500e-07
DataValue ,  1.200000e-01 ,  3.381000e-07 ,  -3.378000e-07
DataValue ,  1.600000e-01 ,  4.551500e-07 ,  -4.553500e-07
DataValue ,  2.000000e-01 ,  5.765000e-07 ,  -5.767500e-07
DataValue ,  2.400000e-01 ,  7.035500e-07 ,  -7.038000e-07
DataValue ,  2.800000e-01 ,  8.373000e-07 ,  -8.372500e-07
DataValue ,  3.200000e-01 ,  9.750000e-07 ,  -9.747500e-07
DataValue ,  3.600000e-01 ,  1.120550e-06 ,  -1.120000e-06
DataValue ,  4.000000e-01 ,  1.270500e-06 ,  -1.270000e-06
DataValue ,  4.400000e-01 ,  1.428500e-06 ,  -1.429500e-06
DataValue ,  4.800000e-01 ,  1.597000e-06 ,  -1.596500e-06
DataValue ,  5.200000e-01 ,  1.774000e-06 ,  -1.774000e-06
DataValue ,  5.600000e-01 ,  1.959500e-06 ,  -1.958500e-06
DataValue ,  6.000000e-01 ,  2.154500e-06 ,  -2.156500e-06
DataValue ,  6.400000e-01 ,  2.359500e-06 ,  -2.359000e-06
DataValue ,  6.800000e-01 ,  2.574500e-06 ,  -2.574500e-06
DataValue ,  7.200000e-01 ,  2.800000e-06 ,  -2.799500e-06
DataValue ,  7.600000e-01 ,  3.041000e-06 ,  -3.041000e-06
DataValue ,  8.000000e-01 ,  3.294500e-06 ,  -3.296500e-06
DataValue ,  8.400000e-01 ,  3.563500e-06 ,  -3.561000e-06
DataValue ,  8.800000e-01 ,  3.849000e-06 ,  -3.845000e-06
DataValue ,  9.200000e-01 ,  4.144000e-06 ,  -4.137000e-06
DataValue ,  9.600000e-01 ,  4.452000e-06 ,  -4.451500e-06
DataValue ,  1.000000e+00 ,  4.780000e-06 ,  -4.778500e-06
DataValue ,  1.040000e+00 ,  5.130000e-06 ,  -5.138000e-06
DataValue ,  1.080000e+00 ,  5.483000e-06 ,  -5.491000e-06
DataValue ,  1.120000e+00 ,  5.889000e-06 ,  -5.889500e-06
DataValue ,  1.160000e+00 ,  6.309500e-06 ,  -6.296000e-06
DataValue ,  1.200000e+00 ,  6.734500e-06 ,  -6.742500e-06
DataValue ,  1.240000e+00 ,  7.211000e-06 ,  -7.216000e-06
DataValue ,  1.280000e+00 ,  7.697000e-06 ,  -7.701500e-06
DataValue ,  1.320000e+00 ,  8.228000e-06 ,  -8.213500e-06
DataValue ,  1.360000e+00 ,  8.767000e-06 ,  -8.763000e-06
DataValue ,  1.400000e+00 ,  9.357000e-06 ,  -9.372000e-06
DataValue ,  1.440000e+00 ,  9.990500e-06 ,  -1.000200e-05
DataValue ,  1.480000e+00 ,  1.065650e-05 ,  -1.066500e-05
DataValue ,  1.520000e+00 ,  1.137850e-05 ,  -1.135900e-05
DataValue ,  1.560000e+00 ,  1.214500e-05 ,  -1.215000e-05
DataValue ,  1.600000e+00 ,  1.299500e-05 ,  -1.298000e-05
DataValue ,  1.640000e+00 ,  1.386500e-05 ,  -1.385500e-05
DataValue ,  1.680000e+00 ,  1.486000e-05 ,  -1.485000e-05
DataValue ,  1.720000e+00 ,  1.587000e-05 ,  -1.586500e-05
DataValue ,  1.760000e+00 ,  1.701500e-05 ,  -1.703000e-05
DataValue ,  1.800000e+00 ,  1.828000e-05 ,  -1.827000e-05
DataValue ,  1.840000e+00 ,  1.962500e-05 ,  -1.965000e-05
DataValue ,  1.880000e+00 ,  2.116500e-05 ,  -2.110500e-05
DataValue ,  1.920000e+00 ,  2.275000e-05 ,  -2.275500e-05
DataValue ,  1.960000e+00 ,  2.463500e-05 ,  -2.465500e-05
DataValue ,  2.000000e+00 ,  2.670500e-05 ,  -2.670000e-05
DataValue ,  2.040000e+00 ,  2.915500e-05 ,  -2.915500e-05
DataValue ,  2.080000e+00 ,  3.201000e-05 ,  -3.195500e-05
DataValue ,  2.120000e+00 ,  3.523500e-05 ,  -3.527000e-05
DataValue ,  2.160000e+00 ,  3.931000e-05 ,  -3.938000e-05
DataValue ,  2.200000e+00 ,  4.467500e-05 ,  -4.466000e-05
DataValue ,  2.240000e+00 ,  5.236500e-05 ,  -5.218500e-05
DataValue ,  2.280000e+00 ,  6.954500e-05 ,  -6.941500e-05
DataValue ,  2.320000e+00 ,  1.072500e-03 ,  -1.033000e-03
DataValue ,  2.360000e+00 ,  1.029150e-03 ,  -1.332000e-03
DataValue ,  2.400000e+00 ,  1.000400e-03 ,  -1.284500e-03
DataValue ,  2.440000e+00 ,  9.729000e-04 ,  -1.573000e-03
DataValue ,  2.480000e+00 ,  9.859500e-04 ,  -9.290000e-04
DataValue ,  2.520000e+00 ,  1.047000e-03 ,  -1.381500e-03
DataValue ,  2.560000e+00 ,  1.000200e-03 ,  -1.064500e-03
DataValue ,  2.600000e+00 ,  1.031250e-03 ,  -1.342500e-03
DataValue ,  2.640000e+00 ,  1.036550e-03 ,  -1.584000e-03
DataValue ,  2.680000e+00 ,  9.941500e-04 ,  -9.840000e-04
DataValue ,  2.720000e+00 ,  1.079600e-03 ,  -1.203500e-03
DataValue ,  2.760000e+00 ,  1.051650e-03 ,  -1.367500e-03
DataValue ,  2.800000e+00 ,  1.000550e-03 ,  -1.477500e-03
DataValue ,  2.840000e+00 ,  9.787500e-04 ,  -1.573000e-03
DataValue ,  2.880000e+00 ,  1.053650e-03 ,  -1.549500e-03
DataValue ,  2.920000e+00 ,  1.072700e-03 ,  -8.990000e-04
DataValue ,  2.960000e+00 ,  1.004850e-03 ,  -9.370000e-04
DataValue ,  3.000000e+00 ,  1.087650e-03 ,  -9.230000e-04
DataValue ,  3.040000e+00 ,  9.966000e-04 ,  -8.735000e-04
DataValue ,  3.080000e+00 ,  1.074100e-03 ,  -8.340000e-04
DataValue ,  3.120000e+00 ,  9.822500e-04 ,  -1.033500e-03
DataValue ,  3.160000e+00 ,  1.026500e-03 ,  -9.225000e-04
DataValue ,  3.200000e+00 ,  1.065500e-03 ,  -1.399500e-03
DataValue ,  3.240000e+00 ,  1.057050e-03 ,  -1.561000e-03
DataValue ,  3.280000e+00 ,  9.926000e-04 ,  -1.485000e-03
DataValue ,  3.320000e+00 ,  1.074650e-03 ,  -1.561500e-03
DataValue ,  3.360000e+00 ,  9.817500e-04 ,  -1.073500e-03
DataValue ,  3.400000e+00 ,  1.009300e-03 ,  -1.046000e-03
DataValue ,  3.440000e+00 ,  1.074500e-03 ,  -1.576500e-03
DataValue ,  3.480000e+00 ,  9.809000e-04 ,  -1.309000e-03
DataValue ,  3.520000e+00 ,  1.066350e-03 ,  -1.391500e-03
DataValue ,  3.560000e+00 ,  1.009150e-03 ,  -8.600000e-04
DataValue ,  3.600000e+00 ,  1.048000e-03 ,  -1.319000e-03
DataValue ,  3.640000e+00 ,  1.080050e-03 ,  -8.755000e-04
DataValue ,  3.680000e+00 ,  1.027300e-03 ,  -1.457000e-03
DataValue ,  3.720000e+00 ,  9.889500e-04 ,  -9.820000e-04
DataValue ,  3.760000e+00 ,  1.074250e-03 ,  -1.546500e-03
DataValue ,  3.800000e+00 ,  1.082050e-03 ,  -1.574000e-03
DataValue ,  3.840000e+00 ,  1.022950e-03 ,  -1.338000e-03
DataValue ,  3.880000e+00 ,  1.063550e-03 ,  -8.535000e-04
DataValue ,  3.920000e+00 ,  1.062700e-03 ,  -1.081500e-03
DataValue ,  3.960000e+00 ,  1.015700e-03 ,  -9.995000e-04
DataValue ,  4.000000e+00 ,  1.048300e-03 ,  -1.276000e-03
DataValue ,  4.000000e+00 ,  1.025550e-03 ,  -1.309500e-03
DataValue ,  3.960000e+00 ,  1.006000e-03 ,  -1.537500e-03
DataValue ,  3.920000e+00 ,  1.063950e-03 ,  -1.515500e-03
DataValue ,  3.880000e+00 ,  9.890500e-04 ,  -1.208000e-03
DataValue ,  3.840000e+00 ,  1.032100e-03 ,  -1.558000e-03
DataValue ,  3.800000e+00 ,  1.059850e-03 ,  -1.164500e-03
DataValue ,  3.760000e+00 ,  1.068150e-03 ,  -1.398500e-03
DataValue ,  3.720000e+00 ,  1.080550e-03 ,  -1.553500e-03
DataValue ,  3.680000e+00 ,  1.064100e-03 ,  -1.255500e-03
DataValue ,  3.640000e+00 ,  1.035900e-03 ,  -9.570000e-04
DataValue ,  3.600000e+00 ,  1.000500e-03 ,  -1.392500e-03
DataValue ,  3.560000e+00 ,  1.080450e-03 ,  -9.410000e-04
DataValue ,  3.520000e+00 ,  1.020400e-03 ,  -1.049500e-03
DataValue ,  3.480000e+00 ,  1.029600e-03 ,  -8.780000e-04
DataValue ,  3.440000e+00 ,  9.904500e-04 ,  -9.240000e-04
DataValue ,  3.400000e+00 ,  1.000200e-03 ,  -1.457000e-03
DataValue ,  3.360000e+00 ,  1.071800e-03 ,  -1.025000e-03
DataValue ,  3.320000e+00 ,  1.054000e-03 ,  -1.521000e-03
DataValue ,  3.280000e+00 ,  1.083100e-03 ,  -1.450000e-03
DataValue ,  3.240000e+00 ,  1.082500e-03 ,  -9.695000e-04
DataValue ,  3.200000e+00 ,  1.007900e-03 ,  -9.475000e-04
DataValue ,  3.160000e+00 ,  1.065550e-03 ,  -1.519500e-03
DataValue ,  3.120000e+00 ,  9.867500e-04 ,  -9.185000e-04
DataValue ,  3.080000e+00 ,  1.042050e-03 ,  -1.014500e-03
DataValue ,  3.040000e+00 ,  1.035700e-03 ,  -1.155000e-03
DataValue ,  3.000000e+00 ,  1.040600e-03 ,  -9.140000e-04
DataValue ,  2.960000e+00 ,  1.086900e-03 ,  -8.695000e-04
DataValue ,  2.920000e+00 ,  9.877500e-04 ,  -1.468500e-03
DataValue ,  2.880000e+00 ,  9.990000e-04 ,  -1.178000e-03
DataValue ,  2.840000e+00 ,  1.068400e-03 ,  -9.365000e-04
DataValue ,  2.800000e+00 ,  1.069850e-03 ,  -9.185000e-04
DataValue ,  2.760000e+00 ,  1.084700e-03 ,  -1.028500e-03
DataValue ,  2.720000e+00 ,  1.074800e-03 ,  -1.140500e-03
DataValue ,  2.680000e+00 ,  9.847000e-04 ,  -1.164500e-03
DataValue ,  2.640000e+00 ,  1.071950e-03 ,  -9.115000e-04
DataValue ,  2.600000e+00 ,  1.047900e-03 ,  -1.543000e-03
DataValue ,  2.560000e+00 ,  1.004500e-03 ,  -9.255000e-04
DataValue ,  2.520000e+00 ,  9.917500e-04 ,  -1.138000e-03
DataValue ,  2.480000e+00 ,  9.964500e-04 ,  -1.141000e-03
DataValue ,  2.440000e+00 ,  1.053300e-03 ,  -1.499500e-03
DataValue ,  2.400000e+00 ,  1.071850e-03 ,  -1.533000e-03
DataValue ,  2.360000e+00 ,  1.058000e-03 ,  -1.171500e-03
DataValue ,  2.320000e+00 ,  1.050050e-03 ,  -8.725000e-04
DataValue ,  2.280000e+00 ,  1.011200e-03 ,  -6.332500e-05
DataValue ,  2.240000e+00 ,  5.041000e-05 ,  -5.034500e-05
DataValue ,  2.200000e+00 ,  4.337500e-05 ,  -4.333000e-05
DataValue ,  2.160000e+00 ,  3.825500e-05 ,  -3.830000e-05
DataValue ,  2.120000e+00 ,  3.441000e-05 ,  -3.435000e-05
DataValue ,  2.080000e+00 ,  3.118000e-05 ,  -3.119500e-05
DataValue ,  2.040000e+00 ,  2.853500e-05 ,  -2.848500e-05
DataValue ,  2.000000e+00 ,  2.617000e-05 ,  -2.618500e-05
DataValue ,  1.960000e+00 ,  2.415500e-05 ,  -2.418000e-05
DataValue ,  1.920000e+00 ,  2.234500e-05 ,  -2.236000e-05
DataValue ,  1.880000e+00 ,  2.075000e-05 ,  -2.075500e-05
DataValue ,  1.840000e+00 ,  1.929500e-05 ,  -1.927500e-05
DataValue ,  1.800000e+00 ,  1.797000e-05 ,  -1.796000e-05
DataValue ,  1.760000e+00 ,  1.674500e-05 ,  -1.676500e-05
DataValue ,  1.720000e+00 ,  1.563000e-05 ,  -1.563000e-05
DataValue ,  1.680000e+00 ,  1.461500e-05 ,  -1.461000e-05
DataValue ,  1.640000e+00 ,  1.368000e-05 ,  -1.365500e-05
DataValue ,  1.600000e+00 ,  1.279500e-05 ,  -1.279500e-05
DataValue ,  1.560000e+00 ,  1.197500e-05 ,  -1.198000e-05
DataValue ,  1.520000e+00 ,  1.123000e-05 ,  -1.122000e-05
DataValue ,  1.480000e+00 ,  1.053000e-05 ,  -1.051000e-05
DataValue ,  1.440000e+00 ,  9.852500e-06 ,  -9.848000e-06
DataValue ,  1.400000e+00 ,  9.249500e-06 ,  -9.249500e-06
DataValue ,  1.360000e+00 ,  8.667000e-06 ,  -8.659500e-06
DataValue ,  1.320000e+00 ,  8.115000e-06 ,  -8.111000e-06
DataValue ,  1.280000e+00 ,  7.599500e-06 ,  -7.597000e-06
DataValue ,  1.240000e+00 ,  7.113000e-06 ,  -7.106500e-06
DataValue ,  1.200000e+00 ,  6.663500e-06 ,  -6.660000e-06
DataValue ,  1.160000e+00 ,  6.226000e-06 ,  -6.228000e-06
DataValue ,  1.120000e+00 ,  5.822000e-06 ,  -5.829500e-06
DataValue ,  1.080000e+00 ,  5.440000e-06 ,  -5.442000e-06
DataValue ,  1.040000e+00 ,  5.073000e-06 ,  -5.071500e-06
DataValue ,  1.000000e+00 ,  4.733000e-06 ,  -4.733500e-06
DataValue ,  9.600000e-01 ,  4.407000e-06 ,  -4.405000e-06
DataValue ,  9.200000e-01 ,  4.093500e-06 ,  -4.090500e-06
DataValue ,  8.800000e-01 ,  3.803000e-06 ,  -3.803500e-06
DataValue ,  8.400000e-01 ,  3.522000e-06 ,  -3.522000e-06
DataValue ,  8.000000e-01 ,  3.258000e-06 ,  -3.262500e-06
DataValue ,  7.600000e-01 ,  3.014500e-06 ,  -3.012500e-06
DataValue ,  7.200000e-01 ,  2.778500e-06 ,  -2.777000e-06
DataValue ,  6.800000e-01 ,  2.553500e-06 ,  -2.551500e-06
DataValue ,  6.400000e-01 ,  2.338500e-06 ,  -2.335000e-06
DataValue ,  6.000000e-01 ,  2.134500e-06 ,  -2.134000e-06
DataValue ,  5.600000e-01 ,  1.941000e-06 ,  -1.940000e-06
DataValue ,  5.200000e-01 ,  1.757000e-06 ,  -1.754500e-06
DataValue ,  4.800000e-01 ,  1.579500e-06 ,  -1.582500e-06
DataValue ,  4.400000e-01 ,  1.415500e-06 ,  -1.417000e-06
DataValue ,  4.000000e-01 ,  1.260000e-06 ,  -1.259500e-06
DataValue ,  3.600000e-01 ,  1.110000e-06 ,  -1.107500e-06
DataValue ,  3.200000e-01 ,  9.633000e-07 ,  -9.619500e-07
DataValue ,  2.800000e-01 ,  8.270500e-07 ,  -8.269000e-07
DataValue ,  2.400000e-01 ,  6.961500e-07 ,  -6.956000e-07
DataValue ,  2.000000e-01 ,  5.701000e-07 ,  -5.703500e-07
DataValue ,  1.600000e-01 ,  4.501000e-07 ,  -4.499000e-07
DataValue ,  1.200000e-01 ,  3.340000e-07 ,  -3.350000e-07
DataValue ,  8.000000e-02 ,  2.208500e-07 ,  -2.208000e-07
DataValue ,  4.000000e-02 ,  1.098000e-07 ,  -1.095000e-07
DataValue ,  0.000000e+00 ,  3.490000e-11 ,  -5.775000e-11

File: old/SelectorIV/Selector-IV-sweep_20220609_18-04-06-464270_NbO2_120nm_DevX1Y4_DieX0Y0_85.csv
TestParameter ,Measurement.Type ,Selector-IV-sweep
TestParameter ,MainFrame
TestParameter ,Channel.Type ,SMU ,SMU
TestParameter ,Channel.Unit ,SMU2:MP ,SMU1:MP
TestParameter ,Channel.IName ,I1 ,I2
TestParameter ,Channel.VName ,V1 ,V2
TestParameter ,Channel.Mode ,V ,V
TestParameter ,Channel.Func ,VAR1 ,CONST
TestParameter ,Channel.Value ,- ,  0.000000
TestParameter ,Channel.Index , ,
TestParameter ,Channel.Time , ,
TestParameter ,Measurement.Port.SeriesResistance ,ON ,ON
TestParameter ,Measurement.Port.Filter ,0 ,0
TestParameter ,hold ,0.000000
TestParameter ,delay ,0.000000
TestParameter ,Measurement.Primary.Locus ,Double
TestParameter ,Measurement.Primary.Scale ,Linear
TestParameter ,Measurement.Primary.Start ,0.000000
TestParameter ,Measurement.Primary.Stop ,4.000000
TestParameter ,Measurement.Primary.Step ,101.000000
TestParameter ,Measurement.Primary.Compliance ,0.001
TestParameter ,Measurement.Primary.PowerCompliance ,0
TestParameter ,Measurement.Aborting.Condition ,CONTINUE  AT  ANY
TestParameter ,Measurement.PostOutput.Value ,  START
TestParameter ,Measurement.Bias.Source ,0.000000 ,0.000000
TestParameter ,Measurement.Bias.Compliance ,0.001000 ,0.010000
TestParameter ,Measurement.Unit ,SMU2:MP ,SMU1:MP
TestParameter ,Measurement.Adc ,HS  ADC ,HS  ADC
TestParameter ,Measurement.Measurement ,ERROR:  NOT  FOUND ,ERROR:  NOT  FOUND
TestParameter ,Measurement.RangingMode ,AUTO ,AUTO
TestParameter ,Measurement.RangeBoundary ,AUTO ,AUTO
TestParameter ,Timing.Hold ,  0.000000
TestParameter ,Timing.Delay ,  0.000000
TestParameter ,Timing.StepDelay ,
TestParameter ,Timing.StepSourceTriggerDelay ,
TestParameter ,Timing.StepMeasurementTriggerDelay ,
TestParameter ,Measurement.Adc.HighSpeed.Mode ,AUTO
TestParameter ,Measurement.Adc.HighSpeed.Coeff ,  1
TestParameter ,Measurement.Adc.HighResolution.AutoZero ,  ON
TestParameter ,Measurement.Adc.HighResolution.Mode ,AUTO
TestParameter ,Measurement.Adc.HighResolution.Coeff ,  6
Measurement ,Device ,NbO2_120nm
Measurement ,Time ,2022-06-09_17-55-41
Measurement ,  VlowMeas ,  0.5
Measurement ,  VlowMeasReal ,  0.52
Measurement ,  Repetition ,  85
Measurement ,  Rhigh ,  3.856351e+03
Measurement ,  Rlow1 ,  3.115638e+05
Measurement ,  Rlow2 ,  3.023256e+05
Measurement ,  Vth1 ,  2
Measurement ,  Vth2 ,  2
DataName ,  V1 ,  I1 ,  R1 ,  I2
Units ,  V ,  A ,  ohm ,  A
Dimension ,  202 ,  202 ,  202 ,  202
DataValue ,  0.000000e+00 ,  3.740000e-11 ,  -2.415000e-11
DataValue ,  4.000000e-02 ,  1.035000e-07 ,  -1.035000e-07
DataValue ,  8.000000e-02 ,  2.081000e-07 ,  -2.080500e-07
DataValue ,  1.200000e-01 ,  3.156000e-07 ,  -3.149000e-07
DataValue ,  1.600000e-01 ,  4.253500e-07 ,  -4.256500e-07
DataValue ,  2.000000e-01 ,  5.391500e-07 ,  -5.387500e-07
DataValue ,  2.400000e-01 ,  6.580500e-07 ,  -6.569000e-07
DataValue ,  2.800000e-01 ,  7.833000e-07 ,  -7.834500e-07
DataValue ,  3.200000e-01 ,  9.143500e-07 ,  -9.132000e-07
DataValue ,  3.600000e-01 ,  1.050650e-06 ,  -1.049500e-06
DataValue ,  4.000000e-01 ,  1.195000e-06 ,  -1.195000e-06
DataValue ,  4.400000e-01 ,  1.343000e-06 ,  -1.343500e-06
DataValue ,  4.800000e-01 ,  1.503500e-06 ,  -1.502500e-06
DataValue ,  5.200000e-01 ,  1.669000e-06 ,  -1.670000e-06
DataValue ,  5.600000e-01 ,  1.846000e-06 ,  -1.846000e-06
DataValue ,  6.000000e-01 ,  2.030000e-06 ,  -2.028000e-06
DataValue ,  6.400000e-01 ,  2.222500e-06 ,  -2.220000e-06
DataValue ,  6.800000e-01 ,  2.423500e-06 ,  -2.423500e-06
DataValue ,  7.200000e-01 ,  2.637500e-06 ,  -2.639000e-06
DataValue ,  7.600000e-01 ,  2.870500e-06 ,  -2.869000e-06
DataValue ,  8.000000e-01 ,  3.102500e-06 ,  -3.100500e-06
DataValue ,  8.400000e-01 ,  3.346000e-06 ,  -3.350500e-06
DataValue ,  8.800000e-01 ,  3.615000e-06 ,  -3.618500e-06
DataValue ,  9.200000e-01 ,  3.893000e-06 ,  -3.894500e-06
DataValue ,  9.600000e-01 ,  4.186000e-06 ,  -4.189500e-06
DataValue ,  1.000000e+00 ,  4.501000e-06 ,  -4.502500e-06
DataValue ,  1.040000e+00 ,  4.830500e-06 ,  -4.828500e-06
DataValue ,  1.080000e+00 ,  5.172500e-06 ,  -5.182000e-06
DataValue ,  1.120000e+00 ,  5.549500e-06 ,  -5.535500e-06
DataValue ,  1.160000e+00 ,  5.936000e-06 ,  -5.937000e-06
DataValue ,  1.200000e+00 ,  6.339500e-06 ,  -6.349000e-06
DataValue ,  1.240000e+00 ,  6.797000e-06 ,  -6.783500e-06
DataValue ,  1.280000e+00 ,  7.252000e-06 ,  -7.249500e-06
DataValue ,  1.320000e+00 ,  7.736000e-06 ,  -7.727000e-06
DataValue ,  1.360000e+00 ,  8.270000e-06 ,  -8.260000e-06
DataValue ,  1.400000e+00 ,  8.819000e-06 ,  -8.821000e-06
DataValue ,  1.440000e+00 ,  9.409500e-06 ,  -9.420500e-06
DataValue ,  1.480000e+00 ,  1.004500e-05 ,  -1.003800e-05
DataValue ,  1.520000e+00 ,  1.071450e-05 ,  -1.071400e-05
DataValue ,  1.560000e+00 ,  1.143200e-05 ,  -1.144650e-05
DataValue ,  1.600000e+00 ,  1.223000e-05 ,  -1.223000e-05
DataValue ,  1.640000e+00 ,  1.308000e-05 ,  -1.307000e-05
DataValue ,  1.680000e+00 ,  1.395500e-05 ,  -1.395000e-05
DataValue ,  1.720000e+00 ,  1.493500e-05 ,  -1.493000e-05
DataValue ,  1.760000e+00 ,  1.597000e-05 ,  -1.598500e-05
DataValue ,  1.800000e+00 ,  1.712000e-05 ,  -1.713000e-05
DataValue ,  1.840000e+00 ,  1.836000e-05 ,  -1.837000e-05
DataValue ,  1.880000e+00 ,  1.977000e-05 ,  -1.970000e-05
DataValue ,  1.920000e+00 ,  2.124500e-05 ,  -2.127000e-05
DataValue ,  1.960000e+00 ,  2.294500e-05 ,  -2.296000e-05
DataValue ,  2.000000e+00 ,  2.482000e-05 ,  -2.480000e-05
DataValue ,  2.040000e+00 ,  2.689500e-05 ,  -2.699500e-05
DataValue ,  2.080000e+00 ,  2.932000e-05 ,  -2.936500e-05
DataValue ,  2.120000e+00 ,  3.221500e-05 ,  -3.220000e-05
DataValue ,  2.160000e+00 ,  3.568500e-05 ,  -3.567500e-05
DataValue ,  2.200000e+00 ,  3.972000e-05 ,  -3.969000e-05
DataValue ,  2.240000e+00 ,  4.529500e-05 ,  -4.540000e-05
DataValue ,  2.280000e+00 ,  5.345000e-05 ,  -5.339500e-05
DataValue ,  2.320000e+00 ,  7.460000e-05 ,  -7.483000e-05
DataValue ,  2.360000e+00 ,  1.060900e-03 ,  -1.487500e-03
DataValue ,  2.400000e+00 ,  1.056000e-03 ,  -1.486000e-03
DataValue ,  2.440000e+00 ,  1.000600e-03 ,  -1.479500e-03
DataValue ,  2.480000e+00 ,  1.038700e-03 ,  -1.368500e-03
DataValue ,  2.520000e+00 ,  9.866000e-04 ,  -1.403500e-03
DataValue ,  2.560000e+00 ,  9.961500e-04 ,  -1.275000e-03
DataValue ,  2.600000e+00 ,  1.041700e-03 ,  -1.397000e-03
DataValue ,  2.640000e+00 ,  1.060200e-03 ,  -1.482500e-03
DataValue ,  2.680000e+00 ,  1.063450e-03 ,  -9.820000e-04
DataValue ,  2.720000e+00 ,  9.910500e-04 ,  -1.379000e-03
DataValue ,  2.760000e+00 ,  1.016100e-03 ,  -1.416000e-03
DataValue ,  2.800000e+00 ,  9.979500e-04 ,  -1.103500e-03
DataValue ,  2.840000e+00 ,  1.001250e-03 ,  -1.321500e-03
DataValue ,  2.880000e+00 ,  1.010900e-03 ,  -9.550000e-04
DataValue ,  2.920000e+00 ,  1.001550e-03 ,  -1.473500e-03
DataValue ,  2.960000e+00 ,  1.050800e-03 ,  -1.319000e-03
DataValue ,  3.000000e+00 ,  1.053750e-03 ,  -1.453500e-03
DataValue ,  3.040000e+00 ,  1.063650e-03 ,  -1.448500e-03
DataValue ,  3.080000e+00 ,  1.022500e-03 ,  -1.249000e-03
DataValue ,  3.120000e+00 ,  1.061850e-03 ,  -1.401000e-03
DataValue ,  3.160000e+00 ,  1.000950e-03 ,  -1.292000e-03
DataValue ,  3.200000e+00 ,  1.023150e-03 ,  -1.312500e-03
DataValue ,  3.240000e+00 ,  1.010600e-03 ,  -1.019000e-03
DataValue ,  3.280000e+00 ,  1.026450e-03 ,  -1.412500e-03
DataValue ,  3.320000e+00 ,  9.940500e-04 ,  -1.143500e-03
DataValue ,  3.360000e+00 ,  1.043950e-03 ,  -9.925000e-04
DataValue ,  3.400000e+00 ,  1.044400e-03 ,  -9.895000e-04
DataValue ,  3.440000e+00 ,  9.888000e-04 ,  -1.403000e-03
DataValue ,  3.480000e+00 ,  1.053650e-03 ,  -1.365500e-03
DataValue ,  3.520000e+00 ,  9.957500e-04 ,  -1.480500e-03
DataValue ,  3.560000e+00 ,  1.051250e-03 ,  -1.195500e-03
DataValue ,  3.600000e+00 ,  1.062600e-03 ,  -1.484500e-03
DataValue ,  3.640000e+00 ,  1.024050e-03 ,  -1.050500e-03
DataValue ,  3.680000e+00 ,  9.907000e-04 ,  -1.519500e-03
DataValue ,  3.720000e+00 ,  9.901000e-04 ,  -1.447000e-03
DataValue ,  3.760000e+00 ,  1.027200e-03 ,  -9.450000e-04
DataValue ,  3.800000e+00 ,  1.056550e-03 ,  -1.125000e-03
DataValue ,  3.840000e+00 ,  9.975000e-04 ,  -1.060000e-03
DataValue ,  3.880000e+00 ,  1.034400e-03 ,  -1.070500e-03
DataValue ,  3.920000e+00 ,  1.021600e-03 ,  -1.080000e-03
DataValue ,  3.960000e+00 ,  1.042150e-03 ,  -1.024000e-03
DataValue ,  4.000000e+00 ,  1.026450e-03 ,  -1.044500e-03
DataValue ,  4.000000e+00 ,  1.037250e-03 ,  -1.150500e-03
DataValue ,  3.960000e+00 ,  1.066850e-03 ,  -1.431000e-03
DataValue ,  3.920000e+00 ,  9.953000e-04 ,  -1.238000e-03
DataValue ,  3.880000e+00 ,  1.068600e-03 ,  -1.127000e-03
DataValue ,  3.840000e+00 ,  1.003200e-03 ,  -1.411000e-03
DataValue ,  3.800000e+00 ,  1.066700e-03 ,  -9.985000e-04
DataValue ,  3.760000e+00 ,  9.960000e-04 ,  -1.457500e-03
DataValue ,  3.720000e+00 ,  1.018900e-03 ,  -1.437000e-03
DataValue ,  3.680000e+00 ,  1.051800e-03 ,  -1.112500e-03
DataValue ,  3.640000e+00 ,  1.047850e-03 ,  -9.735000e-04
DataValue ,  3.600000e+00 ,  1.064650e-03 ,  -1.245500e-03
DataValue ,  3.560000e+00 ,  9.993500e-04 ,  -1.346500e-03
DataValue ,  3.520000e+00 ,  1.050250e-03 ,  -1.440000e-03
DataValue ,  3.480000e+00 ,  1.061400e-03 ,  -1.028500e-03
DataValue ,  3.440000e+00 ,  9.983500e-04 ,  -1.482500e-03
DataValue ,  3.400000e+00 ,  9.957000e-04 ,  -1.442000e-03
DataValue ,  3.360000e+00 ,  1.004950e-03 ,  -1.297000e-03
DataValue ,  3.320000e+00 ,  9.988000e-04 ,  -1.432000e-03
DataValue ,  3.280000e+00 ,  1.019750e-03 ,  -1.049500e-03
DataValue ,  3.240000e+00 ,  1.031450e-03 ,  -1.473000e-03
DataValue ,  3.200000e+00 ,  1.068650e-03 ,  -1.175500e-03
DataValue ,  3.160000e+00 ,  1.047850e-03 ,  -1.088000e-03
DataValue ,  3.120000e+00 ,  1.059000e-03 ,  -9.500000e-04
DataValue ,  3.080000e+00 ,  9.984000e-04 ,  -1.078500e-03
DataValue ,  3.040000e+00 ,  1.000950e-03 ,  -9.655000e-04
DataValue ,  3.000000e+00 ,  1.032550e-03 ,  -1.345500e-03
DataValue ,  2.960000e+00 ,  1.060000e-03 ,  -1.407000e-03
DataValue ,  2.920000e+00 ,  1.069950e-03 ,  -1.477500e-03
DataValue ,  2.880000e+00 ,  1.048000e-03 ,  -1.454500e-03
DataValue ,  2.840000e+00 ,  1.017650e-03 ,  -1.323000e-03
DataValue ,  2.800000e+00 ,  1.021800e-03 ,  -1.156500e-03
DataValue ,  2.760000e+00 ,  1.037950e-03 ,  -1.496500e-03
DataValue ,  2.720000e+00 ,  1.041400e-03 ,  -1.413500e-03
DataValue ,  2.680000e+00 ,  1.021500e-03 ,  -9.325000e-04
DataValue ,  2.640000e+00 ,  1.013750e-03 ,  -1.163500e-03
DataValue ,  2.600000e+00 ,  1.004950e-03 ,  -1.239500e-03
DataValue ,  2.560000e+00 ,  1.035900e-03 ,  -1.353500e-03
DataValue ,  2.520000e+00 ,  1.070750e-03 ,  -9.995000e-04
DataValue ,  2.480000e+00 ,  1.074650e-03 ,  -1.145000e-03
DataValue ,  2.440000e+00 ,  1.048000e-03 ,  -1.022000e-03
DataValue ,  2.400000e+00 ,  1.029250e-03 ,  -1.512000e-03
DataValue ,  2.360000e+00 ,  1.073650e-03 ,  -1.365500e-03
DataValue ,  2.320000e+00 ,  1.034100e-03 ,  -1.445000e-03
DataValue ,  2.280000e+00 ,  1.000150e-03 ,  -5.782000e-05
DataValue ,  2.240000e+00 ,  4.803000e-05 ,  -4.807000e-05
DataValue ,  2.200000e+00 ,  4.200500e-05 ,  -4.194000e-05
DataValue ,  2.160000e+00 ,  3.730500e-05 ,  -3.738000e-05
DataValue ,  2.120000e+00 ,  3.358500e-05 ,  -3.370000e-05
DataValue ,  2.080000e+00 ,  3.058000e-05 ,  -3.061000e-05
DataValue ,  2.040000e+00 ,  2.803500e-05 ,  -2.805500e-05
DataValue ,  2.000000e+00 ,  2.583500e-05 ,  -2.584000e-05
DataValue ,  1.960000e+00 ,  2.380500e-05 ,  -2.378500e-05
DataValue ,  1.920000e+00 ,  2.209000e-05 ,  -2.205500e-05
DataValue ,  1.880000e+00 ,  2.044500e-05 ,  -2.044000e-05
DataValue ,  1.840000e+00 ,  1.901000e-05 ,  -1.899500e-05
DataValue ,  1.800000e+00 ,  1.769500e-05 ,  -1.767500e-05
DataValue ,  1.760000e+00 ,  1.652000e-05 ,  -1.651500e-05
DataValue ,  1.720000e+00 ,  1.543000e-05 ,  -1.541500e-05
DataValue ,  1.680000e+00 ,  1.443000e-05 ,  -1.442000e-05
DataValue ,  1.640000e+00 ,  1.350500e-05 ,  -1.349500e-05
DataValue ,  1.600000e+00 ,  1.262500e-05 ,  -1.262000e-05
DataValue ,  1.560000e+00 ,  1.184000e-05 ,  -1.181500e-05
DataValue ,  1.520000e+00 ,  1.106000e-05 ,  -1.107500e-05
DataValue ,  1.480000e+00 ,  1.037000e-05 ,  -1.037500e-05
DataValue ,  1.440000e+00 ,  9.717000e-06 ,  -9.742000e-06
DataValue ,  1.400000e+00 ,  9.122500e-06 ,  -9.114500e-06
DataValue ,  1.360000e+00 ,  8.545500e-06 ,  -8.536500e-06
DataValue ,  1.320000e+00 ,  7.995500e-06 ,  -7.993000e-06
DataValue ,  1.280000e+00 ,  7.484500e-06 ,  -7.485000e-06
DataValue ,  1.240000e+00 ,  7.001500e-06 ,  -6.999500e-06
DataValue ,  1.200000e+00 ,  6.557000e-06 ,  -6.550000e-06
DataValue ,  1.160000e+00 ,  6.129000e-06 ,  -6.134500e-06
DataValue ,  1.120000e+00 ,  5.733500e-06 ,  -5.731000e-06
DataValue ,  1.080000e+00 ,  5.355500e-06 ,  -5.345000e-06
DataValue ,  1.040000e+00 ,  4.986000e-06 ,  -4.986000e-06
DataValue ,  1.000000e+00 ,  4.655000e-06 ,  -4.646000e-06
DataValue ,  9.600000e-01 ,  4.322500e-06 ,  -4.329500e-06
DataValue ,  9.200000e-01 ,  4.016000e-06 ,  -4.027000e-06
DataValue ,  8.800000e-01 ,  3.732500e-06 ,  -3.732500e-06
DataValue ,  8.400000e-01 ,  3.464500e-06 ,  -3.460500e-06
DataValue ,  8.000000e-01 ,  3.203500e-06 ,  -3.206000e-06
DataValue ,  7.600000e-01 ,  2.956500e-06 ,  -2.958000e-06
DataValue ,  7.200000e-01 ,  2.721500e-06 ,  -2.721500e-06
DataValue ,  6.800000e-01 ,  2.497000e-06 ,  -2.499500e-06
DataValue ,  6.400000e-01 ,  2.290000e-06 ,  -2.290500e-06
DataValue ,  6.000000e-01 ,  2.091000e-06 ,  -2.089000e-06
DataValue ,  5.600000e-01 ,  1.901000e-06 ,  -1.900500e-06
DataValue ,  5.200000e-01 ,  1.720000e-06 ,  -1.720000e-06
DataValue ,  4.800000e-01 ,  1.549500e-06 ,  -1.548500e-06
DataValue ,  4.400000e-01 ,  1.383000e-06 ,  -1.382000e-06
DataValue ,  4.000000e-01 ,  1.229000e-06 ,  -1.230500e-06
DataValue ,  3.600000e-01 ,  1.080500e-06 ,  -1.081000e-06
DataValue ,  3.200000e-01 ,  9.400000e-07 ,  -9.395500e-07
DataValue ,  2.800000e-01 ,  8.056500e-07 ,  -8.059500e-07
DataValue ,  2.400000e-01 ,  6.778000e-07 ,  -6.783000e-07
DataValue ,  2.000000e-01 ,  5.547000e-07 ,  -5.552500e-07
DataValue ,  1.600000e-01 ,  4.369500e-07 ,  -4.369000e-07
DataValue ,  1.200000e-01 ,  3.235000e-07 ,  -3.236000e-07
DataValue ,  8.000000e-02 ,  2.135500e-07 ,  -2.135000e-07
DataValue ,  4.000000e-02 ,  1.061500e-07 ,  -1.059500e-07
DataValue ,  0.000000e+00 ,  3.690000e-11 ,  -4.160000e-11
