Repository: tedkmburu/Nb02_v2

# NbO2 - Summer Research
<a name="readme-top"></a>




<!-- PROJECT SHIELDS -->
<!--
*** I'm using markdown "reference style" links for readability.
*** Reference links are enclosed in brackets [ ] instead of parentheses ( ).
*** See the bottom of this document for the declaration of the reference variables
*** for contributors-url, forks-url, etc. This is an optional, concise syntax you may use.
*** https://www.markdownguide.org/basic-syntax/#reference-style-links
-->



<!-- PROJECT LOGO -->
<div align="center">
  <a href="https://github.com/othneildrew/Best-README-Template">
  </a>

  <h3 align="center">NbO2 Research</h3>
    This code is used to analyze IV curves for Prof.

File: old/SelectorIV/Selector-IV-sweep_20220609_18-14-18-971172_NbO2_120nm_DevX1Y5_DieX0Y0_30.csv
TestParameter ,Measurement.Type ,Selector-IV-sweep
TestParameter ,MainFrame
TestParameter ,Channel.Type ,SMU ,SMU
TestParameter ,Channel.Unit ,SMU2:MP ,SMU1:MP
TestParameter ,Channel.IName ,I1 ,I2
TestParameter ,Channel.VName ,V1 ,V2
TestParameter ,Channel.Mode ,V ,V
TestParameter ,Channel.Func ,VAR1 ,CONST
TestParameter ,Channel.Value ,- ,  0.000000
TestParameter ,Channel.Index , ,
TestParameter ,Channel.Time , ,
TestParameter ,Measurement.Port.SeriesResistance ,ON ,ON
TestParameter ,Measurement.Port.Filter ,0 ,0
TestParameter ,hold ,0.000000
TestParameter ,delay ,0.000000
TestParameter ,Measurement.Primary.Locus ,Double
TestParameter ,Measurement.Primary.Scale ,Linear
TestParameter ,Measurement.Primary.Start ,0.000000
TestParameter ,Measurement.Primary.Stop ,4.000000
TestParameter ,Measurement.Primary.Step ,101.000000
TestParameter ,Measurement.Primary.Compliance ,0.001
TestParameter ,Measurement.Primary.PowerCompliance ,0
TestParameter ,Measurement.Aborting.Condition ,CONTINUE  AT  ANY
TestParameter ,Measurement.PostOutput.Value ,  START
TestParameter ,Measurement.Bias.Source ,0.000000 ,0.000000
TestParameter ,Measurement.Bias.Compliance ,0.001000 ,0.010000
TestParameter ,Measurement.Unit ,SMU2:MP ,SMU1:MP
TestParameter ,Measurement.Adc ,HS  ADC ,HS  ADC
TestParameter ,Measurement.Measurement ,ERROR:  NOT  FOUND ,ERROR:  NOT  FOUND
TestParameter ,Measurement.RangingMode ,AUTO ,AUTO
TestParameter ,Measurement.RangeBoundary ,AUTO ,AUTO
TestParameter ,Timing.Hold ,  0.000000
TestParameter ,Timing.Delay ,  0.000000
TestParameter ,Timing.StepDelay ,
TestParameter ,Timing.StepSourceTriggerDelay ,
TestParameter ,Timing.StepMeasurementTriggerDelay ,
TestParameter ,Measurement.Adc.HighSpeed.Mode ,AUTO
TestParameter ,Measurement.Adc.HighSpeed.Coeff ,  1
TestParameter ,Measurement.Adc.HighResolution.AutoZero ,  ON
TestParameter ,Measurement.Adc.HighResolution.Mode ,AUTO
TestParameter ,Measurement.Adc.HighResolution.Coeff ,  6
Measurement ,Device ,NbO2_120nm
Measurement ,Time ,2022-06-09_18-11-29
Measurement ,  VlowMeas ,  0.5
Measurement ,  VlowMeasReal ,  0.52
Measurement ,  Repetition ,  30
Measurement ,  Rhigh ,  3.880481e+03
Measurement ,  Rlow1 ,  2.865014e+05
Measurement ,  Rlow2 ,  2.850096e+05
Measurement ,  Vth1 ,  2
Measurement ,  Vth2 ,  2
DataName ,  V1 ,  I1 ,  R1 ,  I2
Units ,  V ,  A ,  ohm ,  A
Dimension ,  202 ,  202 ,  202 ,  202
DataValue ,  0.000000e+00 ,  1.035000e-11 ,  -4.980000e-11
DataValue ,  4.000000e-02 ,  1.122500e-07 ,  -1.121000e-07
DataValue ,  8.000000e-02 ,  2.251500e-07 ,  -2.254500e-07
DataValue ,  1.200000e-01 ,  3.410500e-07 ,  -3.413000e-07
DataValue ,  1.600000e-01 ,  4.602000e-07 ,  -4.603000e-07
DataValue ,  2.000000e-01 ,  5.845500e-07 ,  -5.840500e-07
DataValue ,  2.400000e-01 ,  7.145500e-07 ,  -7.151500e-07
DataValue ,  2.800000e-01 ,  8.489500e-07 ,  -8.493500e-07
DataValue ,  3.200000e-01 ,  9.893500e-07 ,  -9.898000e-07
DataValue ,  3.600000e-01 ,  1.139000e-06 ,  -1.141200e-06
DataValue ,  4.000000e-01 ,  1.297000e-06 ,  -1.294000e-06
DataValue ,  4.400000e-01 ,  1.457500e-06 ,  -1.458000e-06
DataValue ,  4.800000e-01 ,  1.633000e-06 ,  -1.635000e-06
DataValue ,  5.200000e-01 ,  1.815000e-06 ,  -1.815500e-06
DataValue ,  5.600000e-01 ,  2.004000e-06 ,  -2.004500e-06
DataValue ,  6.000000e-01 ,  2.209500e-06 ,  -2.211000e-06
DataValue ,  6.400000e-01 ,  2.423500e-06 ,  -2.424000e-06
DataValue ,  6.800000e-01 ,  2.647500e-06 ,  -2.647000e-06
DataValue ,  7.200000e-01 ,  2.878000e-06 ,  -2.878000e-06
DataValue ,  7.600000e-01 ,  3.129000e-06 ,  -3.126500e-06
DataValue ,  8.000000e-01 ,  3.392000e-06 ,  -3.392500e-06
DataValue ,  8.400000e-01 ,  3.665000e-06 ,  -3.665000e-06
DataValue ,  8.800000e-01 ,  3.959000e-06 ,  -3.959000e-06
DataValue ,  9.200000e-01 ,  4.272000e-06 ,  -4.271500e-06
DataValue ,  9.600000e-01 ,  4.591000e-06 ,  -4.593000e-06
DataValue ,  1.000000e+00 ,  4.931000e-06 ,  -4.936000e-06
DataValue ,  1.040000e+00 ,  5.297500e-06 ,  -5.302000e-06
DataValue ,  1.080000e+00 ,  5.685500e-06 ,  -5.681500e-06
DataValue ,  1.120000e+00 ,  6.093500e-06 ,  -6.097500e-06
DataValue ,  1.160000e+00 ,  6.518500e-06 ,  -6.517500e-06
DataValue ,  1.200000e+00 ,  6.976000e-06 ,  -6.965000e-06
DataValue ,  1.240000e+00 ,  7.451000e-06 ,  -7.465000e-06
DataValue ,  1.280000e+00 ,  7.981000e-06 ,  -7.983000e-06
DataValue ,  1.320000e+00 ,  8.525000e-06 ,  -8.526500e-06
DataValue ,  1.360000e+00 ,  9.122500e-06 ,  -9.122500e-06
DataValue ,  1.400000e+00 ,  9.738000e-06 ,  -9.734500e-06
DataValue ,  1.440000e+00 ,  1.039250e-05 ,  -1.040600e-05
DataValue ,  1.480000e+00 ,  1.111150e-05 ,  -1.109500e-05
DataValue ,  1.520000e+00 ,  1.187000e-05 ,  -1.190500e-05
DataValue ,  1.560000e+00 ,  1.270500e-05 ,  -1.273000e-05
DataValue ,  1.600000e+00 ,  1.359000e-05 ,  -1.360500e-05
DataValue ,  1.640000e+00 ,  1.452000e-05 ,  -1.452500e-05
DataValue ,  1.680000e+00 ,  1.557500e-05 ,  -1.553500e-05
DataValue ,  1.720000e+00 ,  1.669000e-05 ,  -1.666500e-05
DataValue ,  1.760000e+00 ,  1.789500e-05 ,  -1.792000e-05
DataValue ,  1.800000e+00 ,  1.920500e-05 ,  -1.920000e-05
DataValue ,  1.840000e+00 ,  2.067500e-05 ,  -2.072000e-05
DataValue ,  1.880000e+00 ,  2.236000e-05 ,  -2.233500e-05
DataValue ,  1.920000e+00 ,  2.417500e-05 ,  -2.412500e-05
DataValue ,  1.960000e+00 ,  2.623000e-05 ,  -2.621000e-05
DataValue ,  2.000000e+00 ,  2.847000e-05 ,  -2.848000e-05
DataValue ,  2.040000e+00 ,  3.127000e-05 ,  -3.123000e-05
DataValue ,  2.080000e+00 ,  3.440500e-05 ,  -3.448500e-05
DataValue ,  2.120000e+00 ,  3.835500e-05 ,  -3.835500e-05
DataValue ,  2.160000e+00 ,  4.314000e-05 ,  -4.319000e-05
DataValue ,  2.200000e+00 ,  5.008500e-05 ,  -5.031000e-05
DataValue ,  2.240000e+00 ,  6.240500e-05 ,  -6.284500e-05
DataValue ,  2.280000e+00 ,  9.448500e-04 ,  -1.411000e-03
DataValue ,  2.320000e+00 ,  1.105000e-03 ,  -1.716500e-03
DataValue ,  2.360000e+00 ,  1.067250e-03 ,  -1.404500e-03
DataValue ,  2.400000e+00 ,  1.103350e-03 ,  -1.706000e-03
DataValue ,  2.440000e+00 ,  1.099300e-03 ,  -1.713500e-03
DataValue ,  2.480000e+00 ,  9.440500e-04 ,  -6.340000e-04
DataValue ,  2.520000e+00 ,  1.096850e-03 ,  -1.000500e-03
DataValue ,  2.560000e+00 ,  1.000100e-03 ,  -1.000500e-03
DataValue ,  2.600000e+00 ,  9.640000e-04 ,  -1.690500e-03
DataValue ,  2.640000e+00 ,  9.827000e-04 ,  -7.090000e-04
DataValue ,  2.680000e+00 ,  1.017700e-03 ,  -1.750000e-03
DataValue ,  2.720000e+00 ,  9.513500e-04 ,  -1.386000e-03
DataValue ,  2.760000e+00 ,  1.039300e-03 ,  -1.741000e-03
DataValue ,  2.800000e+00 ,  1.109550e-03 ,  -9.750000e-04
DataValue ,  2.840000e+00 ,  9.600500e-04 ,  -1.644000e-03
DataValue ,  2.880000e+00 ,  9.830000e-04 ,  -9.055000e-04
DataValue ,  2.920000e+00 ,  9.600000e-04 ,  -1.375500e-03
DataValue ,  2.960000e+00 ,  1.096600e-03 ,  -1.311000e-03
DataValue ,  3.000000e+00 ,  9.790500e-04 ,  -1.292000e-03
DataValue ,  3.040000e+00 ,  1.021350e-03 ,  -1.726000e-03
DataValue ,  3.080000e+00 ,  9.664500e-04 ,  -1.758000e-03
DataValue ,  3.120000e+00 ,  1.088100e-03 ,  -1.496500e-03
DataValue ,  3.160000e+00 ,  1.031850e-03 ,  -1.553000e-03
DataValue ,  3.200000e+00 ,  1.110450e-03 ,  -1.202000e-03
DataValue ,  3.240000e+00 ,  1.067300e-03 ,  -1.712500e-03
DataValue ,  3.280000e+00 ,  1.026000e-03 ,  -1.300000e-03
DataValue ,  3.320000e+00 ,  1.014850e-03 ,  -8.615000e-04
DataValue ,  3.360000e+00 ,  9.632000e-04 ,  -9.460000e-04
DataValue ,  3.400000e+00 ,  1.098850e-03 ,  -1.462000e-03
DataValue ,  3.440000e+00 ,  1.058200e-03 ,  -1.061000e-03
DataValue ,  3.480000e+00 ,  1.017100e-03 ,  -1.583000e-03
DataValue ,  3.520000e+00 ,  1.108850e-03 ,  -1.450000e-03
DataValue ,  3.560000e+00 ,  9.687000e-04 ,  -8.625000e-04
DataValue ,  3.600000e+00 ,  9.877000e-04 ,  -1.753000e-03
DataValue ,  3.640000e+00 ,  1.116800e-03 ,  -1.751500e-03
DataValue ,  3.680000e+00 ,  1.078000e-03 ,  -1.450000e-03
DataValue ,  3.720000e+00 ,  1.001000e-03 ,  -1.712500e-03
DataValue ,  3.760000e+00 ,  1.080850e-03 ,  -1.059500e-03
DataValue ,  3.800000e+00 ,  1.056000e-03 ,  -1.734500e-03
DataValue ,  3.840000e+00 ,  1.079400e-03 ,  -1.145500e-03
DataValue ,  3.880000e+00 ,  9.575000e-04 ,  -1.435000e-03
DataValue ,  3.920000e+00 ,  1.056800e-03 ,  -1.669500e-03
DataValue ,  3.960000e+00 ,  9.540000e-04 ,  -1.527000e-03
DataValue ,  4.000000e+00 ,  9.505000e-04 ,  -1.775500e-03
DataValue ,  4.000000e+00 ,  1.030800e-03 ,  -1.357500e-03
DataValue ,  3.960000e+00 ,  1.112950e-03 ,  -1.074000e-03
DataValue ,  3.920000e+00 ,  9.798500e-04 ,  -9.600000e-04
DataValue ,  3.880000e+00 ,  9.765500e-04 ,  -1.738000e-03
DataValue ,  3.840000e+00 ,  1.056450e-03 ,  -1.103500e-03
DataValue ,  3.800000e+00 ,  1.017800e-03 ,  -1.637500e-03
DataValue ,  3.760000e+00 ,  9.797500e-04 ,  -1.530000e-03
DataValue ,  3.720000e+00 ,  9.573500e-04 ,  -7.670000e-04
DataValue ,  3.680000e+00 ,  9.766000e-04 ,  -1.523000e-03
DataValue ,  3.640000e+00 ,  1.121000e-03 ,  -1.429500e-03
DataValue ,  3.600000e+00 ,  1.118000e-03 ,  -1.021000e-03
DataValue ,  3.560000e+00 ,  1.107900e-03 ,  -1.173500e-03
DataValue ,  3.520000e+00 ,  9.543000e-04 ,  -1.703000e-03
DataValue ,  3.480000e+00 ,  1.102250e-03 ,  -9.560000e-04
DataValue ,  3.440000e+00 ,  1.111350e-03 ,  -1.616500e-03
DataValue ,  3.400000e+00 ,  1.011450e-03 ,  -9.425000e-04
DataValue ,  3.360000e+00 ,  1.107850e-03 ,  -1.382000e-03
DataValue ,  3.320000e+00 ,  1.005200e-03 ,  -1.659000e-03
DataValue ,  3.280000e+00 ,  1.105750e-03 ,  -1.569500e-03
DataValue ,  3.240000e+00 ,  1.119500e-03 ,  -8.880000e-04
DataValue ,  3.200000e+00 ,  9.533000e-04 ,  -1.586000e-03
DataValue ,  3.160000e+00 ,  1.114750e-03 ,  -1.594500e-03
DataValue ,  3.120000e+00 ,  9.503000e-04 ,  -1.579000e-03
DataValue ,  3.080000e+00 ,  9.597000e-04 ,  -1.727500e-03
DataValue ,  3.040000e+00 ,  9.684000e-04 ,  -1.054000e-03
DataValue ,  3.000000e+00 ,  9.562500e-04 ,  -1.677500e-03
DataValue ,  2.960000e+00 ,  1.028550e-03 ,  -1.122000e-03
DataValue ,  2.920000e+00 ,  1.002700e-03 ,  -1.000000e-03
DataValue ,  2.880000e+00 ,  1.000050e-03 ,  -7.280000e-04
DataValue ,  2.840000e+00 ,  1.114700e-03 ,  -1.518500e-03
DataValue ,  2.800000e+00 ,  1.001200e-03 ,  -1.488000e-03
DataValue ,  2.760000e+00 ,  1.094000e-03 ,  -1.199000e-03
DataValue ,  2.720000e+00 ,  1.007100e-03 ,  -1.603000e-03
DataValue ,  2.680000e+00 ,  1.039650e-03 ,  -1.000500e-03
DataValue ,  2.640000e+00 ,  9.986500e-04 ,  -1.495000e-03
DataValue ,  2.600000e+00 ,  1.086700e-03 ,  -1.707000e-03
DataValue ,  2.560000e+00 ,  1.082400e-03 ,  -1.576500e-03
DataValue ,  2.520000e+00 ,  9.613500e-04 ,  -1.739000e-03
DataValue ,  2.480000e+00 ,  1.085550e-03 ,  -1.755000e-03
DataValue ,  2.440000e+00 ,  1.071300e-03 ,  -1.499500e-03
DataValue ,  2.400000e+00 ,  1.002600e-03 ,  -1.559000e-03
DataValue ,  2.360000e+00 ,  1.112250e-03 ,  -1.468000e-03
DataValue ,  2.320000e+00 ,  1.037500e-03 ,  -1.034000e-03
DataValue ,  2.280000e+00 ,  9.768500e-04 ,  -1.720000e-03
DataValue ,  2.240000e+00 ,  1.054400e-03 ,  -1.000000e-03
DataValue ,  2.200000e+00 ,  1.104900e-03 ,  -5.100000e-05
DataValue ,  2.160000e+00 ,  4.384000e-05 ,  -4.377500e-05
DataValue ,  2.120000e+00 ,  3.871500e-05 ,  -3.861000e-05
DataValue ,  2.080000e+00 ,  3.473500e-05 ,  -3.472500e-05
DataValue ,  2.040000e+00 ,  3.160000e-05 ,  -3.153000e-05
DataValue ,  2.000000e+00 ,  2.872000e-05 ,  -2.872500e-05
DataValue ,  1.960000e+00 ,  2.638000e-05 ,  -2.633500e-05
DataValue ,  1.920000e+00 ,  2.435500e-05 ,  -2.434500e-05
DataValue ,  1.880000e+00 ,  2.242500e-05 ,  -2.246000e-05
DataValue ,  1.840000e+00 ,  2.082500e-05 ,  -2.083500e-05
DataValue ,  1.800000e+00 ,  1.935000e-05 ,  -1.932500e-05
DataValue ,  1.760000e+00 ,  1.801000e-05 ,  -1.796500e-05
DataValue ,  1.720000e+00 ,  1.678000e-05 ,  -1.676500e-05
DataValue ,  1.680000e+00 ,  1.562500e-05 ,  -1.563000e-05
DataValue ,  1.640000e+00 ,  1.460500e-05 ,  -1.461500e-05
DataValue ,  1.600000e+00 ,  1.364000e-05 ,  -1.362500e-05
DataValue ,  1.560000e+00 ,  1.273500e-05 ,  -1.271000e-05
DataValue ,  1.520000e+00 ,  1.191500e-05 ,  -1.191000e-05
DataValue ,  1.480000e+00 ,  1.113000e-05 ,  -1.114500e-05
DataValue ,  1.440000e+00 ,  1.045000e-05 ,  -1.044500e-05
DataValue ,  1.400000e+00 ,  9.765000e-06 ,  -9.759000e-06
DataValue ,  1.360000e+00 ,  9.134500e-06 ,  -9.134500e-06
DataValue ,  1.320000e+00 ,  8.558500e-06 ,  -8.554500e-06
DataValue ,  1.280000e+00 ,  8.013000e-06 ,  -8.006000e-06
DataValue ,  1.240000e+00 ,  7.492000e-06 ,  -7.488500e-06
DataValue ,  1.200000e+00 ,  6.999000e-06 ,  -7.005000e-06
DataValue ,  1.160000e+00 ,  6.551500e-06 ,  -6.554000e-06
DataValue ,  1.120000e+00 ,  6.122000e-06 ,  -6.120500e-06
DataValue ,  1.080000e+00 ,  5.714000e-06 ,  -5.711000e-06
DataValue ,  1.040000e+00 ,  5.328500e-06 ,  -5.323500e-06
DataValue ,  1.000000e+00 ,  4.953500e-06 ,  -4.956000e-06
DataValue ,  9.600000e-01 ,  4.611000e-06 ,  -4.613500e-06
DataValue ,  9.200000e-01 ,  4.282000e-06 ,  -4.278000e-06
DataValue ,  8.800000e-01 ,  3.974500e-06 ,  -3.969500e-06
DataValue ,  8.400000e-01 ,  3.683000e-06 ,  -3.677500e-06
DataValue ,  8.000000e-01 ,  3.404500e-06 ,  -3.404000e-06
DataValue ,  7.600000e-01 ,  3.144500e-06 ,  -3.141500e-06
DataValue ,  7.200000e-01 ,  2.894000e-06 ,  -2.897000e-06
DataValue ,  6.800000e-01 ,  2.660000e-06 ,  -2.655500e-06
DataValue ,  6.400000e-01 ,  2.433500e-06 ,  -2.430000e-06
DataValue ,  6.000000e-01 ,  2.222500e-06 ,  -2.222500e-06
DataValue ,  5.600000e-01 ,  2.020000e-06 ,  -2.019000e-06
DataValue ,  5.200000e-01 ,  1.824500e-06 ,  -1.826000e-06
DataValue ,  4.800000e-01 ,  1.644000e-06 ,  -1.641500e-06
DataValue ,  4.400000e-01 ,  1.470500e-06 ,  -1.469000e-06
DataValue ,  4.000000e-01 ,  1.304500e-06 ,  -1.305500e-06
DataValue ,  3.600000e-01 ,  1.148000e-06 ,  -1.149000e-06
DataValue ,  3.200000e-01 ,  1.000000e-06 ,  -9.990000e-07
DataValue ,  2.800000e-01 ,  8.564500e-07 ,  -8.532500e-07
DataValue ,  2.400000e-01 ,  7.188500e-07 ,  -7.198500e-07
DataValue ,  2.000000e-01 ,  5.897500e-07 ,  -5.896000e-07
DataValue ,  1.600000e-01 ,  4.656000e-07 ,  -4.657500e-07
DataValue ,  1.200000e-01 ,  3.453000e-07 ,  -3.453500e-07
DataValue ,  8.000000e-02 ,  2.280500e-07 ,  -2.281500e-07
DataValue ,  4.000000e-02 ,  1.134500e-07 ,  -1.133500e-07
DataValue ,  0.000000e+00 ,  5.015000e-11 ,  -3.910000e-11

File: old/SelectorIV/Selector-IV-sweep_20220609_18-16-06-741302_NbO2_120nm_DevX1Y5_DieX0Y0_51.csv
TestParameter ,Measurement.Type ,Selector-IV-sweep
TestParameter ,MainFrame
TestParameter ,Channel.Type ,SMU ,SMU
TestParameter ,Channel.Unit ,SMU2:MP ,SMU1:MP
TestParameter ,Channel.IName ,I1 ,I2
TestParameter ,Channel.VName ,V1 ,V2
TestParameter ,Channel.Mode ,V ,V
TestParameter ,Channel.Func ,VAR1 ,CONST
TestParameter ,Channel.Value ,- ,  0.000000
TestParameter ,Channel.Index , ,
TestParameter ,Channel.Time , ,
TestParameter ,Measurement.Port.SeriesResistance ,ON ,ON
TestParameter ,Measurement.Port.Filter ,0 ,0
TestParameter ,hold ,0.000000
TestParameter ,delay ,0.000000
TestParameter ,Measurement.Primary.Locus ,Double
TestParameter ,Measurement.Primary.Scale ,Linear
TestParameter ,Measurement.Primary.Start ,0.000000
TestParameter ,Measurement.Primary.Stop ,4.000000
TestParameter ,Measurement.Primary.Step ,101.000000
TestParameter ,Measurement.Primary.Compliance ,0.001
TestParameter ,Measurement.Primary.PowerCompliance ,0
TestParameter ,Measurement.Aborting.Condition ,CONTINUE  AT  ANY
TestParameter ,Measurement.PostOutput.Value ,  START
TestParameter ,Measurement.Bias.Source ,0.000000 ,0.000000
TestParameter ,Measurement.Bias.Compliance ,0.001000 ,0.010000
TestParameter ,Measurement.Unit ,SMU2:MP ,SMU1:MP
TestParameter ,Measurement.Adc ,HS  ADC ,HS  ADC
TestParameter ,Measurement.Measurement ,ERROR:  NOT  FOUND ,ERROR:  NOT  FOUND
TestParameter ,Measurement.RangingMode ,AUTO ,AUTO
TestParameter ,Measurement.RangeBoundary ,AUTO ,AUTO
TestParameter ,Timing.Hold ,  0.000000
TestParameter ,Timing.Delay ,  0.000000
TestParameter ,Timing.StepDelay ,
TestParameter ,Timing.StepSourceTriggerDelay ,
TestParameter ,Timing.StepMeasurementTriggerDelay ,
TestParameter ,Measurement.Adc.HighSpeed.Mode ,AUTO
TestParameter ,Measurement.Adc.HighSpeed.Coeff ,  1
TestParameter ,Measurement.Adc.HighResolution.AutoZero ,  ON
TestParameter ,Measurement.Adc.HighResolution.Mode ,AUTO
TestParameter ,Measurement.Adc.HighResolution.Coeff ,  6
Measurement ,Device ,NbO2_120nm
Measurement ,Time ,2022-06-09_18-11-29
Measurement ,  VlowMeas ,  0.5
Measurement ,  VlowMeasReal ,  0.52
Measurement ,  Repetition ,  51
Measurement ,  Rhigh ,  4.504505e+03
Measurement ,  Rlow1 ,  3.014493e+05
Measurement ,  Rlow2 ,  2.966343e+05
Measurement ,  Vth1 ,  2
Measurement ,  Vth2 ,  2
DataName ,  V1 ,  I1 ,  R1 ,  I2
Units ,  V ,  A ,  ohm ,  A
Dimension ,  202 ,  202 ,  202 ,  202
DataValue ,  0.000000e+00 ,  9.750000e-12 ,  -2.720000e-11
DataValue ,  4.000000e-02 ,  1.061000e-07 ,  -1.059500e-07
DataValue ,  8.000000e-02 ,  2.129000e-07 ,  -2.127500e-07
DataValue ,  1.200000e-01 ,  3.232500e-07 ,  -3.232000e-07
DataValue ,  1.600000e-01 ,  4.367500e-07 ,  -4.371000e-07
DataValue ,  2.000000e-01 ,  5.542000e-07 ,  -5.528500e-07
DataValue ,  2.400000e-01 ,  6.763500e-07 ,  -6.763000e-07
DataValue ,  2.800000e-01 ,  8.044500e-07 ,  -8.049000e-07
DataValue ,  3.200000e-01 ,  9.376500e-07 ,  -9.391000e-07
DataValue ,  3.600000e-01 ,  1.079450e-06 ,  -1.080800e-06
DataValue ,  4.000000e-01 ,  1.230500e-06 ,  -1.229500e-06
DataValue ,  4.400000e-01 ,  1.388000e-06 ,  -1.386500e-06
DataValue ,  4.800000e-01 ,  1.553000e-06 ,  -1.551000e-06
DataValue ,  5.200000e-01 ,  1.725000e-06 ,  -1.725500e-06
DataValue ,  5.600000e-01 ,  1.908500e-06 ,  -1.909000e-06
DataValue ,  6.000000e-01 ,  2.102000e-06 ,  -2.098500e-06
DataValue ,  6.400000e-01 ,  2.309000e-06 ,  -2.306500e-06
DataValue ,  6.800000e-01 ,  2.518500e-06 ,  -2.521500e-06
DataValue ,  7.200000e-01 ,  2.744500e-06 ,  -2.747000e-06
DataValue ,  7.600000e-01 ,  2.982500e-06 ,  -2.988500e-06
DataValue ,  8.000000e-01 ,  3.231500e-06 ,  -3.232000e-06
DataValue ,  8.400000e-01 ,  3.494500e-06 ,  -3.497500e-06
DataValue ,  8.800000e-01 ,  3.778500e-06 ,  -3.771000e-06
DataValue ,  9.200000e-01 ,  4.072500e-06 ,  -4.069500e-06
DataValue ,  9.600000e-01 ,  4.385500e-06 ,  -4.387000e-06
DataValue ,  1.000000e+00 ,  4.714000e-06 ,  -4.714500e-06
DataValue ,  1.040000e+00 ,  5.059500e-06 ,  -5.058500e-06
DataValue ,  1.080000e+00 ,  5.432000e-06 ,  -5.424000e-06
DataValue ,  1.120000e+00 ,  5.812500e-06 ,  -5.820000e-06
DataValue ,  1.160000e+00 ,  6.244000e-06 ,  -6.235000e-06
DataValue ,  1.200000e+00 ,  6.665500e-06 ,  -6.678000e-06
DataValue ,  1.240000e+00 ,  7.143000e-06 ,  -7.156500e-06
DataValue ,  1.280000e+00 ,  7.644500e-06 ,  -7.641500e-06
DataValue ,  1.320000e+00 ,  8.173000e-06 ,  -8.159500e-06
DataValue ,  1.360000e+00 ,  8.725000e-06 ,  -8.718500e-06
DataValue ,  1.400000e+00 ,  9.297000e-06 ,  -9.295000e-06
DataValue ,  1.440000e+00 ,  9.937500e-06 ,  -9.933000e-06
DataValue ,  1.480000e+00 ,  1.061700e-05 ,  -1.061050e-05
DataValue ,  1.520000e+00 ,  1.137150e-05 ,  -1.134250e-05
DataValue ,  1.560000e+00 ,  1.212500e-05 ,  -1.211000e-05
DataValue ,  1.600000e+00 ,  1.297500e-05 ,  -1.298000e-05
DataValue ,  1.640000e+00 ,  1.386000e-05 ,  -1.386000e-05
DataValue ,  1.680000e+00 ,  1.485000e-05 ,  -1.485000e-05
DataValue ,  1.720000e+00 ,  1.594000e-05 ,  -1.589000e-05
DataValue ,  1.760000e+00 ,  1.703000e-05 ,  -1.701000e-05
DataValue ,  1.800000e+00 ,  1.830500e-05 ,  -1.833000e-05
DataValue ,  1.840000e+00 ,  1.972500e-05 ,  -1.972000e-05
DataValue ,  1.880000e+00 ,  2.128500e-05 ,  -2.121500e-05
DataValue ,  1.920000e+00 ,  2.289000e-05 ,  -2.297000e-05
DataValue ,  1.960000e+00 ,  2.488000e-05 ,  -2.482000e-05
DataValue ,  2.000000e+00 ,  2.710500e-05 ,  -2.716000e-05
DataValue ,  2.040000e+00 ,  2.976500e-05 ,  -2.978000e-05
DataValue ,  2.080000e+00 ,  3.269500e-05 ,  -3.272000e-05
DataValue ,  2.120000e+00 ,  3.643000e-05 ,  -3.636500e-05
DataValue ,  2.160000e+00 ,  4.106000e-05 ,  -4.104500e-05
DataValue ,  2.200000e+00 ,  4.749500e-05 ,  -4.743000e-05
DataValue ,  2.240000e+00 ,  5.833000e-05 ,  -5.927000e-05
DataValue ,  2.280000e+00 ,  9.275000e-04 ,  -3.735000e-04
DataValue ,  2.320000e+00 ,  1.028250e-03 ,  -7.745000e-04
DataValue ,  2.360000e+00 ,  1.171100e-03 ,  -2.036000e-03
DataValue ,  2.400000e+00 ,  8.818000e-04 ,  -3.780000e-04
DataValue ,  2.440000e+00 ,  9.512000e-04 ,  -5.200000e-04
DataValue ,  2.480000e+00 ,  9.258000e-04 ,  -2.050500e-03
DataValue ,  2.520000e+00 ,  9.247500e-04 ,  -4.160000e-04
DataValue ,  2.560000e+00 ,  9.734000e-04 ,  -3.125000e-04
DataValue ,  2.600000e+00 ,  1.074350e-03 ,  -3.275000e-04
DataValue ,  2.640000e+00 ,  1.062700e-03 ,  -1.139500e-03
DataValue ,  2.680000e+00 ,  1.028800e-03 ,  -1.288000e-03
DataValue ,  2.720000e+00 ,  9.709500e-04 ,  -1.936500e-03
DataValue ,  2.760000e+00 ,  9.512500e-04 ,  -3.125000e-04
DataValue ,  2.800000e+00 ,  1.174100e-03 ,  -2.032500e-03
DataValue ,  2.840000e+00 ,  9.161500e-04 ,  -3.090000e-04
DataValue ,  2.880000e+00 ,  1.065150e-03 ,  -2.900000e-04
DataValue ,  2.920000e+00 ,  1.178400e-03 ,  -6.670000e-04
DataValue ,  2.960000e+00 ,  9.141000e-04 ,  -5.640000e-04
DataValue ,  3.000000e+00 ,  9.119000e-04 ,  -3.565000e-04
DataValue ,  3.040000e+00 ,  1.052200e-03 ,  -6.645000e-04
DataValue ,  3.080000e+00 ,  9.795500e-04 ,  -2.785000e-04
DataValue ,  3.120000e+00 ,  9.614500e-04 ,  -1.107500e-03
DataValue ,  3.160000e+00 ,  1.149350e-03 ,  -1.012500e-03
DataValue ,  3.200000e+00 ,  9.444000e-04 ,  -4.120000e-04
DataValue ,  3.240000e+00 ,  1.181850e-03 ,  -1.694000e-03
DataValue ,  3.280000e+00 ,  9.286500e-04 ,  -7.715000e-04
DataValue ,  3.320000e+00 ,  9.021000e-04 ,  -1.671500e-03
DataValue ,  3.360000e+00 ,  1.039300e-03 ,  -1.979000e-03
DataValue ,  3.400000e+00 ,  9.204500e-04 ,  -1.397000e-03
DataValue ,  3.440000e+00 ,  1.010700e-03 ,  -6.720000e-04
DataValue ,  3.480000e+00 ,  8.939500e-04 ,  -8.635000e-04
DataValue ,  3.520000e+00 ,  9.730500e-04 ,  -5.975000e-04
DataValue ,  3.560000e+00 ,  1.084850e-03 ,  -6.455000e-04
DataValue ,  3.600000e+00 ,  8.969000e-04 ,  -1.768500e-03
DataValue ,  3.640000e+00 ,  8.954000e-04 ,  -2.945000e-04
DataValue ,  3.680000e+00 ,  1.071500e-03 ,  -3.375000e-04
DataValue ,  3.720000e+00 ,  1.169450e-03 ,  -3.795000e-04
DataValue ,  3.760000e+00 ,  9.237000e-04 ,  -7.900000e-04
DataValue ,  3.800000e+00 ,  8.996000e-04 ,  -5.080000e-04
DataValue ,  3.840000e+00 ,  1.024700e-03 ,  -1.877500e-03
DataValue ,  3.880000e+00 ,  1.170450e-03 ,  -1.000000e-03
DataValue ,  3.920000e+00 ,  1.030850e-03 ,  -1.907000e-03
DataValue ,  3.960000e+00 ,  1.144200e-03 ,  -1.205000e-03
DataValue ,  4.000000e+00 ,  1.134050e-03 ,  -3.110000e-04
DataValue ,  4.000000e+00 ,  8.880000e-04 ,  -1.182000e-03
DataValue ,  3.960000e+00 ,  1.172750e-03 ,  -2.960000e-04
DataValue ,  3.920000e+00 ,  1.103350e-03 ,  -4.365000e-04
DataValue ,  3.880000e+00 ,  9.741500e-04 ,  -6.320000e-04
DataValue ,  3.840000e+00 ,  1.021500e-03 ,  -3.280000e-04
DataValue ,  3.800000e+00 ,  1.045150e-03 ,  -1.306500e-03
DataValue ,  3.760000e+00 ,  1.162400e-03 ,  -6.770000e-04
DataValue ,  3.720000e+00 ,  1.120100e-03 ,  -7.255000e-04
DataValue ,  3.680000e+00 ,  1.048050e-03 ,  -5.990000e-04
DataValue ,  3.640000e+00 ,  1.095500e-03 ,  -1.749500e-03
DataValue ,  3.600000e+00 ,  1.146250e-03 ,  -3.015000e-04
DataValue ,  3.560000e+00 ,  1.170150e-03 ,  -4.970000e-04
DataValue ,  3.520000e+00 ,  1.005350e-03 ,  -7.725000e-04
DataValue ,  3.480000e+00 ,  9.902000e-04 ,  -1.726000e-03
DataValue ,  3.440000e+00 ,  8.992500e-04 ,  -1.626000e-03
DataValue ,  3.400000e+00 ,  8.844000e-04 ,  -3.010000e-04
DataValue ,  3.360000e+00 ,  1.089350e-03 ,  -1.971000e-03
DataValue ,  3.320000e+00 ,  1.019200e-03 ,  -1.295000e-03
DataValue ,  3.280000e+00 ,  1.169450e-03 ,  -3.540000e-04
DataValue ,  3.240000e+00 ,  1.031200e-03 ,  -2.052000e-03
DataValue ,  3.200000e+00 ,  1.058750e-03 ,  -1.322000e-03
DataValue ,  3.160000e+00 ,  8.948500e-04 ,  -3.030000e-04
DataValue ,  3.120000e+00 ,  9.536500e-04 ,  -1.290500e-03
DataValue ,  3.080000e+00 ,  1.137850e-03 ,  -1.937000e-03
DataValue ,  3.040000e+00 ,  1.186350e-03 ,  -2.032000e-03
DataValue ,  3.000000e+00 ,  1.091900e-03 ,  -1.844500e-03
DataValue ,  2.960000e+00 ,  1.091200e-03 ,  -1.389000e-03
DataValue ,  2.920000e+00 ,  1.005800e-03 ,  -7.290000e-04
DataValue ,  2.880000e+00 ,  1.179500e-03 ,  -2.690000e-04
DataValue ,  2.840000e+00 ,  1.099900e-03 ,  -3.060000e-04
DataValue ,  2.800000e+00 ,  1.136900e-03 ,  -8.305000e-04
DataValue ,  2.760000e+00 ,  8.972000e-04 ,  -1.112000e-03
DataValue ,  2.720000e+00 ,  9.180000e-04 ,  -1.955000e-03
DataValue ,  2.680000e+00 ,  9.786500e-04 ,  -1.522000e-03
DataValue ,  2.640000e+00 ,  1.130300e-03 ,  -1.955500e-03
DataValue ,  2.600000e+00 ,  1.023750e-03 ,  -3.445000e-04
DataValue ,  2.560000e+00 ,  9.176500e-04 ,  -2.920000e-04
DataValue ,  2.520000e+00 ,  1.166300e-03 ,  -4.955000e-04
DataValue ,  2.480000e+00 ,  1.187300e-03 ,  -3.045000e-04
DataValue ,  2.440000e+00 ,  9.516500e-04 ,  -3.095000e-04
DataValue ,  2.400000e+00 ,  1.143650e-03 ,  -6.815000e-04
DataValue ,  2.360000e+00 ,  1.132200e-03 ,  -6.145000e-04
DataValue ,  2.320000e+00 ,  1.100650e-03 ,  -6.245000e-04
DataValue ,  2.280000e+00 ,  1.051350e-03 ,  -1.578000e-03
DataValue ,  2.240000e+00 ,  8.933000e-04 ,  -8.200000e-04
DataValue ,  2.200000e+00 ,  9.124000e-04 ,  -5.059500e-05
DataValue ,  2.160000e+00 ,  4.358500e-05 ,  -4.316000e-05
DataValue ,  2.120000e+00 ,  3.797500e-05 ,  -3.794000e-05
DataValue ,  2.080000e+00 ,  3.397000e-05 ,  -3.402000e-05
DataValue ,  2.040000e+00 ,  3.077500e-05 ,  -3.087500e-05
DataValue ,  2.000000e+00 ,  2.817500e-05 ,  -2.814500e-05
DataValue ,  1.960000e+00 ,  2.583000e-05 ,  -2.587500e-05
DataValue ,  1.920000e+00 ,  2.382500e-05 ,  -2.373000e-05
DataValue ,  1.880000e+00 ,  2.194000e-05 ,  -2.196500e-05
DataValue ,  1.840000e+00 ,  2.038000e-05 ,  -2.034000e-05
DataValue ,  1.800000e+00 ,  1.889000e-05 ,  -1.890500e-05
DataValue ,  1.760000e+00 ,  1.756500e-05 ,  -1.762000e-05
DataValue ,  1.720000e+00 ,  1.637000e-05 ,  -1.639500e-05
DataValue ,  1.680000e+00 ,  1.525500e-05 ,  -1.529500e-05
DataValue ,  1.640000e+00 ,  1.425500e-05 ,  -1.429000e-05
DataValue ,  1.600000e+00 ,  1.335000e-05 ,  -1.334500e-05
DataValue ,  1.560000e+00 ,  1.245500e-05 ,  -1.243500e-05
DataValue ,  1.520000e+00 ,  1.164500e-05 ,  -1.163500e-05
DataValue ,  1.480000e+00 ,  1.089000e-05 ,  -1.088000e-05
DataValue ,  1.440000e+00 ,  1.020000e-05 ,  -1.019000e-05
DataValue ,  1.400000e+00 ,  9.519000e-06 ,  -9.523500e-06
DataValue ,  1.360000e+00 ,  8.917000e-06 ,  -8.906500e-06
DataValue ,  1.320000e+00 ,  8.338500e-06 ,  -8.338000e-06
DataValue ,  1.280000e+00 ,  7.796500e-06 ,  -7.806000e-06
DataValue ,  1.240000e+00 ,  7.289000e-06 ,  -7.287500e-06
DataValue ,  1.200000e+00 ,  6.809000e-06 ,  -6.814000e-06
DataValue ,  1.160000e+00 ,  6.358500e-06 ,  -6.356000e-06
DataValue ,  1.120000e+00 ,  5.925500e-06 ,  -5.927500e-06
DataValue ,  1.080000e+00 ,  5.531000e-06 ,  -5.530000e-06
DataValue ,  1.040000e+00 ,  5.157000e-06 ,  -5.154000e-06
DataValue ,  1.000000e+00 ,  4.798000e-06 ,  -4.797000e-06
DataValue ,  9.600000e-01 ,  4.461500e-06 ,  -4.463500e-06
DataValue ,  9.200000e-01 ,  4.146500e-06 ,  -4.145000e-06
DataValue ,  8.800000e-01 ,  3.839000e-06 ,  -3.839000e-06
DataValue ,  8.400000e-01 ,  3.553500e-06 ,  -3.555000e-06
DataValue ,  8.000000e-01 ,  3.281000e-06 ,  -3.281500e-06
DataValue ,  7.600000e-01 ,  3.026500e-06 ,  -3.027500e-06
DataValue ,  7.200000e-01 ,  2.789000e-06 ,  -2.788500e-06
DataValue ,  6.800000e-01 ,  2.556500e-06 ,  -2.561500e-06
DataValue ,  6.400000e-01 ,  2.338500e-06 ,  -2.338500e-06
DataValue ,  6.000000e-01 ,  2.132500e-06 ,  -2.132500e-06
DataValue ,  5.600000e-01 ,  1.937000e-06 ,  -1.938000e-06
DataValue ,  5.200000e-01 ,  1.753000e-06 ,  -1.752500e-06
DataValue ,  4.800000e-01 ,  1.574500e-06 ,  -1.574500e-06
DataValue ,  4.400000e-01 ,  1.407500e-06 ,  -1.407500e-06
DataValue ,  4.000000e-01 ,  1.249500e-06 ,  -1.248500e-06
DataValue ,  3.600000e-01 ,  1.098000e-06 ,  -1.098000e-06
DataValue ,  3.200000e-01 ,  9.528000e-07 ,  -9.553000e-07
DataValue ,  2.800000e-01 ,  8.182500e-07 ,  -8.184500e-07
DataValue ,  2.400000e-01 ,  6.869500e-07 ,  -6.882500e-07
DataValue ,  2.000000e-01 ,  5.644500e-07 ,  -5.642500e-07
DataValue ,  1.600000e-01 ,  4.440000e-07 ,  -4.435500e-07
DataValue ,  1.200000e-01 ,  3.289000e-07 ,  -3.288500e-07
DataValue ,  8.000000e-02 ,  2.163500e-07 ,  -2.167000e-07
DataValue ,  4.000000e-02 ,  1.076500e-07 ,  -1.075000e-07
DataValue ,  0.000000e+00 ,  -2.020000e-11 ,  -3.780000e-11

File: old/SelectorIV/Selector-IV-sweep_20220609_18-17-16-912775_NbO2_120nm_DevX1Y5_DieX0Y0_63.csv
TestParameter ,Measurement.Type ,Selector-IV-sweep
TestParameter ,MainFrame
TestParameter ,Channel.Type ,SMU ,SMU
TestParameter ,Channel.Unit ,SMU2:MP ,SMU1:MP
TestParameter ,Channel.IName ,I1 ,I2
TestParameter ,Channel.VName ,V1 ,V2
TestParameter ,Channel.Mode ,V ,V
TestParameter ,Channel.Func ,VAR1 ,CONST
TestParameter ,Channel.Value ,- ,  0.000000
TestParameter ,Channel.Index , ,
TestParameter ,Channel.Time , ,
TestParameter ,Measurement.Port.SeriesResistance ,ON ,ON
TestParameter ,Measurement.Port.Filter ,0 ,0
TestParameter ,hold ,0.000000
TestParameter ,delay ,0.000000
TestParameter ,Measurement.Primary.Locus ,Double
TestParameter ,Measurement.Primary.Scale ,Linear
TestParameter ,Measurement.Primary.Start ,0.000000
TestParameter ,Measurement.Primary.Stop ,4.000000
TestParameter ,Measurement.Primary.Step ,101.000000
TestParameter ,Measurement.Primary.Compliance ,0.001
TestParameter ,Measurement.Primary.PowerCompliance ,0
TestParameter ,Measurement.Aborting.Condition ,CONTINUE  AT  ANY
TestParameter ,Measurement.PostOutput.Value ,  START
TestParameter ,Measurement.Bias.Source ,0.000000 ,0.000000
TestParameter ,Measurement.Bias.Compliance ,0.001000 ,0.010000
TestParameter ,Measurement.Unit ,SMU2:MP ,SMU1:MP
TestParameter ,Measurement.Adc ,HS  ADC ,HS  ADC
TestParameter ,Measurement.Measurement ,ERROR:  NOT  FOUND ,ERROR:  NOT  FOUND
TestParameter ,Measurement.RangingMode ,AUTO ,AUTO
TestParameter ,Measurement.RangeBoundary ,AUTO ,AUTO
TestParameter ,Timing.Hold ,  0.000000
TestParameter ,Timing.Delay ,  0.000000
TestParameter ,Timing.StepDelay ,
TestParameter ,Timing.StepSourceTriggerDelay ,
TestParameter ,Timing.StepMeasurementTriggerDelay ,
TestParameter ,Measurement.Adc.HighSpeed.Mode ,AUTO
TestParameter ,Measurement.Adc.HighSpeed.Coeff ,  1
TestParameter ,Measurement.Adc.HighResolution.AutoZero ,  ON
TestParameter ,Measurement.Adc.HighResolution.Mode ,AUTO
TestParameter ,Measurement.Adc.HighResolution.Coeff ,  6
Measurement ,Device ,NbO2_120nm
Measurement ,Time ,2022-06-09_18-11-29
Measurement ,  VlowMeas ,  0.5
Measurement ,  VlowMeasReal ,  0.52
Measurement ,  Repetition ,  63
Measurement ,  Rhigh ,  3.631247e+03
Measurement ,  Rlow1 ,  3.106332e+05
Measurement ,  Rlow2 ,  3.074195e+05
Measurement ,  Vth1 ,  2
Measurement ,  Vth2 ,  2
DataName ,  V1 ,  I1 ,  R1 ,  I2
Units ,  V ,  A ,  ohm ,  A
Dimension ,  202 ,  202 ,  202 ,  202
DataValue ,  0.000000e+00 ,  3.595000e-11 ,  -3.260000e-11
DataValue ,  4.000000e-02 ,  1.032000e-07 ,  -1.032500e-07
DataValue ,  8.000000e-02 ,  2.074000e-07 ,  -2.071000e-07
DataValue ,  1.200000e-01 ,  3.143500e-07 ,  -3.142500e-07
DataValue ,  1.600000e-01 ,  4.244500e-07 ,  -4.242500e-07
DataValue ,  2.000000e-01 ,  5.392500e-07 ,  -5.391000e-07
DataValue ,  2.400000e-01 ,  6.575500e-07 ,  -6.582000e-07
DataValue ,  2.800000e-01 ,  7.825000e-07 ,  -7.822000e-07
DataValue ,  3.200000e-01 ,  9.122000e-07 ,  -9.115000e-07
DataValue ,  3.600000e-01 ,  1.049700e-06 ,  -1.050250e-06
DataValue ,  4.000000e-01 ,  1.195500e-06 ,  -1.193500e-06
DataValue ,  4.400000e-01 ,  1.346000e-06 ,  -1.347500e-06
DataValue ,  4.800000e-01 ,  1.506500e-06 ,  -1.506000e-06
DataValue ,  5.200000e-01 ,  1.674000e-06 ,  -1.676500e-06
DataValue ,  5.600000e-01 ,  1.853500e-06 ,  -1.852500e-06
DataValue ,  6.000000e-01 ,  2.039000e-06 ,  -2.042500e-06
DataValue ,  6.400000e-01 ,  2.237500e-06 ,  -2.236000e-06
DataValue ,  6.800000e-01 ,  2.449000e-06 ,  -2.446000e-06
DataValue ,  7.200000e-01 ,  2.662000e-06 ,  -2.660500e-06
DataValue ,  7.600000e-01 ,  2.892000e-06 ,  -2.891000e-06
DataValue ,  8.000000e-01 ,  3.128500e-06 ,  -3.133000e-06
DataValue ,  8.400000e-01 ,  3.394500e-06 ,  -3.386000e-06
DataValue ,  8.800000e-01 ,  3.653500e-06 ,  -3.658000e-06
DataValue ,  9.200000e-01 ,  3.947500e-06 ,  -3.944000e-06
DataValue ,  9.600000e-01 ,  4.252000e-06 ,  -4.244500e-06
DataValue ,  1.000000e+00 ,  4.566500e-06 ,  -4.569500e-06
DataValue ,  1.040000e+00 ,  4.914500e-06 ,  -4.908000e-06
DataValue ,  1.080000e+00 ,  5.268000e-06 ,  -5.276500e-06
DataValue ,  1.120000e+00 ,  5.650000e-06 ,  -5.648500e-06
DataValue ,  1.160000e+00 ,  6.030500e-06 ,  -6.045000e-06
DataValue ,  1.200000e+00 ,  6.474500e-06 ,  -6.476000e-06
DataValue ,  1.240000e+00 ,  6.931500e-06 ,  -6.928500e-06
DataValue ,  1.280000e+00 ,  7.411000e-06 ,  -7.397500e-06
DataValue ,  1.320000e+00 ,  7.900500e-06 ,  -7.903500e-06
DataValue ,  1.360000e+00 ,  8.447000e-06 ,  -8.443000e-06
DataValue ,  1.400000e+00 ,  9.023000e-06 ,  -9.024000e-06
DataValue ,  1.440000e+00 ,  9.646500e-06 ,  -9.659000e-06
DataValue ,  1.480000e+00 ,  1.030100e-05 ,  -1.030250e-05
DataValue ,  1.520000e+00 ,  1.100150e-05 ,  -1.100800e-05
DataValue ,  1.560000e+00 ,  1.177500e-05 ,  -1.174500e-05
DataValue ,  1.600000e+00 ,  1.257000e-05 ,  -1.257000e-05
DataValue ,  1.640000e+00 ,  1.345500e-05 ,  -1.344000e-05
DataValue ,  1.680000e+00 ,  1.441500e-05 ,  -1.441000e-05
DataValue ,  1.720000e+00 ,  1.545000e-05 ,  -1.544500e-05
DataValue ,  1.760000e+00 ,  1.656500e-05 ,  -1.653500e-05
DataValue ,  1.800000e+00 ,  1.777500e-05 ,  -1.773500e-05
DataValue ,  1.840000e+00 ,  1.912000e-05 ,  -1.912000e-05
DataValue ,  1.880000e+00 ,  2.058000e-05 ,  -2.056000e-05
DataValue ,  1.920000e+00 ,  2.227000e-05 ,  -2.229000e-05
DataValue ,  1.960000e+00 ,  2.418000e-05 ,  -2.412500e-05
DataValue ,  2.000000e+00 ,  2.626000e-05 ,  -2.633000e-05
DataValue ,  2.040000e+00 ,  2.873500e-05 ,  -2.876000e-05
DataValue ,  2.080000e+00 ,  3.147500e-05 ,  -3.155000e-05
DataValue ,  2.120000e+00 ,  3.486000e-05 ,  -3.495000e-05
DataValue ,  2.160000e+00 ,  3.906000e-05 ,  -3.913500e-05
DataValue ,  2.200000e+00 ,  4.458500e-05 ,  -4.474000e-05
DataValue ,  2.240000e+00 ,  5.325500e-05 ,  -5.327500e-05
DataValue ,  2.280000e+00 ,  9.415500e-04 ,  -1.685500e-03
DataValue ,  2.320000e+00 ,  1.111350e-03 ,  -1.738500e-03
DataValue ,  2.360000e+00 ,  1.074550e-03 ,  -1.235500e-03
DataValue ,  2.400000e+00 ,  1.097200e-03 ,  -1.675000e-03
DataValue ,  2.440000e+00 ,  1.024650e-03 ,  -1.095500e-03
DataValue ,  2.480000e+00 ,  1.076500e-03 ,  -1.717500e-03
DataValue ,  2.520000e+00 ,  9.905500e-04 ,  -6.505000e-04
DataValue ,  2.560000e+00 ,  1.036450e-03 ,  -1.759000e-03
DataValue ,  2.600000e+00 ,  1.110650e-03 ,  -1.787500e-03
DataValue ,  2.640000e+00 ,  9.979000e-04 ,  -1.469000e-03
DataValue ,  2.680000e+00 ,  1.078750e-03 ,  -1.433000e-03
DataValue ,  2.720000e+00 ,  1.088400e-03 ,  -1.319000e-03
DataValue ,  2.760000e+00 ,  9.491000e-04 ,  -1.356000e-03
DataValue ,  2.800000e+00 ,  1.065500e-03 ,  -6.040000e-04
DataValue ,  2.840000e+00 ,  1.108450e-03 ,  -1.319000e-03
DataValue ,  2.880000e+00 ,  1.104550e-03 ,  -1.426000e-03
DataValue ,  2.920000e+00 ,  1.007150e-03 ,  -1.724000e-03
DataValue ,  2.960000e+00 ,  1.043100e-03 ,  -1.548000e-03
DataValue ,  3.000000e+00 ,  1.104600e-03 ,  -1.540500e-03
DataValue ,  3.040000e+00 ,  1.096400e-03 ,  -1.689500e-03
DataValue ,  3.080000e+00 ,  1.048900e-03 ,  -6.450000e-04
DataValue ,  3.120000e+00 ,  1.112800e-03 ,  -1.139500e-03
DataValue ,  3.160000e+00 ,  9.617500e-04 ,  -1.741000e-03
DataValue ,  3.200000e+00 ,  9.762500e-04 ,  -1.449000e-03
DataValue ,  3.240000e+00 ,  9.694500e-04 ,  -1.036500e-03
DataValue ,  3.280000e+00 ,  1.087050e-03 ,  -1.682500e-03
DataValue ,  3.320000e+00 ,  1.104900e-03 ,  -7.290000e-04
DataValue ,  3.360000e+00 ,  1.072550e-03 ,  -1.724500e-03
DataValue ,  3.400000e+00 ,  9.804000e-04 ,  -8.095000e-04
DataValue ,  3.440000e+00 ,  9.541000e-04 ,  -1.591500e-03
DataValue ,  3.480000e+00 ,  1.032000e-03 ,  -6.340000e-04
DataValue ,  3.520000e+00 ,  1.084400e-03 ,  -1.612000e-03
DataValue ,  3.560000e+00 ,  1.104950e-03 ,  -1.723000e-03
DataValue ,  3.600000e+00 ,  9.542500e-04 ,  -6.240000e-04
DataValue ,  3.640000e+00 ,  1.008800e-03 ,  -1.785000e-03
DataValue ,  3.680000e+00 ,  9.525000e-04 ,  -1.649500e-03
DataValue ,  3.720000e+00 ,  9.687000e-04 ,  -1.720500e-03
DataValue ,  3.760000e+00 ,  9.805500e-04 ,  -6.715000e-04
DataValue ,  3.800000e+00 ,  1.098600e-03 ,  -1.602500e-03
DataValue ,  3.840000e+00 ,  1.109500e-03 ,  -7.425000e-04
DataValue ,  3.880000e+00 ,  1.046950e-03 ,  -1.188000e-03
DataValue ,  3.920000e+00 ,  9.751500e-04 ,  -1.761500e-03
DataValue ,  3.960000e+00 ,  1.111350e-03 ,  -1.818000e-03
DataValue ,  4.000000e+00 ,  1.040100e-03 ,  -1.614500e-03
DataValue ,  4.000000e+00 ,  1.101550e-03 ,  -1.808000e-03
DataValue ,  3.960000e+00 ,  1.032750e-03 ,  -1.735500e-03
DataValue ,  3.920000e+00 ,  1.085300e-03 ,  -1.649500e-03
DataValue ,  3.880000e+00 ,  1.118300e-03 ,  -1.660000e-03
DataValue ,  3.840000e+00 ,  9.462500e-04 ,  -1.415500e-03
DataValue ,  3.800000e+00 ,  9.512000e-04 ,  -1.792000e-03
DataValue ,  3.760000e+00 ,  1.110900e-03 ,  -1.635000e-03
DataValue ,  3.720000e+00 ,  9.600000e-04 ,  -1.346500e-03
DataValue ,  3.680000e+00 ,  9.724500e-04 ,  -1.768000e-03
DataValue ,  3.640000e+00 ,  1.001600e-03 ,  -1.839500e-03
DataValue ,  3.600000e+00 ,  9.656500e-04 ,  -1.610000e-03
DataValue ,  3.560000e+00 ,  1.126400e-03 ,  -1.557500e-03
DataValue ,  3.520000e+00 ,  1.109700e-03 ,  -1.665000e-03
DataValue ,  3.480000e+00 ,  9.719000e-04 ,  -7.770000e-04
DataValue ,  3.440000e+00 ,  9.693500e-04 ,  -1.568500e-03
DataValue ,  3.400000e+00 ,  9.624500e-04 ,  -1.774500e-03
DataValue ,  3.360000e+00 ,  9.724500e-04 ,  -7.310000e-04
DataValue ,  3.320000e+00 ,  1.014850e-03 ,  -1.441500e-03
DataValue ,  3.280000e+00 ,  1.040650e-03 ,  -8.630000e-04
DataValue ,  3.240000e+00 ,  1.089100e-03 ,  -1.611000e-03
DataValue ,  3.200000e+00 ,  1.119050e-03 ,  -1.035000e-03
DataValue ,  3.160000e+00 ,  1.103500e-03 ,  -1.696500e-03
DataValue ,  3.120000e+00 ,  9.990500e-04 ,  -1.682000e-03
DataValue ,  3.080000e+00 ,  1.102150e-03 ,  -1.744000e-03
DataValue ,  3.040000e+00 ,  9.640000e-04 ,  -8.825000e-04
DataValue ,  3.000000e+00 ,  9.735500e-04 ,  -1.376500e-03
DataValue ,  2.960000e+00 ,  9.625000e-04 ,  -1.730000e-03
DataValue ,  2.920000e+00 ,  9.557000e-04 ,  -1.741500e-03
DataValue ,  2.880000e+00 ,  1.092300e-03 ,  -1.788500e-03
DataValue ,  2.840000e+00 ,  1.061450e-03 ,  -1.364500e-03
DataValue ,  2.800000e+00 ,  1.118150e-03 ,  -1.632500e-03
DataValue ,  2.760000e+00 ,  1.105800e-03 ,  -1.738000e-03
DataValue ,  2.720000e+00 ,  9.586000e-04 ,  -1.553500e-03
DataValue ,  2.680000e+00 ,  1.106750e-03 ,  -1.720000e-03
DataValue ,  2.640000e+00 ,  1.083500e-03 ,  -8.290000e-04
DataValue ,  2.600000e+00 ,  1.049850e-03 ,  -7.455000e-04
DataValue ,  2.560000e+00 ,  1.042550e-03 ,  -1.038500e-03
DataValue ,  2.520000e+00 ,  1.105400e-03 ,  -1.033500e-03
DataValue ,  2.480000e+00 ,  1.034500e-03 ,  -1.549500e-03
DataValue ,  2.440000e+00 ,  1.107650e-03 ,  -7.005000e-04
DataValue ,  2.400000e+00 ,  1.112350e-03 ,  -1.699500e-03
DataValue ,  2.360000e+00 ,  1.005250e-03 ,  -1.345000e-03
DataValue ,  2.320000e+00 ,  9.699000e-04 ,  -1.621500e-03
DataValue ,  2.280000e+00 ,  1.119200e-03 ,  -1.601000e-03
DataValue ,  2.240000e+00 ,  1.007600e-03 ,  -1.553500e-03
DataValue ,  2.200000e+00 ,  9.697000e-04 ,  -4.605500e-05
DataValue ,  2.160000e+00 ,  4.005500e-05 ,  -4.013500e-05
DataValue ,  2.120000e+00 ,  3.561500e-05 ,  -3.574000e-05
DataValue ,  2.080000e+00 ,  3.211500e-05 ,  -3.209500e-05
DataValue ,  2.040000e+00 ,  2.906500e-05 ,  -2.908000e-05
DataValue ,  2.000000e+00 ,  2.673000e-05 ,  -2.669500e-05
DataValue ,  1.960000e+00 ,  2.447500e-05 ,  -2.455500e-05
DataValue ,  1.920000e+00 ,  2.269000e-05 ,  -2.267000e-05
DataValue ,  1.880000e+00 ,  2.092500e-05 ,  -2.091000e-05
DataValue ,  1.840000e+00 ,  1.942000e-05 ,  -1.946500e-05
DataValue ,  1.800000e+00 ,  1.810000e-05 ,  -1.807500e-05
DataValue ,  1.760000e+00 ,  1.681500e-05 ,  -1.679000e-05
DataValue ,  1.720000e+00 ,  1.565000e-05 ,  -1.568000e-05
DataValue ,  1.680000e+00 ,  1.463500e-05 ,  -1.461500e-05
DataValue ,  1.640000e+00 ,  1.363500e-05 ,  -1.362500e-05
DataValue ,  1.600000e+00 ,  1.275000e-05 ,  -1.275500e-05
DataValue ,  1.560000e+00 ,  1.191500e-05 ,  -1.191000e-05
DataValue ,  1.520000e+00 ,  1.114000e-05 ,  -1.114000e-05
DataValue ,  1.480000e+00 ,  1.041500e-05 ,  -1.042000e-05
DataValue ,  1.440000e+00 ,  9.747000e-06 ,  -9.758000e-06
DataValue ,  1.400000e+00 ,  9.135500e-06 ,  -9.123000e-06
DataValue ,  1.360000e+00 ,  8.545000e-06 ,  -8.545000e-06
DataValue ,  1.320000e+00 ,  7.998500e-06 ,  -7.989000e-06
DataValue ,  1.280000e+00 ,  7.481000e-06 ,  -7.481000e-06
DataValue ,  1.240000e+00 ,  6.981500e-06 ,  -6.985000e-06
DataValue ,  1.200000e+00 ,  6.517000e-06 ,  -6.531000e-06
DataValue ,  1.160000e+00 ,  6.105000e-06 ,  -6.096000e-06
DataValue ,  1.120000e+00 ,  5.708000e-06 ,  -5.698000e-06
DataValue ,  1.080000e+00 ,  5.316000e-06 ,  -5.311000e-06
DataValue ,  1.040000e+00 ,  4.957000e-06 ,  -4.945500e-06
DataValue ,  1.000000e+00 ,  4.608500e-06 ,  -4.600000e-06
DataValue ,  9.600000e-01 ,  4.285500e-06 ,  -4.285000e-06
DataValue ,  9.200000e-01 ,  3.979000e-06 ,  -3.986000e-06
DataValue ,  8.800000e-01 ,  3.691000e-06 ,  -3.688500e-06
DataValue ,  8.400000e-01 ,  3.418000e-06 ,  -3.423500e-06
DataValue ,  8.000000e-01 ,  3.166500e-06 ,  -3.164000e-06
DataValue ,  7.600000e-01 ,  2.921500e-06 ,  -2.916500e-06
DataValue ,  7.200000e-01 ,  2.689000e-06 ,  -2.693500e-06
DataValue ,  6.800000e-01 ,  2.470500e-06 ,  -2.467000e-06
DataValue ,  6.400000e-01 ,  2.257000e-06 ,  -2.256000e-06
DataValue ,  6.000000e-01 ,  2.058500e-06 ,  -2.061000e-06
DataValue ,  5.600000e-01 ,  1.868500e-06 ,  -1.869500e-06
DataValue ,  5.200000e-01 ,  1.691500e-06 ,  -1.692500e-06
DataValue ,  4.800000e-01 ,  1.525000e-06 ,  -1.522000e-06
DataValue ,  4.400000e-01 ,  1.359000e-06 ,  -1.359000e-06
DataValue ,  4.000000e-01 ,  1.208000e-06 ,  -1.209500e-06
DataValue ,  3.600000e-01 ,  1.062000e-06 ,  -1.062500e-06
DataValue ,  3.200000e-01 ,  9.236000e-07 ,  -9.221500e-07
DataValue ,  2.800000e-01 ,  7.914500e-07 ,  -7.912000e-07
DataValue ,  2.400000e-01 ,  6.659500e-07 ,  -6.641000e-07
DataValue ,  2.000000e-01 ,  5.438500e-07 ,  -5.441500e-07
DataValue ,  1.600000e-01 ,  4.287500e-07 ,  -4.290500e-07
DataValue ,  1.200000e-01 ,  3.176000e-07 ,  -3.171500e-07
DataValue ,  8.000000e-02 ,  2.100500e-07 ,  -2.102000e-07
DataValue ,  4.000000e-02 ,  1.043000e-07 ,  -1.040500e-07
DataValue ,  0.000000e+00 ,  2.395000e-11 ,  -4.045000e-11
