Repository: tedkmburu/Nb02_v2

# NbO2 - Summer Research
<a name="readme-top"></a>




<!-- PROJECT SHIELDS -->
<!--
*** I'm using markdown "reference style" links for readability.
*** Reference links are enclosed in brackets [ ] instead of parentheses ( ).
*** See the bottom of this document for the declaration of the reference variables
*** for contributors-url, forks-url, etc. This is an optional, concise syntax you may use.
*** https://www.markdownguide.org/basic-syntax/#reference-style-links
-->



<!-- PROJECT LOGO -->
<div align="center">
  <a href="https://github.com/othneildrew/Best-README-Template">
  </a>

  <h3 align="center">NbO2 Research</h3>
    This code is used to analyze IV curves for Prof.

File: old/SelectorIV/Selector-IV-sweep_20220609_18-46-41-631115_NbO2_120nm_DevX1Y7_DieX0Y0_37.csv
TestParameter ,Measurement.Type ,Selector-IV-sweep
TestParameter ,MainFrame
TestParameter ,Channel.Type ,SMU ,SMU
TestParameter ,Channel.Unit ,SMU2:MP ,SMU1:MP
TestParameter ,Channel.IName ,I1 ,I2
TestParameter ,Channel.VName ,V1 ,V2
TestParameter ,Channel.Mode ,V ,V
TestParameter ,Channel.Func ,VAR1 ,CONST
TestParameter ,Channel.Value ,- ,  0.000000
TestParameter ,Channel.Index , ,
TestParameter ,Channel.Time , ,
TestParameter ,Measurement.Port.SeriesResistance ,ON ,ON
TestParameter ,Measurement.Port.Filter ,0 ,0
TestParameter ,hold ,0.000000
TestParameter ,delay ,0.000000
TestParameter ,Measurement.Primary.Locus ,Double
TestParameter ,Measurement.Primary.Scale ,Linear
TestParameter ,Measurement.Primary.Start ,0.000000
TestParameter ,Measurement.Primary.Stop ,4.000000
TestParameter ,Measurement.Primary.Step ,101.000000
TestParameter ,Measurement.Primary.Compliance ,0.001
TestParameter ,Measurement.Primary.PowerCompliance ,0
TestParameter ,Measurement.Aborting.Condition ,CONTINUE  AT  ANY
TestParameter ,Measurement.PostOutput.Value ,  START
TestParameter ,Measurement.Bias.Source ,0.000000 ,0.000000
TestParameter ,Measurement.Bias.Compliance ,0.001000 ,0.010000
TestParameter ,Measurement.Unit ,SMU2:MP ,SMU1:MP
TestParameter ,Measurement.Adc ,HS  ADC ,HS  ADC
TestParameter ,Measurement.Measurement ,ERROR:  NOT  FOUND ,ERROR:  NOT  FOUND
TestParameter ,Measurement.RangingMode ,AUTO ,AUTO
TestParameter ,Measurement.RangeBoundary ,AUTO ,AUTO
TestParameter ,Timing.Hold ,  0.000000
TestParameter ,Timing.Delay ,  0.000000
TestParameter ,Timing.StepDelay ,
TestParameter ,Timing.StepSourceTriggerDelay ,
TestParameter ,Timing.StepMeasurementTriggerDelay ,
TestParameter ,Measurement.Adc.HighSpeed.Mode ,AUTO
TestParameter ,Measurement.Adc.HighSpeed.Coeff ,  1
TestParameter ,Measurement.Adc.HighResolution.AutoZero ,  ON
TestParameter ,Measurement.Adc.HighResolution.Mode ,AUTO
TestParameter ,Measurement.Adc.HighResolution.Coeff ,  6
Measurement ,Device ,NbO2_120nm
Measurement ,Time ,2022-06-09_18-43-06
Measurement ,  VlowMeas ,  0.5
Measurement ,  VlowMeasReal ,  0.52
Measurement ,  Repetition ,  37
Measurement ,  Rhigh ,  3.924647e+03
Measurement ,  Rlow1 ,  2.467964e+05
Measurement ,  Rlow2 ,  2.453409e+05
Measurement ,  Vth1 ,  2
Measurement ,  Vth2 ,  2
DataName ,  V1 ,  I1 ,  R1 ,  I2
Units ,  V ,  A ,  ohm ,  A
Dimension ,  202 ,  202 ,  202 ,  202
DataValue ,  0.000000e+00 ,  -1.875000e-11 ,  -4.730000e-11
DataValue ,  4.000000e-02 ,  1.365500e-07 ,  -1.366000e-07
DataValue ,  8.000000e-02 ,  2.738000e-07 ,  -2.741000e-07
DataValue ,  1.200000e-01 ,  4.140000e-07 ,  -4.144500e-07
DataValue ,  1.600000e-01 ,  5.567500e-07 ,  -5.571000e-07
DataValue ,  2.000000e-01 ,  7.033500e-07 ,  -7.031500e-07
DataValue ,  2.400000e-01 ,  8.548500e-07 ,  -8.552000e-07
DataValue ,  2.800000e-01 ,  1.011700e-06 ,  -1.012900e-06
DataValue ,  3.200000e-01 ,  1.177500e-06 ,  -1.175500e-06
DataValue ,  3.600000e-01 ,  1.346000e-06 ,  -1.346000e-06
DataValue ,  4.000000e-01 ,  1.524500e-06 ,  -1.524500e-06
DataValue ,  4.400000e-01 ,  1.709000e-06 ,  -1.708000e-06
DataValue ,  4.800000e-01 ,  1.902500e-06 ,  -1.903500e-06
DataValue ,  5.200000e-01 ,  2.107000e-06 ,  -2.105500e-06
DataValue ,  5.600000e-01 ,  2.317000e-06 ,  -2.315500e-06
DataValue ,  6.000000e-01 ,  2.537000e-06 ,  -2.536000e-06
DataValue ,  6.400000e-01 ,  2.770000e-06 ,  -2.769500e-06
DataValue ,  6.800000e-01 ,  3.013500e-06 ,  -3.014000e-06
DataValue ,  7.200000e-01 ,  3.266000e-06 ,  -3.269500e-06
DataValue ,  7.600000e-01 ,  3.535000e-06 ,  -3.536000e-06
DataValue ,  8.000000e-01 ,  3.812000e-06 ,  -3.815500e-06
DataValue ,  8.400000e-01 ,  4.108000e-06 ,  -4.113000e-06
DataValue ,  8.800000e-01 ,  4.412500e-06 ,  -4.415500e-06
DataValue ,  9.200000e-01 ,  4.742000e-06 ,  -4.742000e-06
DataValue ,  9.600000e-01 ,  5.086500e-06 ,  -5.085500e-06
DataValue ,  1.000000e+00 ,  5.437500e-06 ,  -5.438000e-06
DataValue ,  1.040000e+00 ,  5.813000e-06 ,  -5.814000e-06
DataValue ,  1.080000e+00 ,  6.204000e-06 ,  -6.204500e-06
DataValue ,  1.120000e+00 ,  6.620000e-06 ,  -6.623500e-06
DataValue ,  1.160000e+00 ,  7.066000e-06 ,  -7.064500e-06
DataValue ,  1.200000e+00 ,  7.522500e-06 ,  -7.522000e-06
DataValue ,  1.240000e+00 ,  8.012000e-06 ,  -8.009000e-06
DataValue ,  1.280000e+00 ,  8.530500e-06 ,  -8.531000e-06
DataValue ,  1.320000e+00 ,  9.081500e-06 ,  -9.082000e-06
DataValue ,  1.360000e+00 ,  9.665000e-06 ,  -9.659500e-06
DataValue ,  1.400000e+00 ,  1.027750e-05 ,  -1.027250e-05
DataValue ,  1.440000e+00 ,  1.093450e-05 ,  -1.093250e-05
DataValue ,  1.480000e+00 ,  1.164500e-05 ,  -1.165500e-05
DataValue ,  1.520000e+00 ,  1.240000e-05 ,  -1.240500e-05
DataValue ,  1.560000e+00 ,  1.320000e-05 ,  -1.320000e-05
DataValue ,  1.600000e+00 ,  1.405000e-05 ,  -1.404500e-05
DataValue ,  1.640000e+00 ,  1.497000e-05 ,  -1.498000e-05
DataValue ,  1.680000e+00 ,  1.596500e-05 ,  -1.596500e-05
DataValue ,  1.720000e+00 ,  1.703500e-05 ,  -1.703000e-05
DataValue ,  1.760000e+00 ,  1.817000e-05 ,  -1.817000e-05
DataValue ,  1.800000e+00 ,  1.939500e-05 ,  -1.941000e-05
DataValue ,  1.840000e+00 ,  2.075500e-05 ,  -2.075000e-05
DataValue ,  1.880000e+00 ,  2.227000e-05 ,  -2.227500e-05
DataValue ,  1.920000e+00 ,  2.390000e-05 ,  -2.387000e-05
DataValue ,  1.960000e+00 ,  2.572000e-05 ,  -2.577000e-05
DataValue ,  2.000000e+00 ,  2.779000e-05 ,  -2.776500e-05
DataValue ,  2.040000e+00 ,  3.009000e-05 ,  -3.012000e-05
DataValue ,  2.080000e+00 ,  3.282500e-05 ,  -3.277500e-05
DataValue ,  2.120000e+00 ,  3.592000e-05 ,  -3.593000e-05
DataValue ,  2.160000e+00 ,  3.968500e-05 ,  -3.965500e-05
DataValue ,  2.200000e+00 ,  4.460500e-05 ,  -4.469500e-05
DataValue ,  2.240000e+00 ,  5.113000e-05 ,  -5.119000e-05
DataValue ,  2.280000e+00 ,  6.183500e-05 ,  -6.212500e-05
DataValue ,  2.320000e+00 ,  1.000150e-03 ,  -9.375000e-04
DataValue ,  2.360000e+00 ,  9.886000e-04 ,  -1.539000e-03
DataValue ,  2.400000e+00 ,  1.008350e-03 ,  -1.505500e-03
DataValue ,  2.440000e+00 ,  9.824000e-04 ,  -1.535500e-03
DataValue ,  2.480000e+00 ,  1.068900e-03 ,  -1.399000e-03
DataValue ,  2.520000e+00 ,  1.016250e-03 ,  -1.077500e-03
DataValue ,  2.560000e+00 ,  9.951500e-04 ,  -1.115500e-03
DataValue ,  2.600000e+00 ,  1.028400e-03 ,  -1.481000e-03
DataValue ,  2.640000e+00 ,  1.068350e-03 ,  -1.523000e-03
DataValue ,  2.680000e+00 ,  1.052400e-03 ,  -1.363500e-03
DataValue ,  2.720000e+00 ,  1.071550e-03 ,  -9.865000e-04
DataValue ,  2.760000e+00 ,  1.043050e-03 ,  -1.191500e-03
DataValue ,  2.800000e+00 ,  1.023400e-03 ,  -1.236000e-03
DataValue ,  2.840000e+00 ,  9.860500e-04 ,  -1.538500e-03
DataValue ,  2.880000e+00 ,  1.046350e-03 ,  -1.414000e-03
DataValue ,  2.920000e+00 ,  1.053400e-03 ,  -9.480000e-04
DataValue ,  2.960000e+00 ,  9.937000e-04 ,  -1.494000e-03
DataValue ,  3.000000e+00 ,  1.049800e-03 ,  -1.547000e-03
DataValue ,  3.040000e+00 ,  1.028200e-03 ,  -1.223000e-03
DataValue ,  3.080000e+00 ,  1.050700e-03 ,  -1.535500e-03
DataValue ,  3.120000e+00 ,  1.018550e-03 ,  -9.680000e-04
DataValue ,  3.160000e+00 ,  1.034150e-03 ,  -1.528000e-03
DataValue ,  3.200000e+00 ,  1.010200e-03 ,  -1.014500e-03
DataValue ,  3.240000e+00 ,  1.013150e-03 ,  -1.134500e-03
DataValue ,  3.280000e+00 ,  1.073850e-03 ,  -1.199000e-03
DataValue ,  3.320000e+00 ,  1.043500e-03 ,  -1.075500e-03
DataValue ,  3.360000e+00 ,  9.885000e-04 ,  -9.210000e-04
DataValue ,  3.400000e+00 ,  1.073950e-03 ,  -1.227500e-03
DataValue ,  3.440000e+00 ,  1.033850e-03 ,  -9.170000e-04
DataValue ,  3.480000e+00 ,  1.027950e-03 ,  -1.418500e-03
DataValue ,  3.520000e+00 ,  1.064700e-03 ,  -9.490000e-04
DataValue ,  3.560000e+00 ,  1.014850e-03 ,  -1.534000e-03
DataValue ,  3.600000e+00 ,  1.074200e-03 ,  -1.505500e-03
DataValue ,  3.640000e+00 ,  1.033600e-03 ,  -1.375500e-03
DataValue ,  3.680000e+00 ,  1.059650e-03 ,  -9.960000e-04
DataValue ,  3.720000e+00 ,  1.005700e-03 ,  -1.155000e-03
DataValue ,  3.760000e+00 ,  1.005850e-03 ,  -9.875000e-04
DataValue ,  3.800000e+00 ,  1.031600e-03 ,  -1.393000e-03
DataValue ,  3.840000e+00 ,  1.065200e-03 ,  -1.519000e-03
DataValue ,  3.880000e+00 ,  1.027550e-03 ,  -1.527500e-03
DataValue ,  3.920000e+00 ,  1.014100e-03 ,  -1.519500e-03
DataValue ,  3.960000e+00 ,  9.939000e-04 ,  -1.416500e-03
DataValue ,  4.000000e+00 ,  1.020950e-03 ,  -1.493500e-03
DataValue ,  4.000000e+00 ,  1.019200e-03 ,  -1.491000e-03
DataValue ,  3.960000e+00 ,  9.924000e-04 ,  -1.161500e-03
DataValue ,  3.920000e+00 ,  1.050600e-03 ,  -1.521000e-03
DataValue ,  3.880000e+00 ,  1.079550e-03 ,  -9.685000e-04
DataValue ,  3.840000e+00 ,  1.047400e-03 ,  -1.526000e-03
DataValue ,  3.800000e+00 ,  1.075150e-03 ,  -1.508500e-03
DataValue ,  3.760000e+00 ,  1.007100e-03 ,  -1.487500e-03
DataValue ,  3.720000e+00 ,  1.000600e-03 ,  -1.524500e-03
DataValue ,  3.680000e+00 ,  1.059850e-03 ,  -1.365500e-03
DataValue ,  3.640000e+00 ,  1.025700e-03 ,  -1.200500e-03
DataValue ,  3.600000e+00 ,  1.016500e-03 ,  -1.022500e-03
DataValue ,  3.560000e+00 ,  1.050050e-03 ,  -1.521000e-03
DataValue ,  3.520000e+00 ,  1.009600e-03 ,  -1.213500e-03
DataValue ,  3.480000e+00 ,  9.996000e-04 ,  -9.335000e-04
DataValue ,  3.440000e+00 ,  1.076200e-03 ,  -1.348500e-03
DataValue ,  3.400000e+00 ,  1.056300e-03 ,  -1.253500e-03
DataValue ,  3.360000e+00 ,  1.079800e-03 ,  -1.513000e-03
DataValue ,  3.320000e+00 ,  1.063450e-03 ,  -1.294500e-03
DataValue ,  3.280000e+00 ,  1.066700e-03 ,  -1.509500e-03
DataValue ,  3.240000e+00 ,  9.944000e-04 ,  -1.323500e-03
DataValue ,  3.200000e+00 ,  1.076550e-03 ,  -9.305000e-04
DataValue ,  3.160000e+00 ,  1.035800e-03 ,  -1.516000e-03
DataValue ,  3.120000e+00 ,  1.049300e-03 ,  -9.835000e-04
DataValue ,  3.080000e+00 ,  1.037900e-03 ,  -9.360000e-04
DataValue ,  3.040000e+00 ,  9.951500e-04 ,  -1.125500e-03
DataValue ,  3.000000e+00 ,  1.040900e-03 ,  -9.260000e-04
DataValue ,  2.960000e+00 ,  9.978000e-04 ,  -1.063500e-03
DataValue ,  2.920000e+00 ,  1.057400e-03 ,  -1.376500e-03
DataValue ,  2.880000e+00 ,  1.008300e-03 ,  -1.563000e-03
DataValue ,  2.840000e+00 ,  1.044350e-03 ,  -1.103000e-03
DataValue ,  2.800000e+00 ,  1.063500e-03 ,  -9.490000e-04
DataValue ,  2.760000e+00 ,  1.057650e-03 ,  -1.305500e-03
DataValue ,  2.720000e+00 ,  1.008600e-03 ,  -1.414000e-03
DataValue ,  2.680000e+00 ,  1.021350e-03 ,  -1.431500e-03
DataValue ,  2.640000e+00 ,  1.010950e-03 ,  -1.102000e-03
DataValue ,  2.600000e+00 ,  1.011700e-03 ,  -1.537500e-03
DataValue ,  2.560000e+00 ,  1.058350e-03 ,  -9.650000e-04
DataValue ,  2.520000e+00 ,  1.077700e-03 ,  -9.365000e-04
DataValue ,  2.480000e+00 ,  1.080000e-03 ,  -1.414500e-03
DataValue ,  2.440000e+00 ,  1.012500e-03 ,  -1.171500e-03
DataValue ,  2.400000e+00 ,  1.043400e-03 ,  -1.538500e-03
DataValue ,  2.360000e+00 ,  1.004300e-03 ,  -9.680000e-04
DataValue ,  2.320000e+00 ,  1.043800e-03 ,  -1.504000e-03
DataValue ,  2.280000e+00 ,  1.075100e-03 ,  -5.996500e-05
DataValue ,  2.240000e+00 ,  5.097000e-05 ,  -5.088000e-05
DataValue ,  2.200000e+00 ,  4.458500e-05 ,  -4.460500e-05
DataValue ,  2.160000e+00 ,  3.983000e-05 ,  -3.980000e-05
DataValue ,  2.120000e+00 ,  3.609000e-05 ,  -3.606000e-05
DataValue ,  2.080000e+00 ,  3.287000e-05 ,  -3.283500e-05
DataValue ,  2.040000e+00 ,  3.023000e-05 ,  -3.025500e-05
DataValue ,  2.000000e+00 ,  2.793500e-05 ,  -2.793500e-05
DataValue ,  1.960000e+00 ,  2.590000e-05 ,  -2.593000e-05
DataValue ,  1.920000e+00 ,  2.411000e-05 ,  -2.410000e-05
DataValue ,  1.880000e+00 ,  2.243500e-05 ,  -2.243000e-05
DataValue ,  1.840000e+00 ,  2.096000e-05 ,  -2.095000e-05
DataValue ,  1.800000e+00 ,  1.957500e-05 ,  -1.957500e-05
DataValue ,  1.760000e+00 ,  1.833500e-05 ,  -1.833000e-05
DataValue ,  1.720000e+00 ,  1.721000e-05 ,  -1.720000e-05
DataValue ,  1.680000e+00 ,  1.611000e-05 ,  -1.612500e-05
DataValue ,  1.640000e+00 ,  1.512000e-05 ,  -1.512500e-05
DataValue ,  1.600000e+00 ,  1.420500e-05 ,  -1.419000e-05
DataValue ,  1.560000e+00 ,  1.335000e-05 ,  -1.336000e-05
DataValue ,  1.520000e+00 ,  1.254500e-05 ,  -1.253000e-05
DataValue ,  1.480000e+00 ,  1.178500e-05 ,  -1.178500e-05
DataValue ,  1.440000e+00 ,  1.108000e-05 ,  -1.106500e-05
DataValue ,  1.400000e+00 ,  1.042000e-05 ,  -1.041000e-05
DataValue ,  1.360000e+00 ,  9.786500e-06 ,  -9.787500e-06
DataValue ,  1.320000e+00 ,  9.203500e-06 ,  -9.197000e-06
DataValue ,  1.280000e+00 ,  8.643000e-06 ,  -8.639000e-06
DataValue ,  1.240000e+00 ,  8.110500e-06 ,  -8.108500e-06
DataValue ,  1.200000e+00 ,  7.613500e-06 ,  -7.616000e-06
DataValue ,  1.160000e+00 ,  7.150000e-06 ,  -7.152000e-06
DataValue ,  1.120000e+00 ,  6.698500e-06 ,  -6.698000e-06
DataValue ,  1.080000e+00 ,  6.278000e-06 ,  -6.274500e-06
DataValue ,  1.040000e+00 ,  5.880500e-06 ,  -5.872500e-06
DataValue ,  1.000000e+00 ,  5.494500e-06 ,  -5.487500e-06
DataValue ,  9.600000e-01 ,  5.129500e-06 ,  -5.129000e-06
DataValue ,  9.200000e-01 ,  4.784500e-06 ,  -4.783500e-06
DataValue ,  8.800000e-01 ,  4.455000e-06 ,  -4.459000e-06
DataValue ,  8.400000e-01 ,  4.143500e-06 ,  -4.147000e-06
DataValue ,  8.000000e-01 ,  3.853000e-06 ,  -3.847500e-06
DataValue ,  7.600000e-01 ,  3.567000e-06 ,  -3.564500e-06
DataValue ,  7.200000e-01 ,  3.297000e-06 ,  -3.298500e-06
DataValue ,  6.800000e-01 ,  3.038000e-06 ,  -3.037500e-06
DataValue ,  6.400000e-01 ,  2.788500e-06 ,  -2.788000e-06
DataValue ,  6.000000e-01 ,  2.559500e-06 ,  -2.559000e-06
DataValue ,  5.600000e-01 ,  2.332000e-06 ,  -2.333500e-06
DataValue ,  5.200000e-01 ,  2.119500e-06 ,  -2.119500e-06
DataValue ,  4.800000e-01 ,  1.917000e-06 ,  -1.917000e-06
DataValue ,  4.400000e-01 ,  1.723500e-06 ,  -1.723000e-06
DataValue ,  4.000000e-01 ,  1.535000e-06 ,  -1.535000e-06
DataValue ,  3.600000e-01 ,  1.356500e-06 ,  -1.355500e-06
DataValue ,  3.200000e-01 ,  1.186000e-06 ,  -1.184500e-06
DataValue ,  2.800000e-01 ,  1.022500e-06 ,  -1.021000e-06
DataValue ,  2.400000e-01 ,  8.617000e-07 ,  -8.607500e-07
DataValue ,  2.000000e-01 ,  7.083500e-07 ,  -7.089000e-07
DataValue ,  1.600000e-01 ,  5.613500e-07 ,  -5.614500e-07
DataValue ,  1.200000e-01 ,  4.171000e-07 ,  -4.171000e-07
DataValue ,  8.000000e-02 ,  2.762000e-07 ,  -2.764500e-07
DataValue ,  4.000000e-02 ,  1.377500e-07 ,  -1.375500e-07
DataValue ,  0.000000e+00 ,  4.580000e-11 ,  -6.555000e-11

File: old/SelectorIV/Selector-IV-sweep_20220609_18-47-05-440219_NbO2_120nm_DevX1Y7_DieX0Y0_41.csv
TestParameter ,Measurement.Type ,Selector-IV-sweep
TestParameter ,MainFrame
TestParameter ,Channel.Type ,SMU ,SMU
TestParameter ,Channel.Unit ,SMU2:MP ,SMU1:MP
TestParameter ,Channel.IName ,I1 ,I2
TestParameter ,Channel.VName ,V1 ,V2
TestParameter ,Channel.Mode ,V ,V
TestParameter ,Channel.Func ,VAR1 ,CONST
TestParameter ,Channel.Value ,- ,  0.000000
TestParameter ,Channel.Index , ,
TestParameter ,Channel.Time , ,
TestParameter ,Measurement.Port.SeriesResistance ,ON ,ON
TestParameter ,Measurement.Port.Filter ,0 ,0
TestParameter ,hold ,0.000000
TestParameter ,delay ,0.000000
TestParameter ,Measurement.Primary.Locus ,Double
TestParameter ,Measurement.Primary.Scale ,Linear
TestParameter ,Measurement.Primary.Start ,0.000000
TestParameter ,Measurement.Primary.Stop ,4.000000
TestParameter ,Measurement.Primary.Step ,101.000000
TestParameter ,Measurement.Primary.Compliance ,0.001
TestParameter ,Measurement.Primary.PowerCompliance ,0
TestParameter ,Measurement.Aborting.Condition ,CONTINUE  AT  ANY
TestParameter ,Measurement.PostOutput.Value ,  START
TestParameter ,Measurement.Bias.Source ,0.000000 ,0.000000
TestParameter ,Measurement.Bias.Compliance ,0.001000 ,0.010000
TestParameter ,Measurement.Unit ,SMU2:MP ,SMU1:MP
TestParameter ,Measurement.Adc ,HS  ADC ,HS  ADC
TestParameter ,Measurement.Measurement ,ERROR:  NOT  FOUND ,ERROR:  NOT  FOUND
TestParameter ,Measurement.RangingMode ,AUTO ,AUTO
TestParameter ,Measurement.RangeBoundary ,AUTO ,AUTO
TestParameter ,Timing.Hold ,  0.000000
TestParameter ,Timing.Delay ,  0.000000
TestParameter ,Timing.StepDelay ,
TestParameter ,Timing.StepSourceTriggerDelay ,
TestParameter ,Timing.StepMeasurementTriggerDelay ,
TestParameter ,Measurement.Adc.HighSpeed.Mode ,AUTO
TestParameter ,Measurement.Adc.HighSpeed.Coeff ,  1
TestParameter ,Measurement.Adc.HighResolution.AutoZero ,  ON
TestParameter ,Measurement.Adc.HighResolution.Mode ,AUTO
TestParameter ,Measurement.Adc.HighResolution.Coeff ,  6
Measurement ,Device ,NbO2_120nm
Measurement ,Time ,2022-06-09_18-43-06
Measurement ,  VlowMeas ,  0.5
Measurement ,  VlowMeasReal ,  0.52
Measurement ,  Repetition ,  41
Measurement ,  Rhigh ,  3.732562e+03
Measurement ,  Rlow1 ,  2.483286e+05
Measurement ,  Rlow2 ,  2.467964e+05
Measurement ,  Vth1 ,  2
Measurement ,  Vth2 ,  2
DataName ,  V1 ,  I1 ,  R1 ,  I2
Units ,  V ,  A ,  ohm ,  A
Dimension ,  202 ,  202 ,  202 ,  202
DataValue ,  0.000000e+00 ,  4.915000e-11 ,  -2.850000e-11
DataValue ,  4.000000e-02 ,  1.356500e-07 ,  -1.357000e-07
DataValue ,  8.000000e-02 ,  2.723000e-07 ,  -2.723500e-07
DataValue ,  1.200000e-01 ,  4.114000e-07 ,  -4.114500e-07
DataValue ,  1.600000e-01 ,  5.532000e-07 ,  -5.534500e-07
DataValue ,  2.000000e-01 ,  6.996000e-07 ,  -6.997000e-07
DataValue ,  2.400000e-01 ,  8.512500e-07 ,  -8.505000e-07
DataValue ,  2.800000e-01 ,  1.007500e-06 ,  -1.007600e-06
DataValue ,  3.200000e-01 ,  1.171500e-06 ,  -1.169000e-06
DataValue ,  3.600000e-01 ,  1.339500e-06 ,  -1.339500e-06
DataValue ,  4.000000e-01 ,  1.514500e-06 ,  -1.517000e-06
DataValue ,  4.400000e-01 ,  1.702000e-06 ,  -1.700500e-06
DataValue ,  4.800000e-01 ,  1.893500e-06 ,  -1.891500e-06
DataValue ,  5.200000e-01 ,  2.094000e-06 ,  -2.095500e-06
DataValue ,  5.600000e-01 ,  2.305500e-06 ,  -2.304000e-06
DataValue ,  6.000000e-01 ,  2.522000e-06 ,  -2.521000e-06
DataValue ,  6.400000e-01 ,  2.752000e-06 ,  -2.752000e-06
DataValue ,  6.800000e-01 ,  2.997500e-06 ,  -2.997500e-06
DataValue ,  7.200000e-01 ,  3.249500e-06 ,  -3.252000e-06
DataValue ,  7.600000e-01 ,  3.517500e-06 ,  -3.515500e-06
DataValue ,  8.000000e-01 ,  3.795500e-06 ,  -3.794500e-06
DataValue ,  8.400000e-01 ,  4.087500e-06 ,  -4.085500e-06
DataValue ,  8.800000e-01 ,  4.393000e-06 ,  -4.388000e-06
DataValue ,  9.200000e-01 ,  4.715000e-06 ,  -4.709500e-06
DataValue ,  9.600000e-01 ,  5.056000e-06 ,  -5.052500e-06
DataValue ,  1.000000e+00 ,  5.413000e-06 ,  -5.412000e-06
DataValue ,  1.040000e+00 ,  5.787500e-06 ,  -5.788000e-06
DataValue ,  1.080000e+00 ,  6.190000e-06 ,  -6.190000e-06
DataValue ,  1.120000e+00 ,  6.602500e-06 ,  -6.600500e-06
DataValue ,  1.160000e+00 ,  7.043500e-06 ,  -7.043000e-06
DataValue ,  1.200000e+00 ,  7.500500e-06 ,  -7.494000e-06
DataValue ,  1.240000e+00 ,  7.982500e-06 ,  -7.982000e-06
DataValue ,  1.280000e+00 ,  8.494500e-06 ,  -8.508500e-06
DataValue ,  1.320000e+00 ,  9.053500e-06 ,  -9.050500e-06
DataValue ,  1.360000e+00 ,  9.641000e-06 ,  -9.632500e-06
DataValue ,  1.400000e+00 ,  1.024850e-05 ,  -1.024600e-05
DataValue ,  1.440000e+00 ,  1.091300e-05 ,  -1.090500e-05
DataValue ,  1.480000e+00 ,  1.161500e-05 ,  -1.160000e-05
DataValue ,  1.520000e+00 ,  1.233000e-05 ,  -1.232500e-05
DataValue ,  1.560000e+00 ,  1.313500e-05 ,  -1.312500e-05
DataValue ,  1.600000e+00 ,  1.398500e-05 ,  -1.397500e-05
DataValue ,  1.640000e+00 ,  1.489000e-05 ,  -1.487500e-05
DataValue ,  1.680000e+00 ,  1.585500e-05 ,  -1.584500e-05
DataValue ,  1.720000e+00 ,  1.691000e-05 ,  -1.690000e-05
DataValue ,  1.760000e+00 ,  1.804500e-05 ,  -1.804500e-05
DataValue ,  1.800000e+00 ,  1.928500e-05 ,  -1.930000e-05
DataValue ,  1.840000e+00 ,  2.061500e-05 ,  -2.061000e-05
DataValue ,  1.880000e+00 ,  2.209000e-05 ,  -2.208000e-05
DataValue ,  1.920000e+00 ,  2.371500e-05 ,  -2.372500e-05
DataValue ,  1.960000e+00 ,  2.548000e-05 ,  -2.551000e-05
DataValue ,  2.000000e+00 ,  2.753000e-05 ,  -2.751500e-05
DataValue ,  2.040000e+00 ,  2.974500e-05 ,  -2.974500e-05
DataValue ,  2.080000e+00 ,  3.239500e-05 ,  -3.238000e-05
DataValue ,  2.120000e+00 ,  3.538500e-05 ,  -3.541000e-05
DataValue ,  2.160000e+00 ,  3.910500e-05 ,  -3.918000e-05
DataValue ,  2.200000e+00 ,  4.354000e-05 ,  -4.361000e-05
DataValue ,  2.240000e+00 ,  4.967500e-05 ,  -4.976000e-05
DataValue ,  2.280000e+00 ,  5.861500e-05 ,  -5.857500e-05
DataValue ,  2.320000e+00 ,  1.000800e-03 ,  -1.513000e-03
DataValue ,  2.360000e+00 ,  1.068400e-03 ,  -1.484000e-03
DataValue ,  2.400000e+00 ,  1.020700e-03 ,  -1.533500e-03
DataValue ,  2.440000e+00 ,  1.070200e-03 ,  -1.134500e-03
DataValue ,  2.480000e+00 ,  1.046200e-03 ,  -1.480000e-03
DataValue ,  2.520000e+00 ,  1.025050e-03 ,  -1.502000e-03
DataValue ,  2.560000e+00 ,  9.855000e-04 ,  -1.208000e-03
DataValue ,  2.600000e+00 ,  1.053500e-03 ,  -9.745000e-04
DataValue ,  2.640000e+00 ,  9.993000e-04 ,  -1.398500e-03
DataValue ,  2.680000e+00 ,  1.045550e-03 ,  -1.518500e-03
DataValue ,  2.720000e+00 ,  1.051800e-03 ,  -1.535500e-03
DataValue ,  2.760000e+00 ,  1.012900e-03 ,  -1.529500e-03
DataValue ,  2.800000e+00 ,  1.061150e-03 ,  -9.265000e-04
DataValue ,  2.840000e+00 ,  9.955000e-04 ,  -1.512500e-03
DataValue ,  2.880000e+00 ,  9.878500e-04 ,  -9.375000e-04
DataValue ,  2.920000e+00 ,  1.038800e-03 ,  -9.575000e-04
DataValue ,  2.960000e+00 ,  1.004700e-03 ,  -1.513000e-03
DataValue ,  3.000000e+00 ,  1.071000e-03 ,  -1.532000e-03
DataValue ,  3.040000e+00 ,  1.041850e-03 ,  -1.259500e-03
DataValue ,  3.080000e+00 ,  1.042950e-03 ,  -1.353000e-03
DataValue ,  3.120000e+00 ,  1.070000e-03 ,  -1.245000e-03
DataValue ,  3.160000e+00 ,  1.004200e-03 ,  -1.528000e-03
DataValue ,  3.200000e+00 ,  1.073200e-03 ,  -1.522000e-03
DataValue ,  3.240000e+00 ,  1.039100e-03 ,  -1.219500e-03
DataValue ,  3.280000e+00 ,  9.931000e-04 ,  -1.401000e-03
DataValue ,  3.320000e+00 ,  1.059000e-03 ,  -1.231500e-03
DataValue ,  3.360000e+00 ,  1.073350e-03 ,  -1.535500e-03
DataValue ,  3.400000e+00 ,  1.010150e-03 ,  -1.272000e-03
DataValue ,  3.440000e+00 ,  9.906000e-04 ,  -1.529000e-03
DataValue ,  3.480000e+00 ,  1.017500e-03 ,  -1.508000e-03
DataValue ,  3.520000e+00 ,  9.915500e-04 ,  -1.217500e-03
DataValue ,  3.560000e+00 ,  9.943000e-04 ,  -1.542000e-03
DataValue ,  3.600000e+00 ,  1.070100e-03 ,  -1.286000e-03
DataValue ,  3.640000e+00 ,  1.060100e-03 ,  -1.528000e-03
DataValue ,  3.680000e+00 ,  9.943500e-04 ,  -1.533000e-03
DataValue ,  3.720000e+00 ,  1.071100e-03 ,  -9.440000e-04
DataValue ,  3.760000e+00 ,  1.031600e-03 ,  -1.393000e-03
DataValue ,  3.800000e+00 ,  1.018950e-03 ,  -1.061000e-03
DataValue ,  3.840000e+00 ,  1.022850e-03 ,  -1.051000e-03
DataValue ,  3.880000e+00 ,  1.046400e-03 ,  -9.805000e-04
DataValue ,  3.920000e+00 ,  1.030500e-03 ,  -1.515000e-03
DataValue ,  3.960000e+00 ,  9.934500e-04 ,  -1.340500e-03
DataValue ,  4.000000e+00 ,  1.013500e-03 ,  -1.476000e-03
DataValue ,  4.000000e+00 ,  1.071650e-03 ,  -1.524500e-03
DataValue ,  3.960000e+00 ,  1.073500e-03 ,  -1.332500e-03
DataValue ,  3.920000e+00 ,  1.001100e-03 ,  -1.528000e-03
DataValue ,  3.880000e+00 ,  1.007550e-03 ,  -1.428000e-03
DataValue ,  3.840000e+00 ,  1.041050e-03 ,  -1.078500e-03
DataValue ,  3.800000e+00 ,  1.060800e-03 ,  -1.409500e-03
DataValue ,  3.760000e+00 ,  9.985500e-04 ,  -1.002500e-03
DataValue ,  3.720000e+00 ,  1.006950e-03 ,  -1.537500e-03
DataValue ,  3.680000e+00 ,  1.052550e-03 ,  -1.042000e-03
DataValue ,  3.640000e+00 ,  1.074850e-03 ,  -1.085500e-03
DataValue ,  3.600000e+00 ,  1.012450e-03 ,  -1.234500e-03
DataValue ,  3.560000e+00 ,  1.032100e-03 ,  -1.228500e-03
DataValue ,  3.520000e+00 ,  1.070600e-03 ,  -1.262000e-03
DataValue ,  3.480000e+00 ,  1.077450e-03 ,  -1.146500e-03
DataValue ,  3.440000e+00 ,  9.973500e-04 ,  -1.511000e-03
DataValue ,  3.400000e+00 ,  1.064400e-03 ,  -1.472500e-03
DataValue ,  3.360000e+00 ,  1.022400e-03 ,  -1.210000e-03
DataValue ,  3.320000e+00 ,  1.059450e-03 ,  -1.378500e-03
DataValue ,  3.280000e+00 ,  1.055600e-03 ,  -1.462500e-03
DataValue ,  3.240000e+00 ,  1.069600e-03 ,  -1.477000e-03
DataValue ,  3.200000e+00 ,  1.058050e-03 ,  -1.144000e-03
DataValue ,  3.160000e+00 ,  1.002950e-03 ,  -1.288500e-03
DataValue ,  3.120000e+00 ,  1.075350e-03 ,  -1.517500e-03
DataValue ,  3.080000e+00 ,  1.076600e-03 ,  -9.545000e-04
DataValue ,  3.040000e+00 ,  1.013350e-03 ,  -1.172500e-03
DataValue ,  3.000000e+00 ,  1.033550e-03 ,  -1.247000e-03
DataValue ,  2.960000e+00 ,  1.063850e-03 ,  -9.495000e-04
DataValue ,  2.920000e+00 ,  1.062200e-03 ,  -1.503000e-03
DataValue ,  2.880000e+00 ,  1.070050e-03 ,  -1.537500e-03
DataValue ,  2.840000e+00 ,  1.048250e-03 ,  -1.523000e-03
DataValue ,  2.800000e+00 ,  1.055650e-03 ,  -1.545500e-03
DataValue ,  2.760000e+00 ,  1.030700e-03 ,  -1.346500e-03
DataValue ,  2.720000e+00 ,  1.068400e-03 ,  -9.355000e-04
DataValue ,  2.680000e+00 ,  9.982500e-04 ,  -1.512500e-03
DataValue ,  2.640000e+00 ,  1.074400e-03 ,  -1.056500e-03
DataValue ,  2.600000e+00 ,  1.068750e-03 ,  -9.550000e-04
DataValue ,  2.560000e+00 ,  1.078000e-03 ,  -1.514500e-03
DataValue ,  2.520000e+00 ,  1.052600e-03 ,  -1.297000e-03
DataValue ,  2.480000e+00 ,  9.960000e-04 ,  -9.660000e-04
DataValue ,  2.440000e+00 ,  1.077250e-03 ,  -1.506500e-03
DataValue ,  2.400000e+00 ,  9.966500e-04 ,  -1.473500e-03
DataValue ,  2.360000e+00 ,  1.059800e-03 ,  -1.428500e-03
DataValue ,  2.320000e+00 ,  1.079850e-03 ,  -7.100000e-05
DataValue ,  2.280000e+00 ,  5.676500e-05 ,  -5.790500e-05
DataValue ,  2.240000e+00 ,  4.925500e-05 ,  -4.923000e-05
DataValue ,  2.200000e+00 ,  4.341500e-05 ,  -4.355500e-05
DataValue ,  2.160000e+00 ,  3.908500e-05 ,  -3.907000e-05
DataValue ,  2.120000e+00 ,  3.547000e-05 ,  -3.539500e-05
DataValue ,  2.080000e+00 ,  3.243000e-05 ,  -3.249500e-05
DataValue ,  2.040000e+00 ,  2.991000e-05 ,  -2.990500e-05
DataValue ,  2.000000e+00 ,  2.759000e-05 ,  -2.766000e-05
DataValue ,  1.960000e+00 ,  2.560500e-05 ,  -2.559000e-05
DataValue ,  1.920000e+00 ,  2.379500e-05 ,  -2.379000e-05
DataValue ,  1.880000e+00 ,  2.219500e-05 ,  -2.215000e-05
DataValue ,  1.840000e+00 ,  2.069500e-05 ,  -2.070000e-05
DataValue ,  1.800000e+00 ,  1.937000e-05 ,  -1.936500e-05
DataValue ,  1.760000e+00 ,  1.813000e-05 ,  -1.812500e-05
DataValue ,  1.720000e+00 ,  1.698500e-05 ,  -1.699500e-05
DataValue ,  1.680000e+00 ,  1.592500e-05 ,  -1.594000e-05
DataValue ,  1.640000e+00 ,  1.497000e-05 ,  -1.496500e-05
DataValue ,  1.600000e+00 ,  1.405500e-05 ,  -1.406000e-05
DataValue ,  1.560000e+00 ,  1.321500e-05 ,  -1.322000e-05
DataValue ,  1.520000e+00 ,  1.242500e-05 ,  -1.241500e-05
DataValue ,  1.480000e+00 ,  1.168500e-05 ,  -1.168000e-05
DataValue ,  1.440000e+00 ,  1.096500e-05 ,  -1.096500e-05
DataValue ,  1.400000e+00 ,  1.032000e-05 ,  -1.031500e-05
DataValue ,  1.360000e+00 ,  9.683000e-06 ,  -9.690500e-06
DataValue ,  1.320000e+00 ,  9.112500e-06 ,  -9.110000e-06
DataValue ,  1.280000e+00 ,  8.565000e-06 ,  -8.558000e-06
DataValue ,  1.240000e+00 ,  8.037000e-06 ,  -8.038500e-06
DataValue ,  1.200000e+00 ,  7.548500e-06 ,  -7.547000e-06
DataValue ,  1.160000e+00 ,  7.080500e-06 ,  -7.080000e-06
DataValue ,  1.120000e+00 ,  6.640500e-06 ,  -6.643000e-06
DataValue ,  1.080000e+00 ,  6.228000e-06 ,  -6.225000e-06
DataValue ,  1.040000e+00 ,  5.827000e-06 ,  -5.833000e-06
DataValue ,  1.000000e+00 ,  5.458500e-06 ,  -5.457000e-06
DataValue ,  9.600000e-01 ,  5.100000e-06 ,  -5.095500e-06
DataValue ,  9.200000e-01 ,  4.750000e-06 ,  -4.751000e-06
DataValue ,  8.800000e-01 ,  4.430000e-06 ,  -4.428000e-06
DataValue ,  8.400000e-01 ,  4.121000e-06 ,  -4.120000e-06
DataValue ,  8.000000e-01 ,  3.827500e-06 ,  -3.827500e-06
DataValue ,  7.600000e-01 ,  3.545000e-06 ,  -3.548500e-06
DataValue ,  7.200000e-01 ,  3.277000e-06 ,  -3.277000e-06
DataValue ,  6.800000e-01 ,  3.023000e-06 ,  -3.020500e-06
DataValue ,  6.400000e-01 ,  2.776500e-06 ,  -2.775500e-06
DataValue ,  6.000000e-01 ,  2.543500e-06 ,  -2.543500e-06
DataValue ,  5.600000e-01 ,  2.319500e-06 ,  -2.321000e-06
DataValue ,  5.200000e-01 ,  2.107000e-06 ,  -2.107000e-06
DataValue ,  4.800000e-01 ,  1.903000e-06 ,  -1.904500e-06
DataValue ,  4.400000e-01 ,  1.710000e-06 ,  -1.710500e-06
DataValue ,  4.000000e-01 ,  1.525000e-06 ,  -1.523500e-06
DataValue ,  3.600000e-01 ,  1.346000e-06 ,  -1.346500e-06
DataValue ,  3.200000e-01 ,  1.176000e-06 ,  -1.176500e-06
DataValue ,  2.800000e-01 ,  1.012500e-06 ,  -1.013500e-06
DataValue ,  2.400000e-01 ,  8.553500e-07 ,  -8.555500e-07
DataValue ,  2.000000e-01 ,  7.033500e-07 ,  -7.036500e-07
DataValue ,  1.600000e-01 ,  5.563500e-07 ,  -5.568000e-07
DataValue ,  1.200000e-01 ,  4.143500e-07 ,  -4.143500e-07
DataValue ,  8.000000e-02 ,  2.736000e-07 ,  -2.739000e-07
DataValue ,  4.000000e-02 ,  1.366000e-07 ,  -1.367000e-07
DataValue ,  0.000000e+00 ,  5.325000e-11 ,  -2.230000e-11

File: old/SelectorIV/Selector-IV-sweep_20220609_18-47-52-771861_NbO2_120nm_DevX1Y7_DieX0Y0_49.csv
TestParameter ,Measurement.Type ,Selector-IV-sweep
TestParameter ,MainFrame
TestParameter ,Channel.Type ,SMU ,SMU
TestParameter ,Channel.Unit ,SMU2:MP ,SMU1:MP
TestParameter ,Channel.IName ,I1 ,I2
TestParameter ,Channel.VName ,V1 ,V2
TestParameter ,Channel.Mode ,V ,V
TestParameter ,Channel.Func ,VAR1 ,CONST
TestParameter ,Channel.Value ,- ,  0.000000
TestParameter ,Channel.Index , ,
TestParameter ,Channel.Time , ,
TestParameter ,Measurement.Port.SeriesResistance ,ON ,ON
TestParameter ,Measurement.Port.Filter ,0 ,0
TestParameter ,hold ,0.000000
TestParameter ,delay ,0.000000
TestParameter ,Measurement.Primary.Locus ,Double
TestParameter ,Measurement.Primary.Scale ,Linear
TestParameter ,Measurement.Primary.Start ,0.000000
TestParameter ,Measurement.Primary.Stop ,4.000000
TestParameter ,Measurement.Primary.Step ,101.000000
TestParameter ,Measurement.Primary.Compliance ,0.001
TestParameter ,Measurement.Primary.PowerCompliance ,0
TestParameter ,Measurement.Aborting.Condition ,CONTINUE  AT  ANY
TestParameter ,Measurement.PostOutput.Value ,  START
TestParameter ,Measurement.Bias.Source ,0.000000 ,0.000000
TestParameter ,Measurement.Bias.Compliance ,0.001000 ,0.010000
TestParameter ,Measurement.Unit ,SMU2:MP ,SMU1:MP
TestParameter ,Measurement.Adc ,HS  ADC ,HS  ADC
TestParameter ,Measurement.Measurement ,ERROR:  NOT  FOUND ,ERROR:  NOT  FOUND
TestParameter ,Measurement.RangingMode ,AUTO ,AUTO
TestParameter ,Measurement.RangeBoundary ,AUTO ,AUTO
TestParameter ,Timing.Hold ,  0.000000
TestParameter ,Timing.Delay ,  0.000000
TestParameter ,Timing.StepDelay ,
TestParameter ,Timing.StepSourceTriggerDelay ,
TestParameter ,Timing.StepMeasurementTriggerDelay ,
TestParameter ,Measurement.Adc.HighSpeed.Mode ,AUTO
TestParameter ,Measurement.Adc.HighSpeed.Coeff ,  1
TestParameter ,Measurement.Adc.HighResolution.AutoZero ,  ON
TestParameter ,Measurement.Adc.HighResolution.Mode ,AUTO
TestParameter ,Measurement.Adc.HighResolution.Coeff ,  6
Measurement ,Device ,NbO2_120nm
Measurement ,Time ,2022-06-09_18-43-06
Measurement ,  VlowMeas ,  0.5
Measurement ,  VlowMeasReal ,  0.52
Measurement ,  Repetition ,  49
Measurement ,  Rhigh ,  3.951203e+03
Measurement ,  Rlow1 ,  2.491615e+05
Measurement ,  Rlow2 ,  2.493407e+05
Measurement ,  Vth1 ,  2
Measurement ,  Vth2 ,  2
DataName ,  V1 ,  I1 ,  R1 ,  I2
Units ,  V ,  A ,  ohm ,  A
Dimension ,  202 ,  202 ,  202 ,  202
DataValue ,  0.000000e+00 ,  5.200000e-11 ,  -3.785000e-11
DataValue ,  4.000000e-02 ,  1.349000e-07 ,  -1.350000e-07
DataValue ,  8.000000e-02 ,  2.710000e-07 ,  -2.708500e-07
DataValue ,  1.200000e-01 ,  4.098500e-07 ,  -4.097500e-07
DataValue ,  1.600000e-01 ,  5.507000e-07 ,  -5.510500e-07
DataValue ,  2.000000e-01 ,  6.962500e-07 ,  -6.967000e-07
DataValue ,  2.400000e-01 ,  8.469000e-07 ,  -8.471500e-07
DataValue ,  2.800000e-01 ,  1.002900e-06 ,  -1.002650e-06
DataValue ,  3.200000e-01 ,  1.166000e-06 ,  -1.165000e-06
DataValue ,  3.600000e-01 ,  1.333000e-06 ,  -1.332000e-06
DataValue ,  4.000000e-01 ,  1.508500e-06 ,  -1.509000e-06
DataValue ,  4.400000e-01 ,  1.691000e-06 ,  -1.694000e-06
DataValue ,  4.800000e-01 ,  1.885500e-06 ,  -1.884500e-06
DataValue ,  5.200000e-01 ,  2.087000e-06 ,  -2.086000e-06
DataValue ,  5.600000e-01 ,  2.298500e-06 ,  -2.296500e-06
DataValue ,  6.000000e-01 ,  2.518500e-06 ,  -2.517000e-06
DataValue ,  6.400000e-01 ,  2.747000e-06 ,  -2.748000e-06
DataValue ,  6.800000e-01 ,  2.989500e-06 ,  -2.988500e-06
DataValue ,  7.200000e-01 ,  3.238500e-06 ,  -3.237500e-06
DataValue ,  7.600000e-01 ,  3.502500e-06 ,  -3.502500e-06
DataValue ,  8.000000e-01 ,  3.782000e-06 ,  -3.781000e-06
DataValue ,  8.400000e-01 ,  4.071500e-06 ,  -4.073500e-06
DataValue ,  8.800000e-01 ,  4.377000e-06 ,  -4.383500e-06
DataValue ,  9.200000e-01 ,  4.699500e-06 ,  -4.701500e-06
DataValue ,  9.600000e-01 ,  5.038500e-06 ,  -5.037500e-06
DataValue ,  1.000000e+00 ,  5.392500e-06 ,  -5.391000e-06
DataValue ,  1.040000e+00 ,  5.763000e-06 ,  -5.768500e-06
DataValue ,  1.080000e+00 ,  6.159500e-06 ,  -6.161500e-06
DataValue ,  1.120000e+00 ,  6.573500e-06 ,  -6.573500e-06
DataValue ,  1.160000e+00 ,  7.012500e-06 ,  -7.008500e-06
DataValue ,  1.200000e+00 ,  7.472500e-06 ,  -7.470500e-06
DataValue ,  1.240000e+00 ,  7.951000e-06 ,  -7.955000e-06
DataValue ,  1.280000e+00 ,  8.468500e-06 ,  -8.472000e-06
DataValue ,  1.320000e+00 ,  9.010000e-06 ,  -9.011000e-06
DataValue ,  1.360000e+00 ,  9.586000e-06 ,  -9.601500e-06
DataValue ,  1.400000e+00 ,  1.020850e-05 ,  -1.020200e-05
DataValue ,  1.440000e+00 ,  1.084800e-05 ,  -1.084150e-05
DataValue ,  1.480000e+00 ,  1.152000e-05 ,  -1.151500e-05
DataValue ,  1.520000e+00 ,  1.225500e-05 ,  -1.225500e-05
DataValue ,  1.560000e+00 ,  1.302500e-05 ,  -1.304500e-05
DataValue ,  1.600000e+00 ,  1.388500e-05 ,  -1.388500e-05
DataValue ,  1.640000e+00 ,  1.477000e-05 ,  -1.478000e-05
DataValue ,  1.680000e+00 ,  1.572500e-05 ,  -1.573000e-05
DataValue ,  1.720000e+00 ,  1.675500e-05 ,  -1.679000e-05
DataValue ,  1.760000e+00 ,  1.789000e-05 ,  -1.788500e-05
DataValue ,  1.800000e+00 ,  1.911000e-05 ,  -1.911000e-05
DataValue ,  1.840000e+00 ,  2.043000e-05 ,  -2.042000e-05
DataValue ,  1.880000e+00 ,  2.187500e-05 ,  -2.183500e-05
DataValue ,  1.920000e+00 ,  2.344500e-05 ,  -2.346000e-05
DataValue ,  1.960000e+00 ,  2.521500e-05 ,  -2.517500e-05
DataValue ,  2.000000e+00 ,  2.719500e-05 ,  -2.718500e-05
DataValue ,  2.040000e+00 ,  2.946000e-05 ,  -2.946000e-05
DataValue ,  2.080000e+00 ,  3.199500e-05 ,  -3.199000e-05
DataValue ,  2.120000e+00 ,  3.495000e-05 ,  -3.492000e-05
DataValue ,  2.160000e+00 ,  3.846500e-05 ,  -3.848000e-05
DataValue ,  2.200000e+00 ,  4.269500e-05 ,  -4.276500e-05
DataValue ,  2.240000e+00 ,  4.863000e-05 ,  -4.860000e-05
DataValue ,  2.280000e+00 ,  5.703500e-05 ,  -5.739000e-05
DataValue ,  2.320000e+00 ,  9.772000e-04 ,  -1.230000e-03
DataValue ,  2.360000e+00 ,  1.061150e-03 ,  -1.416500e-03
DataValue ,  2.400000e+00 ,  1.056600e-03 ,  -9.175000e-04
DataValue ,  2.440000e+00 ,  1.027750e-03 ,  -9.355000e-04
DataValue ,  2.480000e+00 ,  1.064450e-03 ,  -1.267000e-03
DataValue ,  2.520000e+00 ,  1.055200e-03 ,  -1.447000e-03
DataValue ,  2.560000e+00 ,  1.037950e-03 ,  -9.305000e-04
DataValue ,  2.600000e+00 ,  1.050900e-03 ,  -1.336000e-03
DataValue ,  2.640000e+00 ,  9.967500e-04 ,  -1.000500e-03
DataValue ,  2.680000e+00 ,  9.974000e-04 ,  -1.167500e-03
DataValue ,  2.720000e+00 ,  1.002000e-03 ,  -1.000500e-03
DataValue ,  2.760000e+00 ,  9.836500e-04 ,  -1.278500e-03
DataValue ,  2.800000e+00 ,  1.055400e-03 ,  -1.561500e-03
DataValue ,  2.840000e+00 ,  1.014400e-03 ,  -1.005000e-03
DataValue ,  2.880000e+00 ,  9.884500e-04 ,  -9.095000e-04
DataValue ,  2.920000e+00 ,  1.007600e-03 ,  -1.387000e-03
DataValue ,  2.960000e+00 ,  1.073500e-03 ,  -1.465500e-03
DataValue ,  3.000000e+00 ,  1.029200e-03 ,  -1.445000e-03
DataValue ,  3.040000e+00 ,  1.042150e-03 ,  -9.505000e-04
DataValue ,  3.080000e+00 ,  1.078150e-03 ,  -1.340500e-03
DataValue ,  3.120000e+00 ,  1.039700e-03 ,  -1.343000e-03
DataValue ,  3.160000e+00 ,  1.009100e-03 ,  -1.355000e-03
DataValue ,  3.200000e+00 ,  9.914500e-04 ,  -9.205000e-04
DataValue ,  3.240000e+00 ,  1.054350e-03 ,  -9.520000e-04
DataValue ,  3.280000e+00 ,  1.054900e-03 ,  -9.145000e-04
DataValue ,  3.320000e+00 ,  9.868500e-04 ,  -1.557000e-03
DataValue ,  3.360000e+00 ,  1.037000e-03 ,  -1.407000e-03
DataValue ,  3.400000e+00 ,  1.048650e-03 ,  -1.283000e-03
DataValue ,  3.440000e+00 ,  1.054050e-03 ,  -1.535000e-03
DataValue ,  3.480000e+00 ,  1.010100e-03 ,  -1.337000e-03
DataValue ,  3.520000e+00 ,  1.008750e-03 ,  -1.373500e-03
DataValue ,  3.560000e+00 ,  1.067450e-03 ,  -1.556000e-03
DataValue ,  3.600000e+00 ,  1.022550e-03 ,  -1.476000e-03
DataValue ,  3.640000e+00 ,  1.073000e-03 ,  -1.173500e-03
DataValue ,  3.680000e+00 ,  1.075100e-03 ,  -1.106000e-03
DataValue ,  3.720000e+00 ,  9.900000e-04 ,  -9.910000e-04
DataValue ,  3.760000e+00 ,  9.880000e-04 ,  -1.495500e-03
DataValue ,  3.800000e+00 ,  1.047250e-03 ,  -1.543500e-03
DataValue ,  3.840000e+00 ,  1.025200e-03 ,  -1.060500e-03
DataValue ,  3.880000e+00 ,  1.050950e-03 ,  -1.070000e-03
DataValue ,  3.920000e+00 ,  1.042450e-03 ,  -9.325000e-04
DataValue ,  3.960000e+00 ,  1.077800e-03 ,  -9.490000e-04
DataValue ,  4.000000e+00 ,  1.017400e-03 ,  -1.434000e-03
DataValue ,  4.000000e+00 ,  1.012350e-03 ,  -9.915000e-04
DataValue ,  3.960000e+00 ,  1.077150e-03 ,  -1.567500e-03
DataValue ,  3.920000e+00 ,  9.916500e-04 ,  -1.063000e-03
DataValue ,  3.880000e+00 ,  1.080150e-03 ,  -9.600000e-04
DataValue ,  3.840000e+00 ,  9.895500e-04 ,  -1.261000e-03
DataValue ,  3.800000e+00 ,  1.069050e-03 ,  -9.180000e-04
DataValue ,  3.760000e+00 ,  1.063100e-03 ,  -1.526500e-03
DataValue ,  3.720000e+00 ,  1.069200e-03 ,  -1.546500e-03
DataValue ,  3.680000e+00 ,  1.002900e-03 ,  -1.253000e-03
DataValue ,  3.640000e+00 ,  9.947500e-04 ,  -1.555500e-03
DataValue ,  3.600000e+00 ,  1.014200e-03 ,  -9.615000e-04
DataValue ,  3.560000e+00 ,  1.046350e-03 ,  -1.551500e-03
DataValue ,  3.520000e+00 ,  1.065050e-03 ,  -1.313000e-03
DataValue ,  3.480000e+00 ,  9.961500e-04 ,  -1.009000e-03
DataValue ,  3.440000e+00 ,  1.056200e-03 ,  -1.546500e-03
DataValue ,  3.400000e+00 ,  1.016200e-03 ,  -1.556000e-03
DataValue ,  3.360000e+00 ,  1.081100e-03 ,  -1.551000e-03
DataValue ,  3.320000e+00 ,  9.965000e-04 ,  -9.450000e-04
DataValue ,  3.280000e+00 ,  1.058500e-03 ,  -1.394000e-03
DataValue ,  3.240000e+00 ,  1.028850e-03 ,  -1.367500e-03
DataValue ,  3.200000e+00 ,  1.016800e-03 ,  -1.529500e-03
DataValue ,  3.160000e+00 ,  1.065700e-03 ,  -1.350000e-03
DataValue ,  3.120000e+00 ,  1.013100e-03 ,  -1.443500e-03
DataValue ,  3.080000e+00 ,  1.037150e-03 ,  -1.102000e-03
DataValue ,  3.040000e+00 ,  1.017100e-03 ,  -1.558500e-03
DataValue ,  3.000000e+00 ,  1.080950e-03 ,  -1.041500e-03
DataValue ,  2.960000e+00 ,  1.006950e-03 ,  -1.415500e-03
DataValue ,  2.920000e+00 ,  1.028500e-03 ,  -9.615000e-04
DataValue ,  2.880000e+00 ,  1.044300e-03 ,  -1.336000e-03
DataValue ,  2.840000e+00 ,  1.027800e-03 ,  -1.560000e-03
DataValue ,  2.800000e+00 ,  1.050950e-03 ,  -9.375000e-04
DataValue ,  2.760000e+00 ,  9.924000e-04 ,  -1.537500e-03
DataValue ,  2.720000e+00 ,  1.081950e-03 ,  -1.530500e-03
DataValue ,  2.680000e+00 ,  1.062050e-03 ,  -9.145000e-04
DataValue ,  2.640000e+00 ,  1.069500e-03 ,  -1.062500e-03
DataValue ,  2.600000e+00 ,  1.016800e-03 ,  -1.555000e-03
DataValue ,  2.560000e+00 ,  1.084200e-03 ,  -9.850000e-04
DataValue ,  2.520000e+00 ,  1.038150e-03 ,  -9.135000e-04
DataValue ,  2.480000e+00 ,  1.018050e-03 ,  -1.538500e-03
DataValue ,  2.440000e+00 ,  1.065950e-03 ,  -1.540500e-03
DataValue ,  2.400000e+00 ,  1.021350e-03 ,  -1.272000e-03
DataValue ,  2.360000e+00 ,  1.011600e-03 ,  -1.136500e-03
DataValue ,  2.320000e+00 ,  1.058300e-03 ,  -7.486500e-05
DataValue ,  2.280000e+00 ,  5.689000e-05 ,  -5.703000e-05
DataValue ,  2.240000e+00 ,  4.865000e-05 ,  -4.872000e-05
DataValue ,  2.200000e+00 ,  4.312500e-05 ,  -4.305000e-05
DataValue ,  2.160000e+00 ,  3.870000e-05 ,  -3.874500e-05
DataValue ,  2.120000e+00 ,  3.512000e-05 ,  -3.520000e-05
DataValue ,  2.080000e+00 ,  3.225000e-05 ,  -3.221500e-05
DataValue ,  2.040000e+00 ,  2.964500e-05 ,  -2.967500e-05
DataValue ,  2.000000e+00 ,  2.743500e-05 ,  -2.737000e-05
DataValue ,  1.960000e+00 ,  2.540000e-05 ,  -2.543000e-05
DataValue ,  1.920000e+00 ,  2.365000e-05 ,  -2.364000e-05
DataValue ,  1.880000e+00 ,  2.200500e-05 ,  -2.201500e-05
DataValue ,  1.840000e+00 ,  2.055500e-05 ,  -2.056500e-05
DataValue ,  1.800000e+00 ,  1.922000e-05 ,  -1.920500e-05
DataValue ,  1.760000e+00 ,  1.799500e-05 ,  -1.798500e-05
DataValue ,  1.720000e+00 ,  1.684500e-05 ,  -1.685500e-05
DataValue ,  1.680000e+00 ,  1.584500e-05 ,  -1.581500e-05
DataValue ,  1.640000e+00 ,  1.485000e-05 ,  -1.485000e-05
DataValue ,  1.600000e+00 ,  1.394000e-05 ,  -1.391500e-05
DataValue ,  1.560000e+00 ,  1.309500e-05 ,  -1.309500e-05
DataValue ,  1.520000e+00 ,  1.232500e-05 ,  -1.231500e-05
DataValue ,  1.480000e+00 ,  1.157500e-05 ,  -1.158000e-05
DataValue ,  1.440000e+00 ,  1.089500e-05 ,  -1.089000e-05
DataValue ,  1.400000e+00 ,  1.023500e-05 ,  -1.024000e-05
DataValue ,  1.360000e+00 ,  9.625000e-06 ,  -9.619000e-06
DataValue ,  1.320000e+00 ,  9.039500e-06 ,  -9.037500e-06
DataValue ,  1.280000e+00 ,  8.495000e-06 ,  -8.495500e-06
DataValue ,  1.240000e+00 ,  7.975000e-06 ,  -7.975500e-06
DataValue ,  1.200000e+00 ,  7.493500e-06 ,  -7.490500e-06
DataValue ,  1.160000e+00 ,  7.031000e-06 ,  -7.026000e-06
DataValue ,  1.120000e+00 ,  6.591000e-06 ,  -6.593500e-06
DataValue ,  1.080000e+00 ,  6.186000e-06 ,  -6.183500e-06
DataValue ,  1.040000e+00 ,  5.788500e-06 ,  -5.789500e-06
DataValue ,  1.000000e+00 ,  5.411000e-06 ,  -5.408000e-06
DataValue ,  9.600000e-01 ,  5.055500e-06 ,  -5.054500e-06
DataValue ,  9.200000e-01 ,  4.718500e-06 ,  -4.718500e-06
DataValue ,  8.800000e-01 ,  4.392500e-06 ,  -4.392000e-06
DataValue ,  8.400000e-01 ,  4.084500e-06 ,  -4.086500e-06
DataValue ,  8.000000e-01 ,  3.788500e-06 ,  -3.789000e-06
DataValue ,  7.600000e-01 ,  3.510500e-06 ,  -3.511000e-06
DataValue ,  7.200000e-01 ,  3.246000e-06 ,  -3.245500e-06
DataValue ,  6.800000e-01 ,  2.991500e-06 ,  -2.989500e-06
DataValue ,  6.400000e-01 ,  2.750000e-06 ,  -2.750000e-06
DataValue ,  6.000000e-01 ,  2.519500e-06 ,  -2.517000e-06
DataValue ,  5.600000e-01 ,  2.298000e-06 ,  -2.295500e-06
DataValue ,  5.200000e-01 ,  2.085500e-06 ,  -2.086000e-06
DataValue ,  4.800000e-01 ,  1.885000e-06 ,  -1.884500e-06
DataValue ,  4.400000e-01 ,  1.690500e-06 ,  -1.690500e-06
DataValue ,  4.000000e-01 ,  1.507000e-06 ,  -1.507500e-06
DataValue ,  3.600000e-01 ,  1.331500e-06 ,  -1.330000e-06
DataValue ,  3.200000e-01 ,  1.162500e-06 ,  -1.162000e-06
DataValue ,  2.800000e-01 ,  1.000000e-06 ,  -1.001300e-06
DataValue ,  2.400000e-01 ,  8.459500e-07 ,  -8.459500e-07
DataValue ,  2.000000e-01 ,  6.960000e-07 ,  -6.956000e-07
DataValue ,  1.600000e-01 ,  5.508500e-07 ,  -5.511500e-07
DataValue ,  1.200000e-01 ,  4.099500e-07 ,  -4.097000e-07
DataValue ,  8.000000e-02 ,  2.707500e-07 ,  -2.709000e-07
DataValue ,  4.000000e-02 ,  1.350000e-07 ,  -1.348500e-07
DataValue ,  0.000000e+00 ,  2.830000e-11 ,  -1.140000e-11
