Repository: tedkmburu/Nb02_v2

# NbO2 - Summer Research
<a name="readme-top"></a>




<!-- PROJECT SHIELDS -->
<!--
*** I'm using markdown "reference style" links for readability.
*** Reference links are enclosed in brackets [ ] instead of parentheses ( ).
*** See the bottom of this document for the declaration of the reference variables
*** for contributors-url, forks-url, etc. This is an optional, concise syntax you may use.
*** https://www.markdownguide.org/basic-syntax/#reference-style-links
-->



<!-- PROJECT LOGO -->
<div align="center">
  <a href="https://github.com/othneildrew/Best-README-Template">
  </a>

  <h3 align="center">NbO2 Research</h3>
    This code is used to analyze IV curves for Prof.

File: old/SelectorIV/Selector-IV-sweep_20220609_18-50-56-584479_NbO2_120nm_DevX1Y7_DieX0Y0_81.csv
TestParameter ,Measurement.Type ,Selector-IV-sweep
TestParameter ,MainFrame
TestParameter ,Channel.Type ,SMU ,SMU
TestParameter ,Channel.Unit ,SMU2:MP ,SMU1:MP
TestParameter ,Channel.IName ,I1 ,I2
TestParameter ,Channel.VName ,V1 ,V2
TestParameter ,Channel.Mode ,V ,V
TestParameter ,Channel.Func ,VAR1 ,CONST
TestParameter ,Channel.Value ,- ,  0.000000
TestParameter ,Channel.Index , ,
TestParameter ,Channel.Time , ,
TestParameter ,Measurement.Port.SeriesResistance ,ON ,ON
TestParameter ,Measurement.Port.Filter ,0 ,0
TestParameter ,hold ,0.000000
TestParameter ,delay ,0.000000
TestParameter ,Measurement.Primary.Locus ,Double
TestParameter ,Measurement.Primary.Scale ,Linear
TestParameter ,Measurement.Primary.Start ,0.000000
TestParameter ,Measurement.Primary.Stop ,4.000000
TestParameter ,Measurement.Primary.Step ,101.000000
TestParameter ,Measurement.Primary.Compliance ,0.001
TestParameter ,Measurement.Primary.PowerCompliance ,0
TestParameter ,Measurement.Aborting.Condition ,CONTINUE  AT  ANY
TestParameter ,Measurement.PostOutput.Value ,  START
TestParameter ,Measurement.Bias.Source ,0.000000 ,0.000000
TestParameter ,Measurement.Bias.Compliance ,0.001000 ,0.010000
TestParameter ,Measurement.Unit ,SMU2:MP ,SMU1:MP
TestParameter ,Measurement.Adc ,HS  ADC ,HS  ADC
TestParameter ,Measurement.Measurement ,ERROR:  NOT  FOUND ,ERROR:  NOT  FOUND
TestParameter ,Measurement.RangingMode ,AUTO ,AUTO
TestParameter ,Measurement.RangeBoundary ,AUTO ,AUTO
TestParameter ,Timing.Hold ,  0.000000
TestParameter ,Timing.Delay ,  0.000000
TestParameter ,Timing.StepDelay ,
TestParameter ,Timing.StepSourceTriggerDelay ,
TestParameter ,Timing.StepMeasurementTriggerDelay ,
TestParameter ,Measurement.Adc.HighSpeed.Mode ,AUTO
TestParameter ,Measurement.Adc.HighSpeed.Coeff ,  1
TestParameter ,Measurement.Adc.HighResolution.AutoZero ,  ON
TestParameter ,Measurement.Adc.HighResolution.Mode ,AUTO
TestParameter ,Measurement.Adc.HighResolution.Coeff ,  6
Measurement ,Device ,NbO2_120nm
Measurement ,Time ,2022-06-09_18-43-06
Measurement ,  VlowMeas ,  0.5
Measurement ,  VlowMeasReal ,  0.52
Measurement ,  Repetition ,  81
Measurement ,  Rhigh ,  3.806805e+03
Measurement ,  Rlow1 ,  2.699195e+05
Measurement ,  Rlow2 ,  2.659847e+05
Measurement ,  Vth1 ,  2
Measurement ,  Vth2 ,  2
DataName ,  V1 ,  I1 ,  R1 ,  I2
Units ,  V ,  A ,  ohm ,  A
Dimension ,  202 ,  202 ,  202 ,  202
DataValue ,  0.000000e+00 ,  3.080000e-11 ,  -3.750000e-11
DataValue ,  4.000000e-02 ,  1.240500e-07 ,  -1.241500e-07
DataValue ,  8.000000e-02 ,  2.489000e-07 ,  -2.486500e-07
DataValue ,  1.200000e-01 ,  3.767500e-07 ,  -3.768500e-07
DataValue ,  1.600000e-01 ,  5.062500e-07 ,  -5.064500e-07
DataValue ,  2.000000e-01 ,  6.408000e-07 ,  -6.405500e-07
DataValue ,  2.400000e-01 ,  7.792000e-07 ,  -7.794000e-07
DataValue ,  2.800000e-01 ,  9.230000e-07 ,  -9.229000e-07
DataValue ,  3.200000e-01 ,  1.073050e-06 ,  -1.072050e-06
DataValue ,  3.600000e-01 ,  1.229500e-06 ,  -1.229500e-06
DataValue ,  4.000000e-01 ,  1.393000e-06 ,  -1.394000e-06
DataValue ,  4.400000e-01 ,  1.564500e-06 ,  -1.561500e-06
DataValue ,  4.800000e-01 ,  1.741500e-06 ,  -1.741500e-06
DataValue ,  5.200000e-01 ,  1.926500e-06 ,  -1.926000e-06
DataValue ,  5.600000e-01 ,  2.122000e-06 ,  -2.120000e-06
DataValue ,  6.000000e-01 ,  2.325500e-06 ,  -2.323500e-06
DataValue ,  6.400000e-01 ,  2.539500e-06 ,  -2.537500e-06
DataValue ,  6.800000e-01 ,  2.764000e-06 ,  -2.762000e-06
DataValue ,  7.200000e-01 ,  2.995000e-06 ,  -2.995000e-06
DataValue ,  7.600000e-01 ,  3.241000e-06 ,  -3.239500e-06
DataValue ,  8.000000e-01 ,  3.498500e-06 ,  -3.499000e-06
DataValue ,  8.400000e-01 ,  3.767000e-06 ,  -3.768500e-06
DataValue ,  8.800000e-01 ,  4.056500e-06 ,  -4.051000e-06
DataValue ,  9.200000e-01 ,  4.351500e-06 ,  -4.353000e-06
DataValue ,  9.600000e-01 ,  4.665500e-06 ,  -4.661500e-06
DataValue ,  1.000000e+00 ,  4.994000e-06 ,  -4.994000e-06
DataValue ,  1.040000e+00 ,  5.332000e-06 ,  -5.335500e-06
DataValue ,  1.080000e+00 ,  5.693500e-06 ,  -5.701000e-06
DataValue ,  1.120000e+00 ,  6.070000e-06 ,  -6.071000e-06
DataValue ,  1.160000e+00 ,  6.475500e-06 ,  -6.480000e-06
DataValue ,  1.200000e+00 ,  6.901000e-06 ,  -6.901000e-06
DataValue ,  1.240000e+00 ,  7.345500e-06 ,  -7.348000e-06
DataValue ,  1.280000e+00 ,  7.813000e-06 ,  -7.817500e-06
DataValue ,  1.320000e+00 ,  8.317000e-06 ,  -8.312000e-06
DataValue ,  1.360000e+00 ,  8.844500e-06 ,  -8.849500e-06
DataValue ,  1.400000e+00 ,  9.408500e-06 ,  -9.406500e-06
DataValue ,  1.440000e+00 ,  9.990500e-06 ,  -9.990500e-06
DataValue ,  1.480000e+00 ,  1.061650e-05 ,  -1.061650e-05
DataValue ,  1.520000e+00 ,  1.127750e-05 ,  -1.127400e-05
DataValue ,  1.560000e+00 ,  1.201000e-05 ,  -1.199000e-05
DataValue ,  1.600000e+00 ,  1.273500e-05 ,  -1.272500e-05
DataValue ,  1.640000e+00 ,  1.356000e-05 ,  -1.355500e-05
DataValue ,  1.680000e+00 ,  1.441500e-05 ,  -1.441500e-05
DataValue ,  1.720000e+00 ,  1.531500e-05 ,  -1.533500e-05
DataValue ,  1.760000e+00 ,  1.632500e-05 ,  -1.632500e-05
DataValue ,  1.800000e+00 ,  1.738000e-05 ,  -1.738000e-05
DataValue ,  1.840000e+00 ,  1.856000e-05 ,  -1.854500e-05
DataValue ,  1.880000e+00 ,  1.978500e-05 ,  -1.978000e-05
DataValue ,  1.920000e+00 ,  2.118500e-05 ,  -2.119500e-05
DataValue ,  1.960000e+00 ,  2.271500e-05 ,  -2.271500e-05
DataValue ,  2.000000e+00 ,  2.436000e-05 ,  -2.436500e-05
DataValue ,  2.040000e+00 ,  2.622000e-05 ,  -2.622500e-05
DataValue ,  2.080000e+00 ,  2.829500e-05 ,  -2.833000e-05
DataValue ,  2.120000e+00 ,  3.066000e-05 ,  -3.072500e-05
DataValue ,  2.160000e+00 ,  3.347500e-05 ,  -3.339000e-05
DataValue ,  2.200000e+00 ,  3.661000e-05 ,  -3.663000e-05
DataValue ,  2.240000e+00 ,  4.052500e-05 ,  -4.056000e-05
DataValue ,  2.280000e+00 ,  4.545500e-05 ,  -4.551000e-05
DataValue ,  2.320000e+00 ,  5.233000e-05 ,  -5.224500e-05
DataValue ,  2.360000e+00 ,  6.333500e-05 ,  -6.352500e-05
DataValue ,  2.400000e+00 ,  9.910000e-04 ,  -1.072500e-03
DataValue ,  2.440000e+00 ,  1.030950e-03 ,  -1.387000e-03
DataValue ,  2.480000e+00 ,  1.042200e-03 ,  -1.357000e-03
DataValue ,  2.520000e+00 ,  1.025900e-03 ,  -1.373000e-03
DataValue ,  2.560000e+00 ,  1.028400e-03 ,  -1.298500e-03
DataValue ,  2.600000e+00 ,  9.988500e-04 ,  -1.136500e-03
DataValue ,  2.640000e+00 ,  1.020950e-03 ,  -1.414000e-03
DataValue ,  2.680000e+00 ,  1.013000e-03 ,  -1.294000e-03
DataValue ,  2.720000e+00 ,  1.052900e-03 ,  -1.251500e-03
DataValue ,  2.760000e+00 ,  1.005350e-03 ,  -1.042500e-03
DataValue ,  2.800000e+00 ,  1.031100e-03 ,  -1.113000e-03
DataValue ,  2.840000e+00 ,  1.056450e-03 ,  -1.158000e-03
DataValue ,  2.880000e+00 ,  1.019500e-03 ,  -1.442000e-03
DataValue ,  2.920000e+00 ,  9.992500e-04 ,  -1.440000e-03
DataValue ,  2.960000e+00 ,  1.041750e-03 ,  -1.120500e-03
DataValue ,  3.000000e+00 ,  1.027650e-03 ,  -1.464000e-03
DataValue ,  3.040000e+00 ,  1.027950e-03 ,  -1.437500e-03
DataValue ,  3.080000e+00 ,  1.029800e-03 ,  -1.187000e-03
DataValue ,  3.120000e+00 ,  1.038000e-03 ,  -1.143500e-03
DataValue ,  3.160000e+00 ,  1.027250e-03 ,  -1.416500e-03
DataValue ,  3.200000e+00 ,  1.043450e-03 ,  -1.424000e-03
DataValue ,  3.240000e+00 ,  9.990000e-04 ,  -1.209500e-03
DataValue ,  3.280000e+00 ,  1.048150e-03 ,  -1.443500e-03
DataValue ,  3.320000e+00 ,  1.031350e-03 ,  -1.352000e-03
DataValue ,  3.360000e+00 ,  1.009550e-03 ,  -1.077000e-03
DataValue ,  3.400000e+00 ,  1.031200e-03 ,  -1.335000e-03
DataValue ,  3.440000e+00 ,  1.004750e-03 ,  -1.095000e-03
DataValue ,  3.480000e+00 ,  1.019350e-03 ,  -1.292000e-03
DataValue ,  3.520000e+00 ,  9.991500e-04 ,  -1.375500e-03
DataValue ,  3.560000e+00 ,  1.059200e-03 ,  -1.447000e-03
DataValue ,  3.600000e+00 ,  1.032150e-03 ,  -1.367500e-03
DataValue ,  3.640000e+00 ,  1.048600e-03 ,  -1.434000e-03
DataValue ,  3.680000e+00 ,  1.049650e-03 ,  -1.433500e-03
DataValue ,  3.720000e+00 ,  1.021150e-03 ,  -1.466500e-03
DataValue ,  3.760000e+00 ,  1.046350e-03 ,  -1.388000e-03
DataValue ,  3.800000e+00 ,  1.045450e-03 ,  -1.432000e-03
DataValue ,  3.840000e+00 ,  1.048600e-03 ,  -1.428000e-03
DataValue ,  3.880000e+00 ,  1.053200e-03 ,  -1.386500e-03
DataValue ,  3.920000e+00 ,  1.055700e-03 ,  -1.233000e-03
DataValue ,  3.960000e+00 ,  1.051650e-03 ,  -1.324500e-03
DataValue ,  4.000000e+00 ,  1.035350e-03 ,  -1.086000e-03
DataValue ,  4.000000e+00 ,  1.050750e-03 ,  -1.306500e-03
DataValue ,  3.960000e+00 ,  1.025200e-03 ,  -1.373500e-03
DataValue ,  3.920000e+00 ,  1.065200e-03 ,  -1.162500e-03
DataValue ,  3.880000e+00 ,  9.982000e-04 ,  -1.361000e-03
DataValue ,  3.840000e+00 ,  1.014250e-03 ,  -1.219500e-03
DataValue ,  3.800000e+00 ,  1.032950e-03 ,  -1.322500e-03
DataValue ,  3.760000e+00 ,  1.032000e-03 ,  -1.163500e-03
DataValue ,  3.720000e+00 ,  1.056900e-03 ,  -1.296500e-03
DataValue ,  3.680000e+00 ,  1.061900e-03 ,  -1.318500e-03
DataValue ,  3.640000e+00 ,  1.039550e-03 ,  -1.469500e-03
DataValue ,  3.600000e+00 ,  1.037900e-03 ,  -1.309500e-03
DataValue ,  3.560000e+00 ,  1.036650e-03 ,  -1.317500e-03
DataValue ,  3.520000e+00 ,  1.025450e-03 ,  -1.035500e-03
DataValue ,  3.480000e+00 ,  1.041950e-03 ,  -1.462500e-03
DataValue ,  3.440000e+00 ,  1.062500e-03 ,  -1.344500e-03
DataValue ,  3.400000e+00 ,  1.066400e-03 ,  -1.028000e-03
DataValue ,  3.360000e+00 ,  1.062800e-03 ,  -1.288500e-03
DataValue ,  3.320000e+00 ,  1.064200e-03 ,  -1.467000e-03
DataValue ,  3.280000e+00 ,  1.034650e-03 ,  -1.096500e-03
DataValue ,  3.240000e+00 ,  1.041900e-03 ,  -1.463000e-03
DataValue ,  3.200000e+00 ,  1.015750e-03 ,  -1.392000e-03
DataValue ,  3.160000e+00 ,  1.043150e-03 ,  -1.381000e-03
DataValue ,  3.120000e+00 ,  1.016550e-03 ,  -1.247000e-03
DataValue ,  3.080000e+00 ,  1.047550e-03 ,  -1.287500e-03
DataValue ,  3.040000e+00 ,  1.047200e-03 ,  -1.353000e-03
DataValue ,  3.000000e+00 ,  1.022650e-03 ,  -1.211500e-03
DataValue ,  2.960000e+00 ,  1.037900e-03 ,  -1.402500e-03
DataValue ,  2.920000e+00 ,  1.002750e-03 ,  -1.206500e-03
DataValue ,  2.880000e+00 ,  1.062150e-03 ,  -1.400500e-03
DataValue ,  2.840000e+00 ,  1.039700e-03 ,  -1.060000e-03
DataValue ,  2.800000e+00 ,  9.998500e-04 ,  -1.422500e-03
DataValue ,  2.760000e+00 ,  1.052600e-03 ,  -1.189500e-03
DataValue ,  2.720000e+00 ,  1.058250e-03 ,  -1.198500e-03
DataValue ,  2.680000e+00 ,  1.015250e-03 ,  -1.405500e-03
DataValue ,  2.640000e+00 ,  1.067900e-03 ,  -1.089500e-03
DataValue ,  2.600000e+00 ,  1.012400e-03 ,  -1.298500e-03
DataValue ,  2.560000e+00 ,  1.071550e-03 ,  -1.276500e-03
DataValue ,  2.520000e+00 ,  1.069000e-03 ,  -1.047000e-03
DataValue ,  2.480000e+00 ,  1.006100e-03 ,  -1.473000e-03
DataValue ,  2.440000e+00 ,  1.014400e-03 ,  -1.145000e-03
DataValue ,  2.400000e+00 ,  1.073000e-03 ,  -1.501500e-03
DataValue ,  2.360000e+00 ,  1.033700e-03 ,  -6.447500e-05
DataValue ,  2.320000e+00 ,  5.291500e-05 ,  -5.285000e-05
DataValue ,  2.280000e+00 ,  4.626500e-05 ,  -4.642500e-05
DataValue ,  2.240000e+00 ,  4.130000e-05 ,  -4.139500e-05
DataValue ,  2.200000e+00 ,  3.731000e-05 ,  -3.726500e-05
DataValue ,  2.160000e+00 ,  3.406500e-05 ,  -3.407500e-05
DataValue ,  2.120000e+00 ,  3.128000e-05 ,  -3.129500e-05
DataValue ,  2.080000e+00 ,  2.886000e-05 ,  -2.888500e-05
DataValue ,  2.040000e+00 ,  2.670000e-05 ,  -2.673000e-05
DataValue ,  2.000000e+00 ,  2.484000e-05 ,  -2.481000e-05
DataValue ,  1.960000e+00 ,  2.308500e-05 ,  -2.311000e-05
DataValue ,  1.920000e+00 ,  2.156000e-05 ,  -2.157000e-05
DataValue ,  1.880000e+00 ,  2.018500e-05 ,  -2.016500e-05
DataValue ,  1.840000e+00 ,  1.887000e-05 ,  -1.890500e-05
DataValue ,  1.800000e+00 ,  1.770500e-05 ,  -1.769500e-05
DataValue ,  1.760000e+00 ,  1.659500e-05 ,  -1.660500e-05
DataValue ,  1.720000e+00 ,  1.558000e-05 ,  -1.558000e-05
DataValue ,  1.680000e+00 ,  1.464000e-05 ,  -1.464000e-05
DataValue ,  1.640000e+00 ,  1.374500e-05 ,  -1.377000e-05
DataValue ,  1.600000e+00 ,  1.296000e-05 ,  -1.293500e-05
DataValue ,  1.560000e+00 ,  1.217500e-05 ,  -1.217500e-05
DataValue ,  1.520000e+00 ,  1.145000e-05 ,  -1.145500e-05
DataValue ,  1.480000e+00 ,  1.079500e-05 ,  -1.079000e-05
DataValue ,  1.440000e+00 ,  1.015000e-05 ,  -1.014500e-05
DataValue ,  1.400000e+00 ,  9.532500e-06 ,  -9.523000e-06
DataValue ,  1.360000e+00 ,  8.958000e-06 ,  -8.968500e-06
DataValue ,  1.320000e+00 ,  8.441000e-06 ,  -8.434500e-06
DataValue ,  1.280000e+00 ,  7.936000e-06 ,  -7.932500e-06
DataValue ,  1.240000e+00 ,  7.460000e-06 ,  -7.454000e-06
DataValue ,  1.200000e+00 ,  7.007000e-06 ,  -6.998500e-06
DataValue ,  1.160000e+00 ,  6.570000e-06 ,  -6.570500e-06
DataValue ,  1.120000e+00 ,  6.159500e-06 ,  -6.163500e-06
DataValue ,  1.080000e+00 ,  5.780000e-06 ,  -5.781000e-06
DataValue ,  1.040000e+00 ,  5.413000e-06 ,  -5.413500e-06
DataValue ,  1.000000e+00 ,  5.064500e-06 ,  -5.068000e-06
DataValue ,  9.600000e-01 ,  4.734500e-06 ,  -4.736000e-06
DataValue ,  9.200000e-01 ,  4.412500e-06 ,  -4.412000e-06
DataValue ,  8.800000e-01 ,  4.111000e-06 ,  -4.111000e-06
DataValue ,  8.400000e-01 ,  3.820000e-06 ,  -3.822000e-06
DataValue ,  8.000000e-01 ,  3.549000e-06 ,  -3.549500e-06
DataValue ,  7.600000e-01 ,  3.290000e-06 ,  -3.286000e-06
DataValue ,  7.200000e-01 ,  3.041000e-06 ,  -3.040500e-06
DataValue ,  6.800000e-01 ,  2.804000e-06 ,  -2.803500e-06
DataValue ,  6.400000e-01 ,  2.575000e-06 ,  -2.574500e-06
DataValue ,  6.000000e-01 ,  2.358500e-06 ,  -2.356500e-06
DataValue ,  5.600000e-01 ,  2.150500e-06 ,  -2.152000e-06
DataValue ,  5.200000e-01 ,  1.955000e-06 ,  -1.955000e-06
DataValue ,  4.800000e-01 ,  1.766500e-06 ,  -1.768500e-06
DataValue ,  4.400000e-01 ,  1.586000e-06 ,  -1.586500e-06
DataValue ,  4.000000e-01 ,  1.416000e-06 ,  -1.414500e-06
DataValue ,  3.600000e-01 ,  1.249000e-06 ,  -1.249000e-06
DataValue ,  3.200000e-01 ,  1.091000e-06 ,  -1.090500e-06
DataValue ,  2.800000e-01 ,  9.391000e-07 ,  -9.381500e-07
DataValue ,  2.400000e-01 ,  7.922500e-07 ,  -7.924000e-07
DataValue ,  2.000000e-01 ,  6.514500e-07 ,  -6.511500e-07
DataValue ,  1.600000e-01 ,  5.152500e-07 ,  -5.146000e-07
DataValue ,  1.200000e-01 ,  3.828500e-07 ,  -3.826000e-07
DataValue ,  8.000000e-02 ,  2.530000e-07 ,  -2.529000e-07
DataValue ,  4.000000e-02 ,  1.259000e-07 ,  -1.258500e-07
DataValue ,  0.000000e+00 ,  2.820000e-11 ,  -2.945000e-11

File: old/SelectorIV/Selector-IV-sweep_20220609_18-52-34-296992_NbO2_120nm_DevX1Y7_DieX0Y0_98.csv
TestParameter ,Measurement.Type ,Selector-IV-sweep
TestParameter ,MainFrame
TestParameter ,Channel.Type ,SMU ,SMU
TestParameter ,Channel.Unit ,SMU2:MP ,SMU1:MP
TestParameter ,Channel.IName ,I1 ,I2
TestParameter ,Channel.VName ,V1 ,V2
TestParameter ,Channel.Mode ,V ,V
TestParameter ,Channel.Func ,VAR1 ,CONST
TestParameter ,Channel.Value ,- ,  0.000000
TestParameter ,Channel.Index , ,
TestParameter ,Channel.Time , ,
TestParameter ,Measurement.Port.SeriesResistance ,ON ,ON
TestParameter ,Measurement.Port.Filter ,0 ,0
TestParameter ,hold ,0.000000
TestParameter ,delay ,0.000000
TestParameter ,Measurement.Primary.Locus ,Double
TestParameter ,Measurement.Primary.Scale ,Linear
TestParameter ,Measurement.Primary.Start ,0.000000
TestParameter ,Measurement.Primary.Stop ,4.000000
TestParameter ,Measurement.Primary.Step ,101.000000
TestParameter ,Measurement.Primary.Compliance ,0.001
TestParameter ,Measurement.Primary.PowerCompliance ,0
TestParameter ,Measurement.Aborting.Condition ,CONTINUE  AT  ANY
TestParameter ,Measurement.PostOutput.Value ,  START
TestParameter ,Measurement.Bias.Source ,0.000000 ,0.000000
TestParameter ,Measurement.Bias.Compliance ,0.001000 ,0.010000
TestParameter ,Measurement.Unit ,SMU2:MP ,SMU1:MP
TestParameter ,Measurement.Adc ,HS  ADC ,HS  ADC
TestParameter ,Measurement.Measurement ,ERROR:  NOT  FOUND ,ERROR:  NOT  FOUND
TestParameter ,Measurement.RangingMode ,AUTO ,AUTO
TestParameter ,Measurement.RangeBoundary ,AUTO ,AUTO
TestParameter ,Timing.Hold ,  0.000000
TestParameter ,Timing.Delay ,  0.000000
TestParameter ,Timing.StepDelay ,
TestParameter ,Timing.StepSourceTriggerDelay ,
TestParameter ,Timing.StepMeasurementTriggerDelay ,
TestParameter ,Measurement.Adc.HighSpeed.Mode ,AUTO
TestParameter ,Measurement.Adc.HighSpeed.Coeff ,  1
TestParameter ,Measurement.Adc.HighResolution.AutoZero ,  ON
TestParameter ,Measurement.Adc.HighResolution.Mode ,AUTO
TestParameter ,Measurement.Adc.HighResolution.Coeff ,  6
Measurement ,Device ,NbO2_120nm
Measurement ,Time ,2022-06-09_18-43-06
Measurement ,  VlowMeas ,  0.5
Measurement ,  VlowMeasReal ,  0.52
Measurement ,  Repetition ,  98
Measurement ,  Rhigh ,  3.832703e+03
Measurement ,  Rlow1 ,  2.825319e+05
Measurement ,  Rlow2 ,  2.797203e+05
Measurement ,  Vth1 ,  2
Measurement ,  Vth2 ,  2
DataName ,  V1 ,  I1 ,  R1 ,  I2
Units ,  V ,  A ,  ohm ,  A
Dimension ,  202 ,  202 ,  202 ,  202
DataValue ,  0.000000e+00 ,  3.545000e-11 ,  -3.500000e-11
DataValue ,  4.000000e-02 ,  1.184000e-07 ,  -1.185500e-07
DataValue ,  8.000000e-02 ,  2.376000e-07 ,  -2.379000e-07
DataValue ,  1.200000e-01 ,  3.592000e-07 ,  -3.592500e-07
DataValue ,  1.600000e-01 ,  4.834000e-07 ,  -4.834500e-07
DataValue ,  2.000000e-01 ,  6.118000e-07 ,  -6.117000e-07
DataValue ,  2.400000e-01 ,  7.450500e-07 ,  -7.442500e-07
DataValue ,  2.800000e-01 ,  8.813500e-07 ,  -8.814500e-07
DataValue ,  3.200000e-01 ,  1.025500e-06 ,  -1.024700e-06
DataValue ,  3.600000e-01 ,  1.174500e-06 ,  -1.173500e-06
DataValue ,  4.000000e-01 ,  1.330500e-06 ,  -1.330500e-06
DataValue ,  4.400000e-01 ,  1.493500e-06 ,  -1.493500e-06
DataValue ,  4.800000e-01 ,  1.662500e-06 ,  -1.664000e-06
DataValue ,  5.200000e-01 ,  1.840500e-06 ,  -1.840500e-06
DataValue ,  5.600000e-01 ,  2.027000e-06 ,  -2.025000e-06
DataValue ,  6.000000e-01 ,  2.222000e-06 ,  -2.221500e-06
DataValue ,  6.400000e-01 ,  2.427000e-06 ,  -2.426000e-06
DataValue ,  6.800000e-01 ,  2.641500e-06 ,  -2.641500e-06
DataValue ,  7.200000e-01 ,  2.864000e-06 ,  -2.862000e-06
DataValue ,  7.600000e-01 ,  3.097500e-06 ,  -3.097000e-06
DataValue ,  8.000000e-01 ,  3.344000e-06 ,  -3.339500e-06
DataValue ,  8.400000e-01 ,  3.601500e-06 ,  -3.600500e-06
DataValue ,  8.800000e-01 ,  3.870000e-06 ,  -3.869000e-06
DataValue ,  9.200000e-01 ,  4.150500e-06 ,  -4.150500e-06
DataValue ,  9.600000e-01 ,  4.447500e-06 ,  -4.448500e-06
DataValue ,  1.000000e+00 ,  4.767000e-06 ,  -4.767500e-06
DataValue ,  1.040000e+00 ,  5.094500e-06 ,  -5.098500e-06
DataValue ,  1.080000e+00 ,  5.440000e-06 ,  -5.448000e-06
DataValue ,  1.120000e+00 ,  5.807000e-06 ,  -5.808000e-06
DataValue ,  1.160000e+00 ,  6.188000e-06 ,  -6.188500e-06
DataValue ,  1.200000e+00 ,  6.594000e-06 ,  -6.590000e-06
DataValue ,  1.240000e+00 ,  7.016000e-06 ,  -7.021000e-06
DataValue ,  1.280000e+00 ,  7.465000e-06 ,  -7.463500e-06
DataValue ,  1.320000e+00 ,  7.943500e-06 ,  -7.942000e-06
DataValue ,  1.360000e+00 ,  8.440000e-06 ,  -8.433500e-06
DataValue ,  1.400000e+00 ,  8.965500e-06 ,  -8.962500e-06
DataValue ,  1.440000e+00 ,  9.519000e-06 ,  -9.506500e-06
DataValue ,  1.480000e+00 ,  1.011750e-05 ,  -1.011550e-05
DataValue ,  1.520000e+00 ,  1.074600e-05 ,  -1.074350e-05
DataValue ,  1.560000e+00 ,  1.141500e-05 ,  -1.140500e-05
DataValue ,  1.600000e+00 ,  1.213000e-05 ,  -1.212500e-05
DataValue ,  1.640000e+00 ,  1.289000e-05 ,  -1.289000e-05
DataValue ,  1.680000e+00 ,  1.368000e-05 ,  -1.367500e-05
DataValue ,  1.720000e+00 ,  1.455000e-05 ,  -1.454500e-05
DataValue ,  1.760000e+00 ,  1.548500e-05 ,  -1.546000e-05
DataValue ,  1.800000e+00 ,  1.649000e-05 ,  -1.648000e-05
DataValue ,  1.840000e+00 ,  1.755000e-05 ,  -1.756000e-05
DataValue ,  1.880000e+00 ,  1.872000e-05 ,  -1.871000e-05
DataValue ,  1.920000e+00 ,  2.003500e-05 ,  -2.000000e-05
DataValue ,  1.960000e+00 ,  2.144500e-05 ,  -2.144500e-05
DataValue ,  2.000000e+00 ,  2.295500e-05 ,  -2.295500e-05
DataValue ,  2.040000e+00 ,  2.464000e-05 ,  -2.462500e-05
DataValue ,  2.080000e+00 ,  2.654500e-05 ,  -2.651000e-05
DataValue ,  2.120000e+00 ,  2.865000e-05 ,  -2.863500e-05
DataValue ,  2.160000e+00 ,  3.110500e-05 ,  -3.113000e-05
DataValue ,  2.200000e+00 ,  3.389500e-05 ,  -3.392000e-05
DataValue ,  2.240000e+00 ,  3.719500e-05 ,  -3.727000e-05
DataValue ,  2.280000e+00 ,  4.121000e-05 ,  -4.123500e-05
DataValue ,  2.320000e+00 ,  4.643000e-05 ,  -4.642000e-05
DataValue ,  2.360000e+00 ,  5.363500e-05 ,  -5.350500e-05
DataValue ,  2.400000e+00 ,  6.655500e-05 ,  -6.757500e-05
DataValue ,  2.440000e+00 ,  1.048800e-03 ,  -1.408000e-03
DataValue ,  2.480000e+00 ,  9.844000e-04 ,  -9.280000e-04
DataValue ,  2.520000e+00 ,  1.074150e-03 ,  -1.487500e-03
DataValue ,  2.560000e+00 ,  1.008350e-03 ,  -1.500500e-03
DataValue ,  2.600000e+00 ,  1.036100e-03 ,  -1.068500e-03
DataValue ,  2.640000e+00 ,  9.810000e-04 ,  -1.190000e-03
DataValue ,  2.680000e+00 ,  1.012200e-03 ,  -1.664500e-03
DataValue ,  2.720000e+00 ,  1.008350e-03 ,  -1.648500e-03
DataValue ,  2.760000e+00 ,  1.049300e-03 ,  -1.532000e-03
DataValue ,  2.800000e+00 ,  1.008400e-03 ,  -1.638500e-03
DataValue ,  2.840000e+00 ,  1.071100e-03 ,  -1.541000e-03
DataValue ,  2.880000e+00 ,  1.030600e-03 ,  -9.270000e-04
DataValue ,  2.920000e+00 ,  1.078100e-03 ,  -1.559000e-03
DataValue ,  2.960000e+00 ,  1.076700e-03 ,  -3.495000e-04
DataValue ,  3.000000e+00 ,  9.887000e-04 ,  -1.160000e-03
DataValue ,  3.040000e+00 ,  1.038550e-03 ,  -1.139500e-03
DataValue ,  3.080000e+00 ,  1.057400e-03 ,  -1.214500e-03
DataValue ,  3.120000e+00 ,  9.928000e-04 ,  -1.643500e-03
DataValue ,  3.160000e+00 ,  9.873000e-04 ,  -1.496500e-03
DataValue ,  3.200000e+00 ,  1.052300e-03 ,  -1.832000e-03
DataValue ,  3.240000e+00 ,  9.883500e-04 ,  -1.576500e-03
DataValue ,  3.280000e+00 ,  1.013200e-03 ,  -8.330000e-04
DataValue ,  3.320000e+00 ,  1.001950e-03 ,  -1.556000e-03
DataValue ,  3.360000e+00 ,  1.070550e-03 ,  -1.537500e-03
DataValue ,  3.400000e+00 ,  1.032000e-03 ,  -1.556000e-03
DataValue ,  3.440000e+00 ,  1.030450e-03 ,  -1.637000e-03
DataValue ,  3.480000e+00 ,  1.043800e-03 ,  -1.085500e-03
DataValue ,  3.520000e+00 ,  1.074600e-03 ,  -1.115000e-03
DataValue ,  3.560000e+00 ,  1.072900e-03 ,  -1.492500e-03
DataValue ,  3.600000e+00 ,  1.033900e-03 ,  -1.161500e-03
DataValue ,  3.640000e+00 ,  9.883000e-04 ,  -1.553000e-03
DataValue ,  3.680000e+00 ,  9.890000e-04 ,  -1.561000e-03
DataValue ,  3.720000e+00 ,  9.889500e-04 ,  -1.700000e-03
DataValue ,  3.760000e+00 ,  1.033250e-03 ,  -1.022500e-03
DataValue ,  3.800000e+00 ,  1.034250e-03 ,  -1.089500e-03
DataValue ,  3.840000e+00 ,  1.071150e-03 ,  -1.289500e-03
DataValue ,  3.880000e+00 ,  1.075300e-03 ,  -9.490000e-04
DataValue ,  3.920000e+00 ,  1.003300e-03 ,  -1.854000e-03
DataValue ,  3.960000e+00 ,  1.061400e-03 ,  -9.980000e-04
DataValue ,  4.000000e+00 ,  1.010150e-03 ,  -1.489500e-03
DataValue ,  4.000000e+00 ,  1.043650e-03 ,  -9.320000e-04
DataValue ,  3.960000e+00 ,  1.057300e-03 ,  -8.095000e-04
DataValue ,  3.920000e+00 ,  1.019350e-03 ,  -1.436000e-03
DataValue ,  3.880000e+00 ,  1.070600e-03 ,  -1.440500e-03
DataValue ,  3.840000e+00 ,  1.020100e-03 ,  -1.146500e-03
DataValue ,  3.800000e+00 ,  1.034050e-03 ,  -1.458500e-03
DataValue ,  3.760000e+00 ,  1.003600e-03 ,  -1.442000e-03
DataValue ,  3.720000e+00 ,  1.045750e-03 ,  -1.156500e-03
DataValue ,  3.680000e+00 ,  1.027300e-03 ,  -1.137500e-03
DataValue ,  3.640000e+00 ,  1.073100e-03 ,  -9.540000e-04
DataValue ,  3.600000e+00 ,  1.067450e-03 ,  -1.347500e-03
DataValue ,  3.560000e+00 ,  1.081600e-03 ,  -1.510500e-03
DataValue ,  3.520000e+00 ,  9.932500e-04 ,  -1.595500e-03
DataValue ,  3.480000e+00 ,  1.043900e-03 ,  -1.402500e-03
DataValue ,  3.440000e+00 ,  1.035100e-03 ,  -1.524000e-03
DataValue ,  3.400000e+00 ,  1.078450e-03 ,  -1.015500e-03
DataValue ,  3.360000e+00 ,  1.076200e-03 ,  -1.014500e-03
DataValue ,  3.320000e+00 ,  1.025900e-03 ,  -1.447500e-03
DataValue ,  3.280000e+00 ,  1.036550e-03 ,  -1.169000e-03
DataValue ,  3.240000e+00 ,  1.067150e-03 ,  -9.320000e-04
DataValue ,  3.200000e+00 ,  1.023150e-03 ,  -1.272000e-03
DataValue ,  3.160000e+00 ,  1.027450e-03 ,  -1.687000e-03
DataValue ,  3.120000e+00 ,  1.064750e-03 ,  -1.452500e-03
DataValue ,  3.080000e+00 ,  1.075400e-03 ,  -1.550000e-03
DataValue ,  3.040000e+00 ,  1.041850e-03 ,  -1.001000e-03
DataValue ,  3.000000e+00 ,  1.081950e-03 ,  -1.898000e-03
DataValue ,  2.960000e+00 ,  1.005750e-03 ,  -1.639000e-03
DataValue ,  2.920000e+00 ,  1.013000e-03 ,  -8.965000e-04
DataValue ,  2.880000e+00 ,  1.087050e-03 ,  -1.565000e-03
DataValue ,  2.840000e+00 ,  9.807500e-04 ,  -1.393000e-03
DataValue ,  2.800000e+00 ,  1.083900e-03 ,  -1.501000e-03
DataValue ,  2.760000e+00 ,  1.038650e-03 ,  -1.438000e-03
DataValue ,  2.720000e+00 ,  1.035400e-03 ,  -1.529500e-03
DataValue ,  2.680000e+00 ,  1.084750e-03 ,  -1.746500e-03
DataValue ,  2.640000e+00 ,  1.022950e-03 ,  -1.186000e-03
DataValue ,  2.600000e+00 ,  1.032950e-03 ,  -8.450000e-04
DataValue ,  2.560000e+00 ,  1.012550e-03 ,  -1.568000e-03
DataValue ,  2.520000e+00 ,  9.922000e-04 ,  -1.556000e-03
DataValue ,  2.480000e+00 ,  1.035400e-03 ,  -9.665000e-04
DataValue ,  2.440000e+00 ,  1.081900e-03 ,  -1.357500e-03
DataValue ,  2.400000e+00 ,  9.981000e-04 ,  -1.406500e-03
DataValue ,  2.360000e+00 ,  1.092800e-03 ,  -5.406000e-05
DataValue ,  2.320000e+00 ,  4.721000e-05 ,  -4.727500e-05
DataValue ,  2.280000e+00 ,  4.190500e-05 ,  -4.194000e-05
DataValue ,  2.240000e+00 ,  3.775500e-05 ,  -3.781000e-05
DataValue ,  2.200000e+00 ,  3.438000e-05 ,  -3.441500e-05
DataValue ,  2.160000e+00 ,  3.156500e-05 ,  -3.155000e-05
DataValue ,  2.120000e+00 ,  2.910000e-05 ,  -2.908000e-05
DataValue ,  2.080000e+00 ,  2.691000e-05 ,  -2.695500e-05
DataValue ,  2.040000e+00 ,  2.499000e-05 ,  -2.502500e-05
DataValue ,  2.000000e+00 ,  2.335500e-05 ,  -2.334000e-05
DataValue ,  1.960000e+00 ,  2.178000e-05 ,  -2.176500e-05
DataValue ,  1.920000e+00 ,  2.034500e-05 ,  -2.032000e-05
DataValue ,  1.880000e+00 ,  1.904000e-05 ,  -1.904500e-05
DataValue ,  1.840000e+00 ,  1.784500e-05 ,  -1.784500e-05
DataValue ,  1.800000e+00 ,  1.673500e-05 ,  -1.674500e-05
DataValue ,  1.760000e+00 ,  1.571500e-05 ,  -1.573000e-05
DataValue ,  1.720000e+00 ,  1.477500e-05 ,  -1.476500e-05
DataValue ,  1.680000e+00 ,  1.390000e-05 ,  -1.391000e-05
DataValue ,  1.640000e+00 ,  1.308500e-05 ,  -1.308000e-05
DataValue ,  1.600000e+00 ,  1.229500e-05 ,  -1.230000e-05
DataValue ,  1.560000e+00 ,  1.157500e-05 ,  -1.157500e-05
DataValue ,  1.520000e+00 ,  1.089500e-05 ,  -1.089500e-05
DataValue ,  1.480000e+00 ,  1.025000e-05 ,  -1.024500e-05
DataValue ,  1.440000e+00 ,  9.650000e-06 ,  -9.655500e-06
DataValue ,  1.400000e+00 ,  9.072500e-06 ,  -9.080500e-06
DataValue ,  1.360000e+00 ,  8.542000e-06 ,  -8.543500e-06
DataValue ,  1.320000e+00 ,  8.044000e-06 ,  -8.040000e-06
DataValue ,  1.280000e+00 ,  7.557000e-06 ,  -7.559500e-06
DataValue ,  1.240000e+00 ,  7.102000e-06 ,  -7.102000e-06
DataValue ,  1.200000e+00 ,  6.676500e-06 ,  -6.677500e-06
DataValue ,  1.160000e+00 ,  6.265500e-06 ,  -6.265500e-06
DataValue ,  1.120000e+00 ,  5.884500e-06 ,  -5.882000e-06
DataValue ,  1.080000e+00 ,  5.514000e-06 ,  -5.512000e-06
DataValue ,  1.040000e+00 ,  5.162500e-06 ,  -5.160500e-06
DataValue ,  1.000000e+00 ,  4.829500e-06 ,  -4.828500e-06
DataValue ,  9.600000e-01 ,  4.513000e-06 ,  -4.510500e-06
DataValue ,  9.200000e-01 ,  4.210000e-06 ,  -4.204000e-06
DataValue ,  8.800000e-01 ,  3.919000e-06 ,  -3.920000e-06
DataValue ,  8.400000e-01 ,  3.644000e-06 ,  -3.644000e-06
DataValue ,  8.000000e-01 ,  3.383500e-06 ,  -3.386000e-06
DataValue ,  7.600000e-01 ,  3.136000e-06 ,  -3.136000e-06
DataValue ,  7.200000e-01 ,  2.900000e-06 ,  -2.898500e-06
DataValue ,  6.800000e-01 ,  2.672500e-06 ,  -2.669500e-06
DataValue ,  6.400000e-01 ,  2.452500e-06 ,  -2.453500e-06
DataValue ,  6.000000e-01 ,  2.249500e-06 ,  -2.247500e-06
DataValue ,  5.600000e-01 ,  2.049500e-06 ,  -2.049500e-06
DataValue ,  5.200000e-01 ,  1.859000e-06 ,  -1.858000e-06
DataValue ,  4.800000e-01 ,  1.682000e-06 ,  -1.679500e-06
DataValue ,  4.400000e-01 ,  1.509000e-06 ,  -1.507000e-06
DataValue ,  4.000000e-01 ,  1.343000e-06 ,  -1.343500e-06
DataValue ,  3.600000e-01 ,  1.184500e-06 ,  -1.183500e-06
DataValue ,  3.200000e-01 ,  1.033500e-06 ,  -1.033500e-06
DataValue ,  2.800000e-01 ,  8.884500e-07 ,  -8.885000e-07
DataValue ,  2.400000e-01 ,  7.498000e-07 ,  -7.505000e-07
DataValue ,  2.000000e-01 ,  6.169500e-07 ,  -6.165000e-07
DataValue ,  1.600000e-01 ,  4.875500e-07 ,  -4.873500e-07
DataValue ,  1.200000e-01 ,  3.627500e-07 ,  -3.624500e-07
DataValue ,  8.000000e-02 ,  2.403000e-07 ,  -2.397500e-07
DataValue ,  4.000000e-02 ,  1.195000e-07 ,  -1.195500e-07
DataValue ,  0.000000e+00 ,  4.430000e-11 ,  -5.600000e-11

File: old/SelectorIV/Selector-IV-sweep_20220609_18-55-30-188052_NbO2_120nm_DevX1Y7_DieX0Y0_37.csv
TestParameter ,Measurement.Type ,Selector-IV-sweep
TestParameter ,MainFrame
TestParameter ,Channel.Type ,SMU ,SMU
TestParameter ,Channel.Unit ,SMU2:MP ,SMU1:MP
TestParameter ,Channel.IName ,I1 ,I2
TestParameter ,Channel.VName ,V1 ,V2
TestParameter ,Channel.Mode ,V ,V
TestParameter ,Channel.Func ,VAR1 ,CONST
TestParameter ,Channel.Value ,- ,  0.000000
TestParameter ,Channel.Index , ,
TestParameter ,Channel.Time , ,
TestParameter ,Measurement.Port.SeriesResistance ,ON ,ON
TestParameter ,Measurement.Port.Filter ,0 ,0
TestParameter ,hold ,0.000000
TestParameter ,delay ,0.000000
TestParameter ,Measurement.Primary.Locus ,Double
TestParameter ,Measurement.Primary.Scale ,Linear
TestParameter ,Measurement.Primary.Start ,0.000000
TestParameter ,Measurement.Primary.Stop ,-4.000000
TestParameter ,Measurement.Primary.Step ,101.000000
TestParameter ,Measurement.Primary.Compliance ,0.001
TestParameter ,Measurement.Primary.PowerCompliance ,0
TestParameter ,Measurement.Aborting.Condition ,CONTINUE  AT  ANY
TestParameter ,Measurement.PostOutput.Value ,  START
TestParameter ,Measurement.Bias.Source ,0.000000 ,0.000000
TestParameter ,Measurement.Bias.Compliance ,0.001000 ,0.010000
TestParameter ,Measurement.Unit ,SMU2:MP ,SMU1:MP
TestParameter ,Measurement.Adc ,HS  ADC ,HS  ADC
TestParameter ,Measurement.Measurement ,ERROR:  NOT  FOUND ,ERROR:  NOT  FOUND
TestParameter ,Measurement.RangingMode ,AUTO ,AUTO
TestParameter ,Measurement.RangeBoundary ,AUTO ,AUTO
TestParameter ,Timing.Hold ,  0.000000
TestParameter ,Timing.Delay ,  0.000000
TestParameter ,Timing.StepDelay ,
TestParameter ,Timing.StepSourceTriggerDelay ,
TestParameter ,Timing.StepMeasurementTriggerDelay ,
TestParameter ,Measurement.Adc.HighSpeed.Mode ,AUTO
TestParameter ,Measurement.Adc.HighSpeed.Coeff ,  1
TestParameter ,Measurement.Adc.HighResolution.AutoZero ,  ON
TestParameter ,Measurement.Adc.HighResolution.Mode ,AUTO
TestParameter ,Measurement.Adc.HighResolution.Coeff ,  6
Measurement ,Device ,NbO2_120nm
Measurement ,Time ,2022-06-09_18-43-06
Measurement ,  VlowMeas ,  -0.5
Measurement ,  VlowMeasReal ,  0.0
Measurement ,  Repetition ,  37
Measurement ,  Rhigh ,  4.074150e+03
Measurement ,  Rlow1 ,  0.000000e+00
Measurement ,  Rlow2 ,  0.000000e+00
Measurement ,  Vth1 ,  -2
Measurement ,  Vth2 ,  -2
DataName ,  V1 ,  I1 ,  R1 ,  I2
Units ,  V ,  A ,  ohm ,  A
Dimension ,  202 ,  202 ,  202 ,  202
DataValue ,  0.000000e+00 ,  1.225000e-11 ,  -2.005000e-11
DataValue ,  -4.000000e-02 ,  -1.122000e-07 ,  1.122500e-07
DataValue ,  -8.000000e-02 ,  -2.260000e-07 ,  2.255500e-07
DataValue ,  -1.200000e-01 ,  -3.423000e-07 ,  3.424000e-07
DataValue ,  -1.600000e-01 ,  -4.615000e-07 ,  4.622000e-07
DataValue ,  -2.000000e-01 ,  -5.864500e-07 ,  5.853500e-07
DataValue ,  -2.400000e-01 ,  -7.160000e-07 ,  7.160500e-07
DataValue ,  -2.800000e-01 ,  -8.512500e-07 ,  8.500000e-07
DataValue ,  -3.200000e-01 ,  -9.922000e-07 ,  9.916000e-07
DataValue ,  -3.600000e-01 ,  -1.140100e-06 ,  1.140800e-06
DataValue ,  -4.000000e-01 ,  -1.295000e-06 ,  1.295500e-06
DataValue ,  -4.400000e-01 ,  -1.457500e-06 ,  1.458000e-06
DataValue ,  -4.800000e-01 ,  -1.628500e-06 ,  1.630500e-06
DataValue ,  -5.200000e-01 ,  -1.810000e-06 ,  1.809500e-06
DataValue ,  -5.600000e-01 ,  -1.999500e-06 ,  1.999500e-06
DataValue ,  -6.000000e-01 ,  -2.200000e-06 ,  2.199500e-06
DataValue ,  -6.400000e-01 ,  -2.409000e-06 ,  2.406500e-06
DataValue ,  -6.800000e-01 ,  -2.630000e-06 ,  2.629500e-06
DataValue ,  -7.200000e-01 ,  -2.863000e-06 ,  2.865500e-06
DataValue ,  -7.600000e-01 ,  -3.109500e-06 ,  3.109500e-06
DataValue ,  -8.000000e-01 ,  -3.365000e-06 ,  3.364000e-06
DataValue ,  -8.400000e-01 ,  -3.636000e-06 ,  3.638500e-06
DataValue ,  -8.800000e-01 ,  -3.926000e-06 ,  3.925000e-06
DataValue ,  -9.200000e-01 ,  -4.225000e-06 ,  4.226500e-06
DataValue ,  -9.600000e-01 ,  -4.542000e-06 ,  4.543500e-06
DataValue ,  -1.000000e+00 ,  -4.882500e-06 ,  4.879000e-06
DataValue ,  -1.040000e+00 ,  -5.230500e-06 ,  5.232500e-06
DataValue ,  -1.080000e+00 ,  -5.613000e-06 ,  5.616500e-06
DataValue ,  -1.120000e+00 ,  -6.018000e-06 ,  6.018000e-06
DataValue ,  -1.160000e+00 ,  -6.440500e-06 ,  6.444000e-06
DataValue ,  -1.200000e+00 ,  -6.892500e-06 ,  6.897000e-06
DataValue ,  -1.240000e+00 ,  -7.374500e-06 ,  7.374000e-06
DataValue ,  -1.280000e+00 ,  -7.878500e-06 ,  7.880000e-06
DataValue ,  -1.320000e+00 ,  -8.424000e-06 ,  8.429500e-06
DataValue ,  -1.360000e+00 ,  -8.992500e-06 ,  9.005500e-06
DataValue ,  -1.400000e+00 ,  -9.608000e-06 ,  9.606500e-06
DataValue ,  -1.440000e+00 ,  -1.027200e-05 ,  1.027100e-05
DataValue ,  -1.480000e+00 ,  -1.096050e-05 ,  1.097300e-05
DataValue ,  -1.520000e+00 ,  -1.169500e-05 ,  1.174000e-05
DataValue ,  -1.560000e+00 ,  -1.251000e-05 ,  1.252000e-05
DataValue ,  -1.600000e+00 ,  -1.336500e-05 ,  1.337500e-05
DataValue ,  -1.640000e+00 ,  -1.432500e-05 ,  1.433500e-05
DataValue ,  -1.680000e+00 ,  -1.532000e-05 ,  1.533000e-05
DataValue ,  -1.720000e+00 ,  -1.645000e-05 ,  1.642500e-05
DataValue ,  -1.760000e+00 ,  -1.760500e-05 ,  1.756000e-05
DataValue ,  -1.800000e+00 ,  -1.891500e-05 ,  1.895000e-05
DataValue ,  -1.840000e+00 ,  -2.027500e-05 ,  2.033500e-05
DataValue ,  -1.880000e+00 ,  -2.189000e-05 ,  2.196000e-05
DataValue ,  -1.920000e+00 ,  -2.376000e-05 ,  2.379000e-05
DataValue ,  -1.960000e+00 ,  -2.581500e-05 ,  2.586000e-05
DataValue ,  -2.000000e+00 ,  -2.814000e-05 ,  2.821500e-05
DataValue ,  -2.040000e+00 ,  -3.077000e-05 ,  3.081500e-05
DataValue ,  -2.080000e+00 ,  -3.413000e-05 ,  3.433000e-05
DataValue ,  -2.120000e+00 ,  -3.838000e-05 ,  3.831000e-05
DataValue ,  -2.160000e+00 ,  -4.364500e-05 ,  4.399500e-05
DataValue ,  -2.200000e+00 ,  -9.890500e-04 ,  1.492500e-03
DataValue ,  -2.240000e+00 ,  -9.573500e-04 ,  1.307500e-03
DataValue ,  -2.280000e+00 ,  -1.015300e-03 ,  1.432500e-03
DataValue ,  -2.320000e+00 ,  -1.002850e-03 ,  1.490000e-03
DataValue ,  -2.360000e+00 ,  -9.867000e-04 ,  1.456500e-03
DataValue ,  -2.400000e+00 ,  -9.875000e-04 ,  1.634500e-03
DataValue ,  -2.440000e+00 ,  -1.006600e-03 ,  1.522500e-03
DataValue ,  -2.480000e+00 ,  -9.945500e-04 ,  1.378500e-03
DataValue ,  -2.520000e+00 ,  -9.971500e-04 ,  1.421000e-03
DataValue ,  -2.560000e+00 ,  -1.029150e-03 ,  1.511000e-03
DataValue ,  -2.600000e+00 ,  -1.008250e-03 ,  1.339000e-03
DataValue ,  -2.640000e+00 ,  -9.924000e-04 ,  1.412000e-03
DataValue ,  -2.680000e+00 ,  -9.518500e-04 ,  1.416500e-03
DataValue ,  -2.720000e+00 ,  -9.307500e-04 ,  1.318000e-03
DataValue ,  -2.760000e+00 ,  -9.826500e-04 ,  1.457500e-03
DataValue ,  -2.800000e+00 ,  -9.984500e-04 ,  1.336000e-03
DataValue ,  -2.840000e+00 ,  -9.648000e-04 ,  1.553000e-03
DataValue ,  -2.880000e+00 ,  -1.004650e-03 ,  1.531500e-03
DataValue ,  -2.920000e+00 ,  -9.791500e-04 ,  1.431500e-03
DataValue ,  -2.960000e+00 ,  -9.722500e-04 ,  1.493500e-03
DataValue ,  -3.000000e+00 ,  -9.985500e-04 ,  1.448500e-03
DataValue ,  -3.040000e+00 ,  -1.012600e-03 ,  1.509500e-03
DataValue ,  -3.080000e+00 ,  -1.014950e-03 ,  1.424500e-03
DataValue ,  -3.120000e+00 ,  -9.483000e-04 ,  1.492500e-03
DataValue ,  -3.160000e+00 ,  -9.410500e-04 ,  1.399500e-03
DataValue ,  -3.200000e+00 ,  -9.403000e-04 ,  1.504000e-03
DataValue ,  -3.240000e+00 ,  -1.001000e-03 ,  1.442000e-03
DataValue ,  -3.280000e+00 ,  -9.944000e-04 ,  1.497000e-03
DataValue ,  -3.320000e+00 ,  -9.655000e-04 ,  1.469500e-03
DataValue ,  -3.360000e+00 ,  -9.560000e-04 ,  1.405000e-03
DataValue ,  -3.400000e+00 ,  -9.837000e-04 ,  1.519500e-03
DataValue ,  -3.440000e+00 ,  -1.000450e-03 ,  1.390000e-03
DataValue ,  -3.480000e+00 ,  -1.000600e-03 ,  1.570000e-03
DataValue ,  -3.520000e+00 ,  -9.913500e-04 ,  1.485000e-03
DataValue ,  -3.560000e+00 ,  -9.752500e-04 ,  1.420500e-03
DataValue ,  -3.600000e+00 ,  -9.833500e-04 ,  1.391000e-03
DataValue ,  -3.640000e+00 ,  -1.001050e-03 ,  1.263500e-03
DataValue ,  -3.680000e+00 ,  -9.857500e-04 ,  1.593000e-03
DataValue ,  -3.720000e+00 ,  -1.017900e-03 ,  1.477500e-03
DataValue ,  -3.760000e+00 ,  -1.004500e-03 ,  1.332500e-03
DataValue ,  -3.800000e+00 ,  -1.019950e-03 ,  1.474500e-03
DataValue ,  -3.840000e+00 ,  -9.799500e-04 ,  1.482000e-03
DataValue ,  -3.880000e+00 ,  -9.814500e-04 ,  1.420000e-03
DataValue ,  -3.920000e+00 ,  -9.741000e-04 ,  1.433000e-03
DataValue ,  -3.960000e+00 ,  -9.912500e-04 ,  1.421500e-03
DataValue ,  -4.000000e+00 ,  -9.600000e-04 ,  1.467500e-03
DataValue ,  -4.000000e+00 ,  -9.818000e-04 ,  1.587000e-03
DataValue ,  -3.960000e+00 ,  -1.010000e-03 ,  1.546500e-03
DataValue ,  -3.920000e+00 ,  -9.898000e-04 ,  1.382000e-03
DataValue ,  -3.880000e+00 ,  -9.901000e-04 ,  1.424500e-03
DataValue ,  -3.840000e+00 ,  -1.000300e-03 ,  1.437500e-03
DataValue ,  -3.800000e+00 ,  -1.002100e-03 ,  1.451000e-03
DataValue ,  -3.760000e+00 ,  -9.877500e-04 ,  1.442000e-03
DataValue ,  -3.720000e+00 ,  -9.757500e-04 ,  1.487000e-03
DataValue ,  -3.680000e+00 ,  -9.775000e-04 ,  1.394500e-03
DataValue ,  -3.640000e+00 ,  -9.871000e-04 ,  1.395500e-03
DataValue ,  -3.600000e+00 ,  -9.883500e-04 ,  1.499500e-03
DataValue ,  -3.560000e+00 ,  -9.797000e-04 ,  1.388500e-03
DataValue ,  -3.520000e+00 ,  -9.916500e-04 ,  1.444500e-03
DataValue ,  -3.480000e+00 ,  -1.007000e-03 ,  1.452500e-03
DataValue ,  -3.440000e+00 ,  -9.934000e-04 ,  1.334500e-03
DataValue ,  -3.400000e+00 ,  -1.006000e-03 ,  1.412000e-03
DataValue ,  -3.360000e+00 ,  -9.888000e-04 ,  1.468500e-03
DataValue ,  -3.320000e+00 ,  -9.663500e-04 ,  1.425000e-03
DataValue ,  -3.280000e+00 ,  -9.930000e-04 ,  1.396500e-03
DataValue ,  -3.240000e+00 ,  -9.715000e-04 ,  1.417000e-03
DataValue ,  -3.200000e+00 ,  -9.950500e-04 ,  1.486500e-03
DataValue ,  -3.160000e+00 ,  -9.815500e-04 ,  1.569500e-03
DataValue ,  -3.120000e+00 ,  -9.963500e-04 ,  1.435500e-03
DataValue ,  -3.080000e+00 ,  -9.741500e-04 ,  1.332500e-03
DataValue ,  -3.040000e+00 ,  -9.917500e-04 ,  1.433000e-03
DataValue ,  -3.000000e+00 ,  -9.648500e-04 ,  1.537000e-03
DataValue ,  -2.960000e+00 ,  -9.772000e-04 ,  1.409500e-03
DataValue ,  -2.920000e+00 ,  -9.943500e-04 ,  1.460500e-03
DataValue ,  -2.880000e+00 ,  -9.552000e-04 ,  1.443500e-03
DataValue ,  -2.840000e+00 ,  -9.757500e-04 ,  1.424500e-03
DataValue ,  -2.800000e+00 ,  -1.010450e-03 ,  1.434500e-03
DataValue ,  -2.760000e+00 ,  -9.805000e-04 ,  1.465500e-03
DataValue ,  -2.720000e+00 ,  -9.892500e-04 ,  1.329500e-03
DataValue ,  -2.680000e+00 ,  -9.946000e-04 ,  1.438500e-03
DataValue ,  -2.640000e+00 ,  -9.872000e-04 ,  1.461500e-03
DataValue ,  -2.600000e+00 ,  -9.846000e-04 ,  1.447000e-03
DataValue ,  -2.560000e+00 ,  -1.003300e-03 ,  1.471500e-03
DataValue ,  -2.520000e+00 ,  -9.742500e-04 ,  1.431000e-03
DataValue ,  -2.480000e+00 ,  -9.990500e-04 ,  1.385500e-03
DataValue ,  -2.440000e+00 ,  -1.026450e-03 ,  1.328000e-03
DataValue ,  -2.400000e+00 ,  -9.691000e-04 ,  1.374500e-03
DataValue ,  -2.360000e+00 ,  -9.898500e-04 ,  1.412000e-03
DataValue ,  -2.320000e+00 ,  -9.857000e-04 ,  1.451000e-03
DataValue ,  -2.280000e+00 ,  -9.892500e-04 ,  1.560000e-03
DataValue ,  -2.240000e+00 ,  -9.443500e-04 ,  1.438000e-03
DataValue ,  -2.200000e+00 ,  -9.849000e-04 ,  1.556000e-03
DataValue ,  -2.160000e+00 ,  -9.646500e-04 ,  1.417000e-03
DataValue ,  -2.120000e+00 ,  -9.754000e-04 ,  1.401500e-03
DataValue ,  -2.080000e+00 ,  -9.840000e-04 ,  3.400000e-05
DataValue ,  -2.040000e+00 ,  -3.079000e-05 ,  3.089000e-05
DataValue ,  -2.000000e+00 ,  -2.840500e-05 ,  2.838500e-05
DataValue ,  -1.960000e+00 ,  -2.601500e-05 ,  2.600500e-05
DataValue ,  -1.920000e+00 ,  -2.400500e-05 ,  2.395500e-05
DataValue ,  -1.880000e+00 ,  -2.218000e-05 ,  2.218500e-05
DataValue ,  -1.840000e+00 ,  -2.058000e-05 ,  2.054500e-05
DataValue ,  -1.800000e+00 ,  -1.914000e-05 ,  1.911500e-05
DataValue ,  -1.760000e+00 ,  -1.778500e-05 ,  1.780000e-05
DataValue ,  -1.720000e+00 ,  -1.658500e-05 ,  1.660000e-05
DataValue ,  -1.680000e+00 ,  -1.548500e-05 ,  1.548500e-05
DataValue ,  -1.640000e+00 ,  -1.444500e-05 ,  1.446500e-05
DataValue ,  -1.600000e+00 ,  -1.351500e-05 ,  1.353500e-05
DataValue ,  -1.560000e+00 ,  -1.266500e-05 ,  1.266000e-05
DataValue ,  -1.520000e+00 ,  -1.186500e-05 ,  1.185000e-05
DataValue ,  -1.480000e+00 ,  -1.111000e-05 ,  1.111500e-05
DataValue ,  -1.440000e+00 ,  -1.039500e-05 ,  1.038000e-05
DataValue ,  -1.400000e+00 ,  -9.727000e-06 ,  9.716000e-06
DataValue ,  -1.360000e+00 ,  -9.108000e-06 ,  9.112000e-06
DataValue ,  -1.320000e+00 ,  -8.529500e-06 ,  8.532500e-06
DataValue ,  -1.280000e+00 ,  -7.987000e-06 ,  7.990500e-06
DataValue ,  -1.240000e+00 ,  -7.478500e-06 ,  7.475500e-06
DataValue ,  -1.200000e+00 ,  -6.994500e-06 ,  6.994500e-06
DataValue ,  -1.160000e+00 ,  -6.545500e-06 ,  6.533000e-06
DataValue ,  -1.120000e+00 ,  -6.112500e-06 ,  6.109000e-06
DataValue ,  -1.080000e+00 ,  -5.707500e-06 ,  5.703500e-06
DataValue ,  -1.040000e+00 ,  -5.316500e-06 ,  5.319000e-06
DataValue ,  -1.000000e+00 ,  -4.962000e-06 ,  4.956000e-06
DataValue ,  -9.600000e-01 ,  -4.613000e-06 ,  4.612500e-06
DataValue ,  -9.200000e-01 ,  -4.290000e-06 ,  4.281500e-06
DataValue ,  -8.800000e-01 ,  -3.974500e-06 ,  3.974000e-06
DataValue ,  -8.400000e-01 ,  -3.688500e-06 ,  3.688500e-06
DataValue ,  -8.000000e-01 ,  -3.411000e-06 ,  3.408500e-06
DataValue ,  -7.600000e-01 ,  -3.151500e-06 ,  3.148500e-06
DataValue ,  -7.200000e-01 ,  -2.898500e-06 ,  2.898000e-06
DataValue ,  -6.800000e-01 ,  -2.663500e-06 ,  2.664500e-06
DataValue ,  -6.400000e-01 ,  -2.440500e-06 ,  2.438000e-06
DataValue ,  -6.000000e-01 ,  -2.229000e-06 ,  2.228500e-06
DataValue ,  -5.600000e-01 ,  -2.025500e-06 ,  2.024500e-06
DataValue ,  -5.200000e-01 ,  -1.835000e-06 ,  1.834500e-06
DataValue ,  -4.800000e-01 ,  -1.652000e-06 ,  1.651000e-06
DataValue ,  -4.400000e-01 ,  -1.476500e-06 ,  1.478500e-06
DataValue ,  -4.000000e-01 ,  -1.312500e-06 ,  1.313000e-06
DataValue ,  -3.600000e-01 ,  -1.157500e-06 ,  1.156500e-06
DataValue ,  -3.200000e-01 ,  -1.005000e-06 ,  1.004500e-06
DataValue ,  -2.800000e-01 ,  -8.611500e-07 ,  8.606000e-07
DataValue ,  -2.400000e-01 ,  -7.248000e-07 ,  7.247500e-07
DataValue ,  -2.000000e-01 ,  -5.935500e-07 ,  5.929000e-07
DataValue ,  -1.600000e-01 ,  -4.670000e-07 ,  4.671500e-07
DataValue ,  -1.200000e-01 ,  -3.461000e-07 ,  3.461500e-07
DataValue ,  -8.000000e-02 ,  -2.286000e-07 ,  2.283000e-07
DataValue ,  -4.000000e-02 ,  -1.135500e-07 ,  1.135000e-07
DataValue ,  0.000000e+00 ,  2.515000e-11 ,  -2.910000e-11
