Repository: tedkmburu/Nb02_v2

# NbO2 - Summer Research
<a name="readme-top"></a>




<!-- PROJECT SHIELDS -->
<!--
*** I'm using markdown "reference style" links for readability.
*** Reference links are enclosed in brackets [ ] instead of parentheses ( ).
*** See the bottom of this document for the declaration of the reference variables
*** for contributors-url, forks-url, etc. This is an optional, concise syntax you may use.
*** https://www.markdownguide.org/basic-syntax/#reference-style-links
-->



<!-- PROJECT LOGO -->
<div align="center">
  <a href="https://github.com/othneildrew/Best-README-Template">
  </a>

  <h3 align="center">NbO2 Research</h3>
    This code is used to analyze IV curves for Prof.

File: old/SelectorIV/Selector-IV-sweep_20220609_19-02-45-079435_NbO2_120nm_DevX1Y8_DieX0Y0_48.csv
TestParameter ,Measurement.Type ,Selector-IV-sweep
TestParameter ,MainFrame
TestParameter ,Channel.Type ,SMU ,SMU
TestParameter ,Channel.Unit ,SMU2:MP ,SMU1:MP
TestParameter ,Channel.IName ,I1 ,I2
TestParameter ,Channel.VName ,V1 ,V2
TestParameter ,Channel.Mode ,V ,V
TestParameter ,Channel.Func ,VAR1 ,CONST
TestParameter ,Channel.Value ,- ,  0.000000
TestParameter ,Channel.Index , ,
TestParameter ,Channel.Time , ,
TestParameter ,Measurement.Port.SeriesResistance ,ON ,ON
TestParameter ,Measurement.Port.Filter ,0 ,0
TestParameter ,hold ,0.000000
TestParameter ,delay ,0.000000
TestParameter ,Measurement.Primary.Locus ,Double
TestParameter ,Measurement.Primary.Scale ,Linear
TestParameter ,Measurement.Primary.Start ,0.000000
TestParameter ,Measurement.Primary.Stop ,4.000000
TestParameter ,Measurement.Primary.Step ,101.000000
TestParameter ,Measurement.Primary.Compliance ,0.001
TestParameter ,Measurement.Primary.PowerCompliance ,0
TestParameter ,Measurement.Aborting.Condition ,CONTINUE  AT  ANY
TestParameter ,Measurement.PostOutput.Value ,  START
TestParameter ,Measurement.Bias.Source ,0.000000 ,0.000000
TestParameter ,Measurement.Bias.Compliance ,0.001000 ,0.010000
TestParameter ,Measurement.Unit ,SMU2:MP ,SMU1:MP
TestParameter ,Measurement.Adc ,HS  ADC ,HS  ADC
TestParameter ,Measurement.Measurement ,ERROR:  NOT  FOUND ,ERROR:  NOT  FOUND
TestParameter ,Measurement.RangingMode ,AUTO ,AUTO
TestParameter ,Measurement.RangeBoundary ,AUTO ,AUTO
TestParameter ,Timing.Hold ,  0.000000
TestParameter ,Timing.Delay ,  0.000000
TestParameter ,Timing.StepDelay ,
TestParameter ,Timing.StepSourceTriggerDelay ,
TestParameter ,Timing.StepMeasurementTriggerDelay ,
TestParameter ,Measurement.Adc.HighSpeed.Mode ,AUTO
TestParameter ,Measurement.Adc.HighSpeed.Coeff ,  1
TestParameter ,Measurement.Adc.HighResolution.AutoZero ,  ON
TestParameter ,Measurement.Adc.HighResolution.Mode ,AUTO
TestParameter ,Measurement.Adc.HighResolution.Coeff ,  6
Measurement ,Device ,NbO2_120nm
Measurement ,Time ,2022-06-09_18-59-41
Measurement ,  VlowMeas ,  0.5
Measurement ,  VlowMeasReal ,  0.52
Measurement ,  Repetition ,  48
Measurement ,  Rhigh ,  4.000000e+03
Measurement ,  Rlow1 ,  2.940345e+05
Measurement ,  Rlow2 ,  2.966343e+05
Measurement ,  Vth1 ,  0
Measurement ,  Vth2 ,  2
DataName ,  V1 ,  I1 ,  R1 ,  I2
Units ,  V ,  A ,  ohm ,  A
Dimension ,  202 ,  202 ,  202 ,  202
DataValue ,  0.000000e+00 ,  2.365000e-11 ,  -3.370000e-11
DataValue ,  4.000000e-02 ,  1.083500e-07 ,  -1.083500e-07
DataValue ,  8.000000e-02 ,  2.176500e-07 ,  -2.180000e-07
DataValue ,  1.200000e-01 ,  3.305000e-07 ,  -3.304500e-07
DataValue ,  1.600000e-01 ,  4.462500e-07 ,  -4.461000e-07
DataValue ,  2.000000e-01 ,  5.669500e-07 ,  -5.673000e-07
DataValue ,  2.400000e-01 ,  6.916500e-07 ,  -6.918500e-07
DataValue ,  2.800000e-01 ,  8.234500e-07 ,  -8.235000e-07
DataValue ,  3.200000e-01 ,  9.618500e-07 ,  -9.607500e-07
DataValue ,  3.600000e-01 ,  1.108250e-06 ,  -1.108050e-06
DataValue ,  4.000000e-01 ,  1.262000e-06 ,  -1.262500e-06
DataValue ,  4.400000e-01 ,  1.422500e-06 ,  -1.423000e-06
DataValue ,  4.800000e-01 ,  1.594000e-06 ,  -1.593500e-06
DataValue ,  5.200000e-01 ,  1.768500e-06 ,  -1.770000e-06
DataValue ,  5.600000e-01 ,  1.960000e-06 ,  -1.961000e-06
DataValue ,  6.000000e-01 ,  2.160500e-06 ,  -2.162000e-06
DataValue ,  6.400000e-01 ,  2.369500e-06 ,  -2.371000e-06
DataValue ,  6.800000e-01 ,  2.591500e-06 ,  -2.591500e-06
DataValue ,  7.200000e-01 ,  2.828500e-06 ,  -2.827500e-06
DataValue ,  7.600000e-01 ,  3.074500e-06 ,  -3.072000e-06
DataValue ,  8.000000e-01 ,  3.330500e-06 ,  -3.331500e-06
DataValue ,  8.400000e-01 ,  3.603500e-06 ,  -3.603000e-06
DataValue ,  8.800000e-01 ,  3.896000e-06 ,  -3.898000e-06
DataValue ,  9.200000e-01 ,  4.207000e-06 ,  -4.204500e-06
DataValue ,  9.600000e-01 ,  4.529000e-06 ,  -4.529500e-06
DataValue ,  1.000000e+00 ,  4.870500e-06 ,  -4.872000e-06
DataValue ,  1.040000e+00 ,  5.231000e-06 ,  -5.233500e-06
DataValue ,  1.080000e+00 ,  5.616000e-06 ,  -5.615500e-06
DataValue ,  1.120000e+00 ,  6.017500e-06 ,  -6.023500e-06
DataValue ,  1.160000e+00 ,  6.442000e-06 ,  -6.444500e-06
DataValue ,  1.200000e+00 ,  6.897500e-06 ,  -6.904500e-06
DataValue ,  1.240000e+00 ,  7.378000e-06 ,  -7.380000e-06
DataValue ,  1.280000e+00 ,  7.890000e-06 ,  -7.887500e-06
DataValue ,  1.320000e+00 ,  8.432000e-06 ,  -8.438000e-06
DataValue ,  1.360000e+00 ,  9.014500e-06 ,  -9.007000e-06
DataValue ,  1.400000e+00 ,  9.630000e-06 ,  -9.636000e-06
DataValue ,  1.440000e+00 ,  1.028650e-05 ,  -1.029650e-05
DataValue ,  1.480000e+00 ,  1.099150e-05 ,  -1.100250e-05
DataValue ,  1.520000e+00 ,  1.175000e-05 ,  -1.177000e-05
DataValue ,  1.560000e+00 ,  1.257000e-05 ,  -1.257000e-05
DataValue ,  1.600000e+00 ,  1.344000e-05 ,  -1.345500e-05
DataValue ,  1.640000e+00 ,  1.439500e-05 ,  -1.437500e-05
DataValue ,  1.680000e+00 ,  1.542000e-05 ,  -1.541500e-05
DataValue ,  1.720000e+00 ,  1.654000e-05 ,  -1.655000e-05
DataValue ,  1.760000e+00 ,  1.774500e-05 ,  -1.774000e-05
DataValue ,  1.800000e+00 ,  1.905500e-05 ,  -1.903500e-05
DataValue ,  1.840000e+00 ,  2.047500e-05 ,  -2.050500e-05
DataValue ,  1.880000e+00 ,  2.207500e-05 ,  -2.208500e-05
DataValue ,  1.920000e+00 ,  2.386000e-05 ,  -2.387000e-05
DataValue ,  1.960000e+00 ,  2.587500e-05 ,  -2.588500e-05
DataValue ,  2.000000e+00 ,  2.813000e-05 ,  -2.812000e-05
DataValue ,  2.040000e+00 ,  3.076000e-05 ,  -3.076000e-05
DataValue ,  2.080000e+00 ,  3.379000e-05 ,  -3.380000e-05
DataValue ,  2.120000e+00 ,  3.748500e-05 ,  -3.756500e-05
DataValue ,  2.160000e+00 ,  4.217500e-05 ,  -4.223500e-05
DataValue ,  2.200000e+00 ,  4.856500e-05 ,  -4.861000e-05
DataValue ,  2.240000e+00 ,  5.884000e-05 ,  -5.906000e-05
DataValue ,  2.280000e+00 ,  9.461500e-04 ,  -1.651000e-03
DataValue ,  2.320000e+00 ,  1.063450e-03 ,  -1.784000e-03
DataValue ,  2.360000e+00 ,  1.108500e-03 ,  -1.000500e-03
DataValue ,  2.400000e+00 ,  9.998500e-04 ,  -1.000000e-03
DataValue ,  2.440000e+00 ,  9.999500e-04 ,  -1.000200e-03
DataValue ,  2.480000e+00 ,  1.000000e-03 ,  -1.000150e-03
DataValue ,  2.520000e+00 ,  1.000250e-03 ,  -1.000050e-03
DataValue ,  2.560000e+00 ,  1.000050e-03 ,  -9.998000e-04
DataValue ,  2.600000e+00 ,  1.000000e-03 ,  -9.997500e-04
DataValue ,  2.640000e+00 ,  1.000100e-03 ,  -9.998000e-04
DataValue ,  2.680000e+00 ,  1.000050e-03 ,  -9.998500e-04
DataValue ,  2.720000e+00 ,  1.000100e-03 ,  -9.999500e-04
DataValue ,  2.760000e+00 ,  1.000200e-03 ,  -1.000000e-03
DataValue ,  2.800000e+00 ,  1.000050e-03 ,  -1.000000e-03
DataValue ,  2.840000e+00 ,  1.000050e-03 ,  -1.000150e-03
DataValue ,  2.880000e+00 ,  9.999000e-04 ,  -1.000000e-03
DataValue ,  2.920000e+00 ,  1.000150e-03 ,  -1.000100e-03
DataValue ,  2.960000e+00 ,  1.000150e-03 ,  -1.000300e-03
DataValue ,  3.000000e+00 ,  1.000000e-03 ,  -1.000100e-03
DataValue ,  3.040000e+00 ,  1.000100e-03 ,  -9.999500e-04
DataValue ,  3.080000e+00 ,  1.000050e-03 ,  -9.998500e-04
DataValue ,  3.120000e+00 ,  1.000050e-03 ,  -1.000200e-03
DataValue ,  3.160000e+00 ,  1.000150e-03 ,  -1.000150e-03
DataValue ,  3.200000e+00 ,  1.000100e-03 ,  -1.000150e-03
DataValue ,  3.240000e+00 ,  1.000100e-03 ,  -9.999500e-04
DataValue ,  3.280000e+00 ,  1.000050e-03 ,  -1.000000e-03
DataValue ,  3.320000e+00 ,  1.000050e-03 ,  -1.000000e-03
DataValue ,  3.360000e+00 ,  1.000100e-03 ,  -1.000150e-03
DataValue ,  3.400000e+00 ,  1.000050e-03 ,  -9.999000e-04
DataValue ,  3.440000e+00 ,  1.000200e-03 ,  -1.000100e-03
DataValue ,  3.480000e+00 ,  1.000150e-03 ,  -9.998500e-04
DataValue ,  3.520000e+00 ,  1.000050e-03 ,  -9.998000e-04
DataValue ,  3.560000e+00 ,  1.000200e-03 ,  -1.000100e-03
DataValue ,  3.600000e+00 ,  1.000150e-03 ,  -1.000150e-03
DataValue ,  3.640000e+00 ,  1.000100e-03 ,  -1.000100e-03
DataValue ,  3.680000e+00 ,  1.000250e-03 ,  -1.000050e-03
DataValue ,  3.720000e+00 ,  1.000200e-03 ,  -9.999500e-04
DataValue ,  3.760000e+00 ,  1.000150e-03 ,  -1.000100e-03
DataValue ,  3.800000e+00 ,  1.000200e-03 ,  -1.000250e-03
DataValue ,  3.840000e+00 ,  1.000050e-03 ,  -1.000100e-03
DataValue ,  3.880000e+00 ,  1.000150e-03 ,  -1.000100e-03
DataValue ,  3.920000e+00 ,  1.000200e-03 ,  -1.000200e-03
DataValue ,  3.960000e+00 ,  9.999500e-04 ,  -1.000050e-03
DataValue ,  4.000000e+00 ,  1.000150e-03 ,  -1.000100e-03
DataValue ,  4.000000e+00 ,  1.000000e-03 ,  -9.998500e-04
DataValue ,  3.960000e+00 ,  9.999500e-04 ,  -9.999500e-04
DataValue ,  3.920000e+00 ,  1.000050e-03 ,  -9.999500e-04
DataValue ,  3.880000e+00 ,  1.000050e-03 ,  -1.000050e-03
DataValue ,  3.840000e+00 ,  1.000000e-03 ,  -9.998500e-04
DataValue ,  3.800000e+00 ,  1.000050e-03 ,  -1.000100e-03
DataValue ,  3.760000e+00 ,  1.000100e-03 ,  -1.000100e-03
DataValue ,  3.720000e+00 ,  1.000150e-03 ,  -1.000100e-03
DataValue ,  3.680000e+00 ,  1.000050e-03 ,  -1.000050e-03
DataValue ,  3.640000e+00 ,  1.000150e-03 ,  -9.998500e-04
DataValue ,  3.600000e+00 ,  1.000200e-03 ,  -1.000100e-03
DataValue ,  3.560000e+00 ,  1.000200e-03 ,  -1.000050e-03
DataValue ,  3.520000e+00 ,  1.000050e-03 ,  -1.000100e-03
DataValue ,  3.480000e+00 ,  1.000100e-03 ,  -1.000100e-03
DataValue ,  3.440000e+00 ,  1.000100e-03 ,  -1.000000e-03
DataValue ,  3.400000e+00 ,  1.000100e-03 ,  -1.000250e-03
DataValue ,  3.360000e+00 ,  1.000150e-03 ,  -1.000250e-03
DataValue ,  3.320000e+00 ,  1.000000e-03 ,  -1.000100e-03
DataValue ,  3.280000e+00 ,  1.000200e-03 ,  -9.999000e-04
DataValue ,  3.240000e+00 ,  1.000050e-03 ,  -1.000400e-03
DataValue ,  3.200000e+00 ,  1.000100e-03 ,  -1.000150e-03
DataValue ,  3.160000e+00 ,  1.000050e-03 ,  -9.997500e-04
DataValue ,  3.120000e+00 ,  1.000100e-03 ,  -1.000300e-03
DataValue ,  3.080000e+00 ,  1.000250e-03 ,  -1.000350e-03
DataValue ,  3.040000e+00 ,  1.000200e-03 ,  -1.000250e-03
DataValue ,  3.000000e+00 ,  1.000050e-03 ,  -1.000000e-03
DataValue ,  2.960000e+00 ,  1.000050e-03 ,  -1.000150e-03
DataValue ,  2.920000e+00 ,  9.999500e-04 ,  -1.000250e-03
DataValue ,  2.880000e+00 ,  1.000050e-03 ,  -1.000000e-03
DataValue ,  2.840000e+00 ,  1.000200e-03 ,  -1.000000e-03
DataValue ,  2.800000e+00 ,  1.000250e-03 ,  -1.000300e-03
DataValue ,  2.760000e+00 ,  1.000200e-03 ,  -1.000000e-03
DataValue ,  2.720000e+00 ,  9.999000e-04 ,  -1.000050e-03
DataValue ,  2.680000e+00 ,  9.999500e-04 ,  -1.000100e-03
DataValue ,  2.640000e+00 ,  1.000200e-03 ,  -9.999000e-04
DataValue ,  2.600000e+00 ,  1.000000e-03 ,  -1.000150e-03
DataValue ,  2.560000e+00 ,  1.000050e-03 ,  -1.000150e-03
DataValue ,  2.520000e+00 ,  1.000100e-03 ,  -1.000000e-03
DataValue ,  2.480000e+00 ,  1.000100e-03 ,  -1.000150e-03
DataValue ,  2.440000e+00 ,  1.000050e-03 ,  -1.000250e-03
DataValue ,  2.400000e+00 ,  1.000050e-03 ,  -1.000050e-03
DataValue ,  2.360000e+00 ,  1.000150e-03 ,  -9.999500e-04
DataValue ,  2.320000e+00 ,  1.000150e-03 ,  -1.000050e-03
DataValue ,  2.280000e+00 ,  9.999500e-04 ,  -9.999500e-04
DataValue ,  2.240000e+00 ,  1.000050e-03 ,  -1.000250e-03
DataValue ,  2.200000e+00 ,  1.000050e-03 ,  -1.000200e-03
DataValue ,  2.160000e+00 ,  1.000200e-03 ,  -1.000250e-03
DataValue ,  2.120000e+00 ,  1.000000e-03 ,  -9.999500e-04
DataValue ,  2.080000e+00 ,  1.000050e-03 ,  -1.000250e-03
DataValue ,  2.040000e+00 ,  1.000100e-03 ,  -1.000100e-03
DataValue ,  2.000000e+00 ,  9.998500e-04 ,  -9.999500e-04
DataValue ,  1.960000e+00 ,  1.000050e-03 ,  -1.000250e-03
DataValue ,  1.920000e+00 ,  1.000100e-03 ,  -1.000000e-03
DataValue ,  1.880000e+00 ,  9.999500e-04 ,  -1.000200e-03
DataValue ,  1.840000e+00 ,  1.000000e-03 ,  -1.000100e-03
DataValue ,  1.800000e+00 ,  1.000000e-03 ,  -1.000150e-03
DataValue ,  1.760000e+00 ,  1.000300e-03 ,  -1.000050e-03
DataValue ,  1.720000e+00 ,  1.000150e-03 ,  -1.000200e-03
DataValue ,  1.680000e+00 ,  1.000050e-03 ,  -1.000250e-03
DataValue ,  1.640000e+00 ,  1.000200e-03 ,  -9.999000e-04
DataValue ,  1.600000e+00 ,  1.000200e-03 ,  -1.000250e-03
DataValue ,  1.560000e+00 ,  1.000200e-03 ,  -9.999500e-04
DataValue ,  1.520000e+00 ,  1.000050e-03 ,  -1.000150e-03
DataValue ,  1.480000e+00 ,  1.000050e-03 ,  -1.000050e-03
DataValue ,  1.440000e+00 ,  1.000200e-03 ,  -1.000150e-03
DataValue ,  1.400000e+00 ,  1.000150e-03 ,  -1.000100e-03
DataValue ,  1.360000e+00 ,  1.000150e-03 ,  -9.999500e-04
DataValue ,  1.320000e+00 ,  1.000050e-03 ,  -1.000350e-03
DataValue ,  1.280000e+00 ,  1.000200e-03 ,  -9.999500e-04
DataValue ,  1.240000e+00 ,  1.000050e-03 ,  -9.999500e-04
DataValue ,  1.200000e+00 ,  1.000100e-03 ,  -9.999500e-04
DataValue ,  1.160000e+00 ,  1.000150e-03 ,  -1.000350e-03
DataValue ,  1.120000e+00 ,  1.000050e-03 ,  -1.000250e-03
DataValue ,  1.080000e+00 ,  9.999500e-04 ,  -1.000100e-03
DataValue ,  1.040000e+00 ,  1.000050e-03 ,  -1.000150e-03
DataValue ,  1.000000e+00 ,  1.000050e-03 ,  -1.000100e-03
DataValue ,  9.600000e-01 ,  1.000100e-03 ,  -1.000100e-03
DataValue ,  9.200000e-01 ,  1.000000e-03 ,  -1.000200e-03
DataValue ,  8.800000e-01 ,  5.056000e-04 ,  -3.855000e-06
DataValue ,  8.400000e-01 ,  3.570000e-06 ,  -3.572500e-06
DataValue ,  8.000000e-01 ,  3.296000e-06 ,  -3.299000e-06
DataValue ,  7.600000e-01 ,  3.043000e-06 ,  -3.040000e-06
DataValue ,  7.200000e-01 ,  2.793500e-06 ,  -2.795000e-06
DataValue ,  6.800000e-01 ,  2.566500e-06 ,  -2.565000e-06
DataValue ,  6.400000e-01 ,  2.345000e-06 ,  -2.345000e-06
DataValue ,  6.000000e-01 ,  2.138500e-06 ,  -2.138000e-06
DataValue ,  5.600000e-01 ,  1.939500e-06 ,  -1.939000e-06
DataValue ,  5.200000e-01 ,  1.753000e-06 ,  -1.751500e-06
DataValue ,  4.800000e-01 ,  1.576000e-06 ,  -1.578000e-06
DataValue ,  4.400000e-01 ,  1.407500e-06 ,  -1.408000e-06
DataValue ,  4.000000e-01 ,  1.248500e-06 ,  -1.249000e-06
DataValue ,  3.600000e-01 ,  1.095000e-06 ,  -1.096500e-06
DataValue ,  3.200000e-01 ,  9.507500e-07 ,  -9.517000e-07
DataValue ,  2.800000e-01 ,  8.146500e-07 ,  -8.140000e-07
DataValue ,  2.400000e-01 ,  6.847500e-07 ,  -6.840000e-07
DataValue ,  2.000000e-01 ,  5.595000e-07 ,  -5.594000e-07
DataValue ,  1.600000e-01 ,  4.404000e-07 ,  -4.407000e-07
DataValue ,  1.200000e-01 ,  3.266000e-07 ,  -3.262500e-07
DataValue ,  8.000000e-02 ,  2.150500e-07 ,  -2.148500e-07
DataValue ,  4.000000e-02 ,  1.071500e-07 ,  -1.070000e-07
DataValue ,  0.000000e+00 ,  2.470000e-11 ,  -2.670000e-11

File: old/SelectorIV/Selector-IV-sweep_20220609_19-03-56-794163_NbO2_120nm_DevX1Y8_DieX0Y0_67.csv
TestParameter ,Measurement.Type ,Selector-IV-sweep
TestParameter ,MainFrame
TestParameter ,Channel.Type ,SMU ,SMU
TestParameter ,Channel.Unit ,SMU2:MP ,SMU1:MP
TestParameter ,Channel.IName ,I1 ,I2
TestParameter ,Channel.VName ,V1 ,V2
TestParameter ,Channel.Mode ,V ,V
TestParameter ,Channel.Func ,VAR1 ,CONST
TestParameter ,Channel.Value ,- ,  0.000000
TestParameter ,Channel.Index , ,
TestParameter ,Channel.Time , ,
TestParameter ,Measurement.Port.SeriesResistance ,ON ,ON
TestParameter ,Measurement.Port.Filter ,0 ,0
TestParameter ,hold ,0.000000
TestParameter ,delay ,0.000000
TestParameter ,Measurement.Primary.Locus ,Double
TestParameter ,Measurement.Primary.Scale ,Linear
TestParameter ,Measurement.Primary.Start ,0.000000
TestParameter ,Measurement.Primary.Stop ,4.000000
TestParameter ,Measurement.Primary.Step ,101.000000
TestParameter ,Measurement.Primary.Compliance ,0.001
TestParameter ,Measurement.Primary.PowerCompliance ,0
TestParameter ,Measurement.Aborting.Condition ,CONTINUE  AT  ANY
TestParameter ,Measurement.PostOutput.Value ,  START
TestParameter ,Measurement.Bias.Source ,0.000000 ,0.000000
TestParameter ,Measurement.Bias.Compliance ,0.001000 ,0.010000
TestParameter ,Measurement.Unit ,SMU2:MP ,SMU1:MP
TestParameter ,Measurement.Adc ,HS  ADC ,HS  ADC
TestParameter ,Measurement.Measurement ,ERROR:  NOT  FOUND ,ERROR:  NOT  FOUND
TestParameter ,Measurement.RangingMode ,AUTO ,AUTO
TestParameter ,Measurement.RangeBoundary ,AUTO ,AUTO
TestParameter ,Timing.Hold ,  0.000000
TestParameter ,Timing.Delay ,  0.000000
TestParameter ,Timing.StepDelay ,
TestParameter ,Timing.StepSourceTriggerDelay ,
TestParameter ,Timing.StepMeasurementTriggerDelay ,
TestParameter ,Measurement.Adc.HighSpeed.Mode ,AUTO
TestParameter ,Measurement.Adc.HighSpeed.Coeff ,  1
TestParameter ,Measurement.Adc.HighResolution.AutoZero ,  ON
TestParameter ,Measurement.Adc.HighResolution.Mode ,AUTO
TestParameter ,Measurement.Adc.HighResolution.Coeff ,  6
Measurement ,Device ,NbO2_120nm
Measurement ,Time ,2022-06-09_18-59-41
Measurement ,  VlowMeas ,  0.5
Measurement ,  VlowMeasReal ,  0.52
Measurement ,  Repetition ,  67
Measurement ,  Rhigh ,  3.999200e+03
Measurement ,  Rlow1 ,  3.008389e+05
Measurement ,  Rlow2 ,  2.985932e+05
Measurement ,  Vth1 ,  0
Measurement ,  Vth2 ,  2
DataName ,  V1 ,  I1 ,  R1 ,  I2
Units ,  V ,  A ,  ohm ,  A
Dimension ,  202 ,  202 ,  202 ,  202
DataValue ,  0.000000e+00 ,  4.920000e-11 ,  -4.400000e-11
DataValue ,  4.000000e-02 ,  1.053500e-07 ,  -1.054500e-07
DataValue ,  8.000000e-02 ,  2.116500e-07 ,  -2.118000e-07
DataValue ,  1.200000e-01 ,  3.212000e-07 ,  -3.212000e-07
DataValue ,  1.600000e-01 ,  4.344000e-07 ,  -4.338500e-07
DataValue ,  2.000000e-01 ,  5.516000e-07 ,  -5.511000e-07
DataValue ,  2.400000e-01 ,  6.738500e-07 ,  -6.746000e-07
DataValue ,  2.800000e-01 ,  8.027500e-07 ,  -8.028000e-07
DataValue ,  3.200000e-01 ,  9.384500e-07 ,  -9.377500e-07
DataValue ,  3.600000e-01 ,  1.080850e-06 ,  -1.081200e-06
DataValue ,  4.000000e-01 ,  1.230000e-06 ,  -1.229500e-06
DataValue ,  4.400000e-01 ,  1.388000e-06 ,  -1.387000e-06
DataValue ,  4.800000e-01 ,  1.555000e-06 ,  -1.552500e-06
DataValue ,  5.200000e-01 ,  1.728500e-06 ,  -1.727000e-06
DataValue ,  5.600000e-01 ,  1.915000e-06 ,  -1.913500e-06
DataValue ,  6.000000e-01 ,  2.109500e-06 ,  -2.110500e-06
DataValue ,  6.400000e-01 ,  2.316000e-06 ,  -2.316500e-06
DataValue ,  6.800000e-01 ,  2.533500e-06 ,  -2.533500e-06
DataValue ,  7.200000e-01 ,  2.764000e-06 ,  -2.760500e-06
DataValue ,  7.600000e-01 ,  3.003000e-06 ,  -3.000500e-06
DataValue ,  8.000000e-01 ,  3.256000e-06 ,  -3.256000e-06
DataValue ,  8.400000e-01 ,  3.529000e-06 ,  -3.525000e-06
DataValue ,  8.800000e-01 ,  3.811500e-06 ,  -3.810500e-06
DataValue ,  9.200000e-01 ,  4.113500e-06 ,  -4.112500e-06
DataValue ,  9.600000e-01 ,  4.431000e-06 ,  -4.433000e-06
DataValue ,  1.000000e+00 ,  4.764000e-06 ,  -4.766000e-06
DataValue ,  1.040000e+00 ,  5.126500e-06 ,  -5.121500e-06
DataValue ,  1.080000e+00 ,  5.497000e-06 ,  -5.487500e-06
DataValue ,  1.120000e+00 ,  5.893000e-06 ,  -5.892500e-06
DataValue ,  1.160000e+00 ,  6.312000e-06 ,  -6.313500e-06
DataValue ,  1.200000e+00 ,  6.749500e-06 ,  -6.755000e-06
DataValue ,  1.240000e+00 ,  7.235000e-06 ,  -7.231500e-06
DataValue ,  1.280000e+00 ,  7.735000e-06 ,  -7.732000e-06
DataValue ,  1.320000e+00 ,  8.262500e-06 ,  -8.262500e-06
DataValue ,  1.360000e+00 ,  8.836000e-06 ,  -8.838500e-06
DataValue ,  1.400000e+00 ,  9.437000e-06 ,  -9.433500e-06
DataValue ,  1.440000e+00 ,  1.007800e-05 ,  -1.008200e-05
DataValue ,  1.480000e+00 ,  1.077100e-05 ,  -1.076100e-05
DataValue ,  1.520000e+00 ,  1.149900e-05 ,  -1.151550e-05
DataValue ,  1.560000e+00 ,  1.229500e-05 ,  -1.229500e-05
DataValue ,  1.600000e+00 ,  1.315500e-05 ,  -1.315500e-05
DataValue ,  1.640000e+00 ,  1.408000e-05 ,  -1.406500e-05
DataValue ,  1.680000e+00 ,  1.508000e-05 ,  -1.506000e-05
DataValue ,  1.720000e+00 ,  1.614500e-05 ,  -1.612000e-05
DataValue ,  1.760000e+00 ,  1.734500e-05 ,  -1.730500e-05
DataValue ,  1.800000e+00 ,  1.857500e-05 ,  -1.859000e-05
DataValue ,  1.840000e+00 ,  1.997000e-05 ,  -1.994500e-05
DataValue ,  1.880000e+00 ,  2.151500e-05 ,  -2.153500e-05
DataValue ,  1.920000e+00 ,  2.322500e-05 ,  -2.323500e-05
DataValue ,  1.960000e+00 ,  2.515500e-05 ,  -2.518500e-05
DataValue ,  2.000000e+00 ,  2.736500e-05 ,  -2.732000e-05
DataValue ,  2.040000e+00 ,  2.988000e-05 ,  -2.992000e-05
DataValue ,  2.080000e+00 ,  3.273500e-05 ,  -3.272000e-05
DataValue ,  2.120000e+00 ,  3.629000e-05 ,  -3.626500e-05
DataValue ,  2.160000e+00 ,  4.060000e-05 ,  -4.052500e-05
DataValue ,  2.200000e+00 ,  4.634500e-05 ,  -4.638500e-05
DataValue ,  2.240000e+00 ,  5.492000e-05 ,  -5.491500e-05
DataValue ,  2.280000e+00 ,  1.020300e-03 ,  -1.000250e-03
DataValue ,  2.320000e+00 ,  1.000200e-03 ,  -1.000250e-03
DataValue ,  2.360000e+00 ,  1.000150e-03 ,  -9.999500e-04
DataValue ,  2.400000e+00 ,  1.000000e-03 ,  -1.000200e-03
DataValue ,  2.440000e+00 ,  1.000100e-03 ,  -1.000050e-03
DataValue ,  2.480000e+00 ,  1.000050e-03 ,  -1.000200e-03
DataValue ,  2.520000e+00 ,  1.000050e-03 ,  -9.999500e-04
DataValue ,  2.560000e+00 ,  1.000050e-03 ,  -1.000150e-03
DataValue ,  2.600000e+00 ,  1.000050e-03 ,  -1.000100e-03
DataValue ,  2.640000e+00 ,  1.000050e-03 ,  -1.000100e-03
DataValue ,  2.680000e+00 ,  1.000050e-03 ,  -1.000150e-03
DataValue ,  2.720000e+00 ,  1.000100e-03 ,  -1.000050e-03
DataValue ,  2.760000e+00 ,  1.000050e-03 ,  -1.000000e-03
DataValue ,  2.800000e+00 ,  1.000050e-03 ,  -1.000250e-03
DataValue ,  2.840000e+00 ,  1.000100e-03 ,  -1.000100e-03
DataValue ,  2.880000e+00 ,  1.000050e-03 ,  -1.000050e-03
DataValue ,  2.920000e+00 ,  1.000200e-03 ,  -1.000150e-03
DataValue ,  2.960000e+00 ,  1.000100e-03 ,  -1.000150e-03
DataValue ,  3.000000e+00 ,  1.000100e-03 ,  -1.000200e-03
DataValue ,  3.040000e+00 ,  1.000200e-03 ,  -1.000100e-03
DataValue ,  3.080000e+00 ,  1.000150e-03 ,  -1.000100e-03
DataValue ,  3.120000e+00 ,  1.000050e-03 ,  -1.000000e-03
DataValue ,  3.160000e+00 ,  1.000100e-03 ,  -1.000100e-03
DataValue ,  3.200000e+00 ,  1.000100e-03 ,  -1.000250e-03
DataValue ,  3.240000e+00 ,  1.000150e-03 ,  -1.000050e-03
DataValue ,  3.280000e+00 ,  1.000000e-03 ,  -1.000100e-03
DataValue ,  3.320000e+00 ,  1.000050e-03 ,  -9.998500e-04
DataValue ,  3.360000e+00 ,  1.000050e-03 ,  -9.999500e-04
DataValue ,  3.400000e+00 ,  1.000000e-03 ,  -1.000000e-03
DataValue ,  3.440000e+00 ,  1.000050e-03 ,  -1.000000e-03
DataValue ,  3.480000e+00 ,  1.000100e-03 ,  -1.000200e-03
DataValue ,  3.520000e+00 ,  1.000100e-03 ,  -1.000100e-03
DataValue ,  3.560000e+00 ,  1.000100e-03 ,  -1.000100e-03
DataValue ,  3.600000e+00 ,  1.000050e-03 ,  -1.000100e-03
DataValue ,  3.640000e+00 ,  1.000150e-03 ,  -1.000150e-03
DataValue ,  3.680000e+00 ,  1.000200e-03 ,  -1.000350e-03
DataValue ,  3.720000e+00 ,  1.000200e-03 ,  -1.000250e-03
DataValue ,  3.760000e+00 ,  1.000150e-03 ,  -1.000150e-03
DataValue ,  3.800000e+00 ,  1.000150e-03 ,  -1.000050e-03
DataValue ,  3.840000e+00 ,  1.000050e-03 ,  -1.000250e-03
DataValue ,  3.880000e+00 ,  1.000200e-03 ,  -1.000050e-03
DataValue ,  3.920000e+00 ,  1.000050e-03 ,  -1.000100e-03
DataValue ,  3.960000e+00 ,  1.000000e-03 ,  -9.999500e-04
DataValue ,  4.000000e+00 ,  1.000150e-03 ,  -1.000000e-03
DataValue ,  4.000000e+00 ,  1.000200e-03 ,  -1.000000e-03
DataValue ,  3.960000e+00 ,  1.000200e-03 ,  -1.000100e-03
DataValue ,  3.920000e+00 ,  1.000050e-03 ,  -9.998000e-04
DataValue ,  3.880000e+00 ,  1.000050e-03 ,  -1.000150e-03
DataValue ,  3.840000e+00 ,  1.000100e-03 ,  -1.000250e-03
DataValue ,  3.800000e+00 ,  1.000100e-03 ,  -1.000150e-03
DataValue ,  3.760000e+00 ,  1.000100e-03 ,  -1.000250e-03
DataValue ,  3.720000e+00 ,  1.000000e-03 ,  -1.000150e-03
DataValue ,  3.680000e+00 ,  1.000100e-03 ,  -1.000100e-03
DataValue ,  3.640000e+00 ,  1.000100e-03 ,  -1.000150e-03
DataValue ,  3.600000e+00 ,  1.000050e-03 ,  -9.999500e-04
DataValue ,  3.560000e+00 ,  1.000050e-03 ,  -1.000250e-03
DataValue ,  3.520000e+00 ,  1.000100e-03 ,  -1.000050e-03
DataValue ,  3.480000e+00 ,  1.000100e-03 ,  -9.999500e-04
DataValue ,  3.440000e+00 ,  1.000200e-03 ,  -1.000150e-03
DataValue ,  3.400000e+00 ,  1.000150e-03 ,  -1.000100e-03
DataValue ,  3.360000e+00 ,  1.000050e-03 ,  -1.000200e-03
DataValue ,  3.320000e+00 ,  1.000100e-03 ,  -1.000100e-03
DataValue ,  3.280000e+00 ,  1.000200e-03 ,  -1.000250e-03
DataValue ,  3.240000e+00 ,  1.000100e-03 ,  -1.000300e-03
DataValue ,  3.200000e+00 ,  1.000200e-03 ,  -9.998000e-04
DataValue ,  3.160000e+00 ,  1.000200e-03 ,  -9.998000e-04
DataValue ,  3.120000e+00 ,  1.000050e-03 ,  -9.999500e-04
DataValue ,  3.080000e+00 ,  1.000200e-03 ,  -1.000100e-03
DataValue ,  3.040000e+00 ,  1.000050e-03 ,  -1.000250e-03
DataValue ,  3.000000e+00 ,  1.000000e-03 ,  -1.000300e-03
DataValue ,  2.960000e+00 ,  1.000050e-03 ,  -1.000100e-03
DataValue ,  2.920000e+00 ,  1.000050e-03 ,  -1.000250e-03
DataValue ,  2.880000e+00 ,  1.000050e-03 ,  -1.000050e-03
DataValue ,  2.840000e+00 ,  1.000200e-03 ,  -9.999500e-04
DataValue ,  2.800000e+00 ,  1.000050e-03 ,  -1.000100e-03
DataValue ,  2.760000e+00 ,  1.000150e-03 ,  -1.000150e-03
DataValue ,  2.720000e+00 ,  1.000150e-03 ,  -9.999500e-04
DataValue ,  2.680000e+00 ,  1.000100e-03 ,  -1.000200e-03
DataValue ,  2.640000e+00 ,  1.000150e-03 ,  -1.000000e-03
DataValue ,  2.600000e+00 ,  1.000050e-03 ,  -1.000050e-03
DataValue ,  2.560000e+00 ,  1.000050e-03 ,  -1.000350e-03
DataValue ,  2.520000e+00 ,  1.000200e-03 ,  -9.999500e-04
DataValue ,  2.480000e+00 ,  1.000050e-03 ,  -1.000150e-03
DataValue ,  2.440000e+00 ,  1.000050e-03 ,  -1.000050e-03
DataValue ,  2.400000e+00 ,  1.000050e-03 ,  -1.000050e-03
DataValue ,  2.360000e+00 ,  1.000050e-03 ,  -9.999500e-04
DataValue ,  2.320000e+00 ,  1.000000e-03 ,  -1.000200e-03
DataValue ,  2.280000e+00 ,  1.000100e-03 ,  -9.998500e-04
DataValue ,  2.240000e+00 ,  1.000100e-03 ,  -1.000300e-03
DataValue ,  2.200000e+00 ,  1.000150e-03 ,  -9.999000e-04
DataValue ,  2.160000e+00 ,  1.000200e-03 ,  -1.000100e-03
DataValue ,  2.120000e+00 ,  1.000150e-03 ,  -1.000100e-03
DataValue ,  2.080000e+00 ,  1.000100e-03 ,  -1.000000e-03
DataValue ,  2.040000e+00 ,  1.000100e-03 ,  -1.000250e-03
DataValue ,  2.000000e+00 ,  1.000200e-03 ,  -1.000100e-03
DataValue ,  1.960000e+00 ,  1.000100e-03 ,  -1.000100e-03
DataValue ,  1.920000e+00 ,  1.000200e-03 ,  -1.000150e-03
DataValue ,  1.880000e+00 ,  1.000200e-03 ,  -9.999000e-04
DataValue ,  1.840000e+00 ,  1.000100e-03 ,  -1.000200e-03
DataValue ,  1.800000e+00 ,  1.000100e-03 ,  -1.000100e-03
DataValue ,  1.760000e+00 ,  1.000200e-03 ,  -9.999500e-04
DataValue ,  1.720000e+00 ,  1.000050e-03 ,  -1.000250e-03
DataValue ,  1.680000e+00 ,  1.000150e-03 ,  -9.999500e-04
DataValue ,  1.640000e+00 ,  1.000050e-03 ,  -1.000250e-03
DataValue ,  1.600000e+00 ,  1.000150e-03 ,  -1.000250e-03
DataValue ,  1.560000e+00 ,  1.000050e-03 ,  -1.000100e-03
DataValue ,  1.520000e+00 ,  1.000050e-03 ,  -1.000050e-03
DataValue ,  1.480000e+00 ,  1.000100e-03 ,  -1.000200e-03
DataValue ,  1.440000e+00 ,  1.000050e-03 ,  -1.000350e-03
DataValue ,  1.400000e+00 ,  1.000050e-03 ,  -9.999000e-04
DataValue ,  1.360000e+00 ,  1.000150e-03 ,  -1.000250e-03
DataValue ,  1.320000e+00 ,  1.000050e-03 ,  -9.998500e-04
DataValue ,  1.280000e+00 ,  1.000200e-03 ,  -1.000150e-03
DataValue ,  1.240000e+00 ,  1.000200e-03 ,  -1.000100e-03
DataValue ,  1.200000e+00 ,  1.000050e-03 ,  -1.000250e-03
DataValue ,  1.160000e+00 ,  1.000050e-03 ,  -1.000050e-03
DataValue ,  1.120000e+00 ,  1.000150e-03 ,  -9.998000e-04
DataValue ,  1.080000e+00 ,  1.000100e-03 ,  -1.000000e-03
DataValue ,  1.040000e+00 ,  1.000050e-03 ,  -1.000300e-03
DataValue ,  1.000000e+00 ,  9.999500e-04 ,  -1.000250e-03
DataValue ,  9.600000e-01 ,  1.000050e-03 ,  -1.000100e-03
DataValue ,  9.200000e-01 ,  1.000050e-03 ,  -9.999500e-04
DataValue ,  8.800000e-01 ,  1.000050e-03 ,  -9.999500e-04
DataValue ,  8.400000e-01 ,  3.543500e-06 ,  -3.546000e-06
DataValue ,  8.000000e-01 ,  3.278000e-06 ,  -3.274000e-06
DataValue ,  7.600000e-01 ,  3.019500e-06 ,  -3.020000e-06
DataValue ,  7.200000e-01 ,  2.776500e-06 ,  -2.778500e-06
DataValue ,  6.800000e-01 ,  2.551500e-06 ,  -2.547500e-06
DataValue ,  6.400000e-01 ,  2.332000e-06 ,  -2.334000e-06
DataValue ,  6.000000e-01 ,  2.128500e-06 ,  -2.126500e-06
DataValue ,  5.600000e-01 ,  1.928000e-06 ,  -1.929000e-06
DataValue ,  5.200000e-01 ,  1.741500e-06 ,  -1.742000e-06
DataValue ,  4.800000e-01 ,  1.562000e-06 ,  -1.563500e-06
DataValue ,  4.400000e-01 ,  1.397500e-06 ,  -1.398000e-06
DataValue ,  4.000000e-01 ,  1.239000e-06 ,  -1.238000e-06
DataValue ,  3.600000e-01 ,  1.088500e-06 ,  -1.088000e-06
DataValue ,  3.200000e-01 ,  9.446000e-07 ,  -9.444000e-07
DataValue ,  2.800000e-01 ,  8.087000e-07 ,  -8.091500e-07
DataValue ,  2.400000e-01 ,  6.783000e-07 ,  -6.785500e-07
DataValue ,  2.000000e-01 ,  5.553500e-07 ,  -5.554500e-07
DataValue ,  1.600000e-01 ,  4.372500e-07 ,  -4.371500e-07
DataValue ,  1.200000e-01 ,  3.242500e-07 ,  -3.237500e-07
DataValue ,  8.000000e-02 ,  2.137000e-07 ,  -2.137500e-07
DataValue ,  4.000000e-02 ,  1.063000e-07 ,  -1.061500e-07
DataValue ,  0.000000e+00 ,  -1.400000e-12 ,  -4.045000e-11

File: old/SelectorIV/Selector-IV-sweep_20220609_19-04-07-806355_NbO2_120nm_DevX1Y8_DieX0Y0_70.csv
TestParameter ,Measurement.Type ,Selector-IV-sweep
TestParameter ,MainFrame
TestParameter ,Channel.Type ,SMU ,SMU
TestParameter ,Channel.Unit ,SMU2:MP ,SMU1:MP
TestParameter ,Channel.IName ,I1 ,I2
TestParameter ,Channel.VName ,V1 ,V2
TestParameter ,Channel.Mode ,V ,V
TestParameter ,Channel.Func ,VAR1 ,CONST
TestParameter ,Channel.Value ,- ,  0.000000
TestParameter ,Channel.Index , ,
TestParameter ,Channel.Time , ,
TestParameter ,Measurement.Port.SeriesResistance ,ON ,ON
TestParameter ,Measurement.Port.Filter ,0 ,0
TestParameter ,hold ,0.000000
TestParameter ,delay ,0.000000
TestParameter ,Measurement.Primary.Locus ,Double
TestParameter ,Measurement.Primary.Scale ,Linear
TestParameter ,Measurement.Primary.Start ,0.000000
TestParameter ,Measurement.Primary.Stop ,4.000000
TestParameter ,Measurement.Primary.Step ,101.000000
TestParameter ,Measurement.Primary.Compliance ,0.001
TestParameter ,Measurement.Primary.PowerCompliance ,0
TestParameter ,Measurement.Aborting.Condition ,CONTINUE  AT  ANY
TestParameter ,Measurement.PostOutput.Value ,  START
TestParameter ,Measurement.Bias.Source ,0.000000 ,0.000000
TestParameter ,Measurement.Bias.Compliance ,0.001000 ,0.010000
TestParameter ,Measurement.Unit ,SMU2:MP ,SMU1:MP
TestParameter ,Measurement.Adc ,HS  ADC ,HS  ADC
TestParameter ,Measurement.Measurement ,ERROR:  NOT  FOUND ,ERROR:  NOT  FOUND
TestParameter ,Measurement.RangingMode ,AUTO ,AUTO
TestParameter ,Measurement.RangeBoundary ,AUTO ,AUTO
TestParameter ,Timing.Hold ,  0.000000
TestParameter ,Timing.Delay ,  0.000000
TestParameter ,Timing.StepDelay ,
TestParameter ,Timing.StepSourceTriggerDelay ,
TestParameter ,Timing.StepMeasurementTriggerDelay ,
TestParameter ,Measurement.Adc.HighSpeed.Mode ,AUTO
TestParameter ,Measurement.Adc.HighSpeed.Coeff ,  1
TestParameter ,Measurement.Adc.HighResolution.AutoZero ,  ON
TestParameter ,Measurement.Adc.HighResolution.Mode ,AUTO
TestParameter ,Measurement.Adc.HighResolution.Coeff ,  6
Measurement ,Device ,NbO2_120nm
Measurement ,Time ,2022-06-09_18-59-41
Measurement ,  VlowMeas ,  0.5
Measurement ,  VlowMeasReal ,  0.52
Measurement ,  Repetition ,  70
Measurement ,  Rhigh ,  3.999200e+03
Measurement ,  Rlow1 ,  3.009259e+05
Measurement ,  Rlow2 ,  3.021499e+05
Measurement ,  Vth1 ,  0
Measurement ,  Vth2 ,  2
DataName ,  V1 ,  I1 ,  R1 ,  I2
Units ,  V ,  A ,  ohm ,  A
Dimension ,  202 ,  202 ,  202 ,  202
DataValue ,  0.000000e+00 ,  2.570000e-11 ,  -3.535000e-11
DataValue ,  4.000000e-02 ,  1.053000e-07 ,  -1.053000e-07
DataValue ,  8.000000e-02 ,  2.118000e-07 ,  -2.120500e-07
DataValue ,  1.200000e-01 ,  3.212000e-07 ,  -3.211000e-07
DataValue ,  1.600000e-01 ,  4.333000e-07 ,  -4.333000e-07
DataValue ,  2.000000e-01 ,  5.506500e-07 ,  -5.502500e-07
DataValue ,  2.400000e-01 ,  6.730000e-07 ,  -6.729500e-07
DataValue ,  2.800000e-01 ,  8.025000e-07 ,  -8.017000e-07
DataValue ,  3.200000e-01 ,  9.364500e-07 ,  -9.376500e-07
DataValue ,  3.600000e-01 ,  1.078500e-06 ,  -1.078700e-06
DataValue ,  4.000000e-01 ,  1.227500e-06 ,  -1.229000e-06
DataValue ,  4.400000e-01 ,  1.387000e-06 ,  -1.386000e-06
DataValue ,  4.800000e-01 ,  1.551500e-06 ,  -1.551500e-06
DataValue ,  5.200000e-01 ,  1.728000e-06 ,  -1.728500e-06
DataValue ,  5.600000e-01 ,  1.911500e-06 ,  -1.911000e-06
DataValue ,  6.000000e-01 ,  2.106000e-06 ,  -2.105500e-06
DataValue ,  6.400000e-01 ,  2.314500e-06 ,  -2.310500e-06
DataValue ,  6.800000e-01 ,  2.527500e-06 ,  -2.524000e-06
DataValue ,  7.200000e-01 ,  2.753500e-06 ,  -2.751000e-06
DataValue ,  7.600000e-01 ,  2.995000e-06 ,  -2.994500e-06
DataValue ,  8.000000e-01 ,  3.244500e-06 ,  -3.244500e-06
DataValue ,  8.400000e-01 ,  3.512500e-06 ,  -3.511500e-06
DataValue ,  8.800000e-01 ,  3.794000e-06 ,  -3.794000e-06
DataValue ,  9.200000e-01 ,  4.094000e-06 ,  -4.094500e-06
DataValue ,  9.600000e-01 ,  4.404000e-06 ,  -4.407000e-06
DataValue ,  1.000000e+00 ,  4.741000e-06 ,  -4.737000e-06
DataValue ,  1.040000e+00 ,  5.088000e-06 ,  -5.093500e-06
DataValue ,  1.080000e+00 ,  5.457000e-06 ,  -5.464500e-06
DataValue ,  1.120000e+00 ,  5.849500e-06 ,  -5.850000e-06
DataValue ,  1.160000e+00 ,  6.266000e-06 ,  -6.269500e-06
DataValue ,  1.200000e+00 ,  6.715500e-06 ,  -6.717000e-06
DataValue ,  1.240000e+00 ,  7.182500e-06 ,  -7.172500e-06
DataValue ,  1.280000e+00 ,  7.675500e-06 ,  -7.666500e-06
DataValue ,  1.320000e+00 ,  8.197500e-06 ,  -8.195000e-06
DataValue ,  1.360000e+00 ,  8.755500e-06 ,  -8.757500e-06
DataValue ,  1.400000e+00 ,  9.367500e-06 ,  -9.357500e-06
DataValue ,  1.440000e+00 ,  9.996500e-06 ,  -9.998000e-06
DataValue ,  1.480000e+00 ,  1.067300e-05 ,  -1.067500e-05
DataValue ,  1.520000e+00 ,  1.141000e-05 ,  -1.142000e-05
DataValue ,  1.560000e+00 ,  1.220500e-05 ,  -1.219500e-05
DataValue ,  1.600000e+00 ,  1.304500e-05 ,  -1.302500e-05
DataValue ,  1.640000e+00 ,  1.394000e-05 ,  -1.395000e-05
DataValue ,  1.680000e+00 ,  1.491000e-05 ,  -1.490000e-05
DataValue ,  1.720000e+00 ,  1.598000e-05 ,  -1.599000e-05
DataValue ,  1.760000e+00 ,  1.710500e-05 ,  -1.711500e-05
DataValue ,  1.800000e+00 ,  1.840500e-05 ,  -1.834500e-05
DataValue ,  1.840000e+00 ,  1.976000e-05 ,  -1.978000e-05
DataValue ,  1.880000e+00 ,  2.129000e-05 ,  -2.129500e-05
DataValue ,  1.920000e+00 ,  2.297500e-05 ,  -2.300500e-05
DataValue ,  1.960000e+00 ,  2.487000e-05 ,  -2.489500e-05
DataValue ,  2.000000e+00 ,  2.699000e-05 ,  -2.695500e-05
DataValue ,  2.040000e+00 ,  2.942500e-05 ,  -2.946000e-05
DataValue ,  2.080000e+00 ,  3.228500e-05 ,  -3.225500e-05
DataValue ,  2.120000e+00 ,  3.570000e-05 ,  -3.566000e-05
DataValue ,  2.160000e+00 ,  3.986000e-05 ,  -3.987000e-05
DataValue ,  2.200000e+00 ,  4.535500e-05 ,  -4.534500e-05
DataValue ,  2.240000e+00 ,  5.353000e-05 ,  -5.334500e-05
DataValue ,  2.280000e+00 ,  7.246500e-05 ,  -7.297000e-05
DataValue ,  2.320000e+00 ,  1.027000e-03 ,  -1.013000e-03
DataValue ,  2.360000e+00 ,  1.069600e-03 ,  -1.620000e-03
DataValue ,  2.400000e+00 ,  1.055100e-03 ,  -1.152500e-03
DataValue ,  2.440000e+00 ,  1.074400e-03 ,  -1.425000e-03
DataValue ,  2.480000e+00 ,  1.059850e-03 ,  -1.589000e-03
DataValue ,  2.520000e+00 ,  1.017850e-03 ,  -1.000500e-03
DataValue ,  2.560000e+00 ,  1.000050e-03 ,  -1.000100e-03
DataValue ,  2.600000e+00 ,  1.000100e-03 ,  -1.000000e-03
DataValue ,  2.640000e+00 ,  1.000100e-03 ,  -1.000250e-03
DataValue ,  2.680000e+00 ,  1.000050e-03 ,  -1.000200e-03
DataValue ,  2.720000e+00 ,  1.000150e-03 ,  -1.000100e-03
DataValue ,  2.760000e+00 ,  1.000150e-03 ,  -1.000050e-03
DataValue ,  2.800000e+00 ,  1.000050e-03 ,  -9.999500e-04
DataValue ,  2.840000e+00 ,  1.000100e-03 ,  -9.998500e-04
DataValue ,  2.880000e+00 ,  1.000050e-03 ,  -1.000250e-03
DataValue ,  2.920000e+00 ,  1.000100e-03 ,  -1.000100e-03
DataValue ,  2.960000e+00 ,  1.000200e-03 ,  -1.000100e-03
DataValue ,  3.000000e+00 ,  1.000050e-03 ,  -9.999500e-04
DataValue ,  3.040000e+00 ,  1.000050e-03 ,  -9.999500e-04
DataValue ,  3.080000e+00 ,  1.000050e-03 ,  -1.000100e-03
DataValue ,  3.120000e+00 ,  1.000150e-03 ,  -1.000150e-03
DataValue ,  3.160000e+00 ,  1.000050e-03 ,  -1.000100e-03
DataValue ,  3.200000e+00 ,  1.000100e-03 ,  -1.000100e-03
DataValue ,  3.240000e+00 ,  1.000050e-03 ,  -9.999500e-04
DataValue ,  3.280000e+00 ,  1.000050e-03 ,  -1.000100e-03
DataValue ,  3.320000e+00 ,  1.000050e-03 ,  -1.000100e-03
DataValue ,  3.360000e+00 ,  1.000100e-03 ,  -9.999000e-04
DataValue ,  3.400000e+00 ,  1.000150e-03 ,  -9.998500e-04
DataValue ,  3.440000e+00 ,  1.000000e-03 ,  -1.000050e-03
DataValue ,  3.480000e+00 ,  1.000100e-03 ,  -1.000150e-03
DataValue ,  3.520000e+00 ,  1.000150e-03 ,  -9.999500e-04
DataValue ,  3.560000e+00 ,  9.999500e-04 ,  -1.000050e-03
DataValue ,  3.600000e+00 ,  1.000150e-03 ,  -9.999500e-04
DataValue ,  3.640000e+00 ,  1.000100e-03 ,  -1.000150e-03
DataValue ,  3.680000e+00 ,  1.000050e-03 ,  -1.000100e-03
DataValue ,  3.720000e+00 ,  1.000050e-03 ,  -1.000050e-03
DataValue ,  3.760000e+00 ,  1.000050e-03 ,  -1.000100e-03
DataValue ,  3.800000e+00 ,  1.000050e-03 ,  -1.000100e-03
DataValue ,  3.840000e+00 ,  1.000100e-03 ,  -1.000050e-03
DataValue ,  3.880000e+00 ,  1.000100e-03 ,  -1.000050e-03
DataValue ,  3.920000e+00 ,  1.000150e-03 ,  -1.000100e-03
DataValue ,  3.960000e+00 ,  1.000200e-03 ,  -1.000100e-03
DataValue ,  4.000000e+00 ,  1.000050e-03 ,  -1.000200e-03
DataValue ,  4.000000e+00 ,  1.000200e-03 ,  -1.000000e-03
DataValue ,  3.960000e+00 ,  1.000100e-03 ,  -1.000100e-03
DataValue ,  3.920000e+00 ,  1.000100e-03 ,  -1.000100e-03
DataValue ,  3.880000e+00 ,  1.000050e-03 ,  -1.000150e-03
DataValue ,  3.840000e+00 ,  1.000150e-03 ,  -1.000200e-03
DataValue ,  3.800000e+00 ,  1.000100e-03 ,  -1.000050e-03
DataValue ,  3.760000e+00 ,  1.000050e-03 ,  -1.000050e-03
DataValue ,  3.720000e+00 ,  1.000150e-03 ,  -1.000050e-03
DataValue ,  3.680000e+00 ,  1.000100e-03 ,  -9.998500e-04
DataValue ,  3.640000e+00 ,  1.000000e-03 ,  -1.000300e-03
DataValue ,  3.600000e+00 ,  1.000050e-03 ,  -9.998000e-04
DataValue ,  3.560000e+00 ,  1.000200e-03 ,  -9.999500e-04
DataValue ,  3.520000e+00 ,  1.000100e-03 ,  -1.000050e-03
DataValue ,  3.480000e+00 ,  1.000100e-03 ,  -1.000250e-03
DataValue ,  3.440000e+00 ,  1.000100e-03 ,  -1.000050e-03
DataValue ,  3.400000e+00 ,  1.000050e-03 ,  -1.000200e-03
DataValue ,  3.360000e+00 ,  1.000050e-03 ,  -1.000150e-03
DataValue ,  3.320000e+00 ,  1.000050e-03 ,  -1.000100e-03
DataValue ,  3.280000e+00 ,  1.000050e-03 ,  -1.000050e-03
DataValue ,  3.240000e+00 ,  1.000100e-03 ,  -1.000200e-03
DataValue ,  3.200000e+00 ,  1.000150e-03 ,  -1.000150e-03
DataValue ,  3.160000e+00 ,  1.000100e-03 ,  -1.000250e-03
DataValue ,  3.120000e+00 ,  1.000100e-03 ,  -1.000300e-03
DataValue ,  3.080000e+00 ,  1.000200e-03 ,  -1.000150e-03
DataValue ,  3.040000e+00 ,  1.000150e-03 ,  -1.000100e-03
DataValue ,  3.000000e+00 ,  1.000200e-03 ,  -1.010000e-03
DataValue ,  2.960000e+00 ,  1.048400e-03 ,  -1.000000e-03
DataValue ,  2.920000e+00 ,  1.000050e-03 ,  -1.000150e-03
DataValue ,  2.880000e+00 ,  1.000100e-03 ,  -1.000050e-03
DataValue ,  2.840000e+00 ,  1.000150e-03 ,  -9.999500e-04
DataValue ,  2.800000e+00 ,  1.000050e-03 ,  -1.000000e-03
DataValue ,  2.760000e+00 ,  1.000050e-03 ,  -1.000000e-03
DataValue ,  2.720000e+00 ,  1.000100e-03 ,  -1.000200e-03
DataValue ,  2.680000e+00 ,  1.000100e-03 ,  -1.000250e-03
DataValue ,  2.640000e+00 ,  1.000150e-03 ,  -1.000050e-03
DataValue ,  2.600000e+00 ,  1.000100e-03 ,  -9.999500e-04
DataValue ,  2.560000e+00 ,  1.000050e-03 ,  -1.000050e-03
DataValue ,  2.520000e+00 ,  1.000150e-03 ,  -1.000150e-03
DataValue ,  2.480000e+00 ,  1.000050e-03 ,  -1.000050e-03
DataValue ,  2.440000e+00 ,  1.000050e-03 ,  -1.000100e-03
DataValue ,  2.400000e+00 ,  1.000050e-03 ,  -1.000150e-03
DataValue ,  2.360000e+00 ,  1.000050e-03 ,  -9.999500e-04
DataValue ,  2.320000e+00 ,  1.000050e-03 ,  -9.999000e-04
DataValue ,  2.280000e+00 ,  1.000050e-03 ,  -1.000000e-03
DataValue ,  2.240000e+00 ,  1.000150e-03 ,  -1.000050e-03
DataValue ,  2.200000e+00 ,  1.000050e-03 ,  -1.000100e-03
DataValue ,  2.160000e+00 ,  1.000050e-03 ,  -1.000050e-03
DataValue ,  2.120000e+00 ,  1.000200e-03 ,  -1.000100e-03
DataValue ,  2.080000e+00 ,  1.000000e-03 ,  -1.000050e-03
DataValue ,  2.040000e+00 ,  1.000150e-03 ,  -1.000150e-03
DataValue ,  2.000000e+00 ,  1.000100e-03 ,  -1.000350e-03
DataValue ,  1.960000e+00 ,  1.000000e-03 ,  -1.000000e-03
DataValue ,  1.920000e+00 ,  1.000200e-03 ,  -1.000150e-03
DataValue ,  1.880000e+00 ,  1.000100e-03 ,  -9.999500e-04
DataValue ,  1.840000e+00 ,  1.000050e-03 ,  -1.000150e-03
DataValue ,  1.800000e+00 ,  1.000150e-03 ,  -1.000100e-03
DataValue ,  1.760000e+00 ,  1.000100e-03 ,  -1.000050e-03
DataValue ,  1.720000e+00 ,  1.000050e-03 ,  -1.000000e-03
DataValue ,  1.680000e+00 ,  1.000150e-03 ,  -1.000050e-03
DataValue ,  1.640000e+00 ,  1.000050e-03 ,  -1.000150e-03
DataValue ,  1.600000e+00 ,  1.000050e-03 ,  -9.999500e-04
DataValue ,  1.560000e+00 ,  1.000100e-03 ,  -1.000050e-03
DataValue ,  1.520000e+00 ,  9.999500e-04 ,  -1.000250e-03
DataValue ,  1.480000e+00 ,  1.000200e-03 ,  -1.000450e-03
DataValue ,  1.440000e+00 ,  1.000050e-03 ,  -1.000250e-03
DataValue ,  1.400000e+00 ,  1.000100e-03 ,  -1.000000e-03
DataValue ,  1.360000e+00 ,  1.000100e-03 ,  -1.000100e-03
DataValue ,  1.320000e+00 ,  1.000050e-03 ,  -1.000300e-03
DataValue ,  1.280000e+00 ,  1.000100e-03 ,  -9.999500e-04
DataValue ,  1.240000e+00 ,  1.000050e-03 ,  -1.000150e-03
DataValue ,  1.200000e+00 ,  1.000050e-03 ,  -1.000100e-03
DataValue ,  1.160000e+00 ,  1.000050e-03 ,  -1.000250e-03
DataValue ,  1.120000e+00 ,  1.000100e-03 ,  -1.000100e-03
DataValue ,  1.080000e+00 ,  1.000050e-03 ,  -1.000250e-03
DataValue ,  1.040000e+00 ,  1.000200e-03 ,  -1.000100e-03
DataValue ,  1.000000e+00 ,  1.000100e-03 ,  -1.000150e-03
DataValue ,  9.600000e-01 ,  1.000200e-03 ,  -1.000300e-03
DataValue ,  9.200000e-01 ,  1.000050e-03 ,  -1.000200e-03
DataValue ,  8.800000e-01 ,  1.000050e-03 ,  -1.000100e-03
DataValue ,  8.400000e-01 ,  3.502500e-06 ,  -3.504500e-06
DataValue ,  8.000000e-01 ,  3.236500e-06 ,  -3.234000e-06
DataValue ,  7.600000e-01 ,  2.983500e-06 ,  -2.984500e-06
DataValue ,  7.200000e-01 ,  2.747000e-06 ,  -2.748000e-06
DataValue ,  6.800000e-01 ,  2.521000e-06 ,  -2.520500e-06
DataValue ,  6.400000e-01 ,  2.304000e-06 ,  -2.302000e-06
DataValue ,  6.000000e-01 ,  2.101500e-06 ,  -2.098500e-06
DataValue ,  5.600000e-01 ,  1.906000e-06 ,  -1.907000e-06
DataValue ,  5.200000e-01 ,  1.721000e-06 ,  -1.723000e-06
DataValue ,  4.800000e-01 ,  1.547500e-06 ,  -1.549000e-06
DataValue ,  4.400000e-01 ,  1.383500e-06 ,  -1.382500e-06
DataValue ,  4.000000e-01 ,  1.226000e-06 ,  -1.225500e-06
DataValue ,  3.600000e-01 ,  1.077000e-06 ,  -1.075000e-06
DataValue ,  3.200000e-01 ,  9.346500e-07 ,  -9.341500e-07
DataValue ,  2.800000e-01 ,  8.002500e-07 ,  -8.001500e-07
DataValue ,  2.400000e-01 ,  6.725000e-07 ,  -6.729000e-07
DataValue ,  2.000000e-01 ,  5.500500e-07 ,  -5.496000e-07
DataValue ,  1.600000e-01 ,  4.330500e-07 ,  -4.336500e-07
DataValue ,  1.200000e-01 ,  3.206000e-07 ,  -3.204500e-07
DataValue ,  8.000000e-02 ,  2.111500e-07 ,  -2.110500e-07
DataValue ,  4.000000e-02 ,  1.050000e-07 ,  -1.048500e-07
DataValue ,  0.000000e+00 ,  2.805000e-11 ,  -3.225000e-11
