Repository: tedkmburu/Nb02_v2

# NbO2 - Summer Research
<a name="readme-top"></a>




<!-- PROJECT SHIELDS -->
<!--
*** I'm using markdown "reference style" links for readability.
*** Reference links are enclosed in brackets [ ] instead of parentheses ( ).
*** See the bottom of this document for the declaration of the reference variables
*** for contributors-url, forks-url, etc. This is an optional, concise syntax you may use.
*** https://www.markdownguide.org/basic-syntax/#reference-style-links
-->



<!-- PROJECT LOGO -->
<div align="center">
  <a href="https://github.com/othneildrew/Best-README-Template">
  </a>

  <h3 align="center">NbO2 Research</h3>
    This code is used to analyze IV curves for Prof.

File: old/SelectorIV/Selector-IV-sweep_20220610_18-26-01-247034_NbO2_220nm_DevX1Y4_DieX0Y0_83.csv
TestParameter ,Measurement.Type ,Selector-IV-sweep
TestParameter ,MainFrame
TestParameter ,Channel.Type ,SMU ,SMU
TestParameter ,Channel.Unit ,SMU2:MP ,SMU1:MP
TestParameter ,Channel.IName ,I1 ,I2
TestParameter ,Channel.VName ,V1 ,V2
TestParameter ,Channel.Mode ,V ,V
TestParameter ,Channel.Func ,VAR1 ,CONST
TestParameter ,Channel.Value ,- ,  0.000000
TestParameter ,Channel.Index , ,
TestParameter ,Channel.Time , ,
TestParameter ,Measurement.Port.SeriesResistance ,ON ,ON
TestParameter ,Measurement.Port.Filter ,0 ,0
TestParameter ,hold ,0.000000
TestParameter ,delay ,0.000000
TestParameter ,Measurement.Primary.Locus ,Double
TestParameter ,Measurement.Primary.Scale ,Linear
TestParameter ,Measurement.Primary.Start ,0.000000
TestParameter ,Measurement.Primary.Stop ,4.000000
TestParameter ,Measurement.Primary.Step ,101.000000
TestParameter ,Measurement.Primary.Compliance ,0.001
TestParameter ,Measurement.Primary.PowerCompliance ,0
TestParameter ,Measurement.Aborting.Condition ,CONTINUE  AT  ANY
TestParameter ,Measurement.PostOutput.Value ,  START
TestParameter ,Measurement.Bias.Source ,0.000000 ,0.000000
TestParameter ,Measurement.Bias.Compliance ,0.001000 ,0.010000
TestParameter ,Measurement.Unit ,SMU2:MP ,SMU1:MP
TestParameter ,Measurement.Adc ,HS  ADC ,HS  ADC
TestParameter ,Measurement.Measurement ,ERROR:  NOT  FOUND ,ERROR:  NOT  FOUND
TestParameter ,Measurement.RangingMode ,AUTO ,AUTO
TestParameter ,Measurement.RangeBoundary ,AUTO ,AUTO
TestParameter ,Timing.Hold ,  0.000000
TestParameter ,Timing.Delay ,  0.000000
TestParameter ,Timing.StepDelay ,
TestParameter ,Timing.StepSourceTriggerDelay ,
TestParameter ,Timing.StepMeasurementTriggerDelay ,
TestParameter ,Measurement.Adc.HighSpeed.Mode ,AUTO
TestParameter ,Measurement.Adc.HighSpeed.Coeff ,  1
TestParameter ,Measurement.Adc.HighResolution.AutoZero ,  ON
TestParameter ,Measurement.Adc.HighResolution.Mode ,AUTO
TestParameter ,Measurement.Adc.HighResolution.Coeff ,  6
Measurement ,Device ,NbO2_220nm
Measurement ,Time ,2022-06-10_18-21-27
Measurement ,  VlowMeas ,  0.5
Measurement ,  VlowMeasReal ,  0.52
Measurement ,  Repetition ,  83
Measurement ,  Rhigh ,  3.999800e+03
Measurement ,  Rlow1 ,  1.178871e+04
Measurement ,  Rlow2 ,  1.175673e+04
Measurement ,  Vth1 ,  0
Measurement ,  Vth2 ,  1
DataName ,  V1 ,  I1 ,  R1 ,  I2
Units ,  V ,  A ,  ohm ,  A
Dimension ,  202 ,  202 ,  202 ,  202
DataValue ,  0.000000e+00 ,  1.521000e-09 ,  -1.365000e-09
DataValue ,  4.000000e-02 ,  2.736000e-06 ,  -2.736500e-06
DataValue ,  8.000000e-02 ,  5.494000e-06 ,  -5.496000e-06
DataValue ,  1.200000e-01 ,  8.317000e-06 ,  -8.315000e-06
DataValue ,  1.600000e-01 ,  1.120050e-05 ,  -1.120050e-05
DataValue ,  2.000000e-01 ,  1.418500e-05 ,  -1.419000e-05
DataValue ,  2.400000e-01 ,  1.730000e-05 ,  -1.730000e-05
DataValue ,  2.800000e-01 ,  2.053500e-05 ,  -2.053500e-05
DataValue ,  3.200000e-01 ,  2.393500e-05 ,  -2.394500e-05
DataValue ,  3.600000e-01 ,  2.752500e-05 ,  -2.752500e-05
DataValue ,  4.000000e-01 ,  3.130500e-05 ,  -3.130000e-05
DataValue ,  4.400000e-01 ,  3.530500e-05 ,  -3.531500e-05
DataValue ,  4.800000e-01 ,  3.958000e-05 ,  -3.957000e-05
DataValue ,  5.200000e-01 ,  4.411000e-05 ,  -4.410500e-05
DataValue ,  5.600000e-01 ,  4.898000e-05 ,  -4.899000e-05
DataValue ,  6.000000e-01 ,  5.420000e-05 ,  -5.419000e-05
DataValue ,  6.400000e-01 ,  5.979000e-05 ,  -5.977500e-05
DataValue ,  6.800000e-01 ,  6.583000e-05 ,  -6.582500e-05
DataValue ,  7.200000e-01 ,  7.238500e-05 ,  -7.236500e-05
DataValue ,  7.600000e-01 ,  7.947000e-05 ,  -7.946500e-05
DataValue ,  8.000000e-01 ,  8.722000e-05 ,  -8.719000e-05
DataValue ,  8.400000e-01 ,  9.569000e-05 ,  -9.573000e-05
DataValue ,  8.800000e-01 ,  1.050650e-04 ,  -1.050650e-04
DataValue ,  9.200000e-01 ,  1.155500e-04 ,  -1.156000e-04
DataValue ,  9.600000e-01 ,  1.272500e-04 ,  -1.274000e-04
DataValue ,  1.000000e+00 ,  1.407000e-04 ,  -1.407000e-04
DataValue ,  1.040000e+00 ,  1.558000e-04 ,  -1.559000e-04
DataValue ,  1.080000e+00 ,  1.736500e-04 ,  -1.737000e-04
DataValue ,  1.120000e+00 ,  1.950000e-04 ,  -1.949500e-04
DataValue ,  1.160000e+00 ,  2.210000e-04 ,  -2.210500e-04
DataValue ,  1.200000e+00 ,  2.549000e-04 ,  -2.549500e-04
DataValue ,  1.240000e+00 ,  3.020000e-04 ,  -3.022500e-04
DataValue ,  1.280000e+00 ,  3.850500e-04 ,  -3.853500e-04
DataValue ,  1.320000e+00 ,  1.000050e-03 ,  -1.000100e-03
DataValue ,  1.360000e+00 ,  1.000050e-03 ,  -1.000100e-03
DataValue ,  1.400000e+00 ,  1.000050e-03 ,  -1.000050e-03
DataValue ,  1.440000e+00 ,  1.000100e-03 ,  -1.000200e-03
DataValue ,  1.480000e+00 ,  1.000050e-03 ,  -1.000100e-03
DataValue ,  1.520000e+00 ,  1.000150e-03 ,  -1.000050e-03
DataValue ,  1.560000e+00 ,  1.000150e-03 ,  -1.000050e-03
DataValue ,  1.600000e+00 ,  1.000100e-03 ,  -1.000050e-03
DataValue ,  1.640000e+00 ,  1.000100e-03 ,  -1.000000e-03
DataValue ,  1.680000e+00 ,  1.000100e-03 ,  -1.000100e-03
DataValue ,  1.720000e+00 ,  1.000050e-03 ,  -1.000100e-03
DataValue ,  1.760000e+00 ,  1.000100e-03 ,  -1.000200e-03
DataValue ,  1.800000e+00 ,  1.000100e-03 ,  -1.000050e-03
DataValue ,  1.840000e+00 ,  1.000100e-03 ,  -1.000100e-03
DataValue ,  1.880000e+00 ,  1.000150e-03 ,  -1.000100e-03
DataValue ,  1.920000e+00 ,  1.000050e-03 ,  -1.000100e-03
DataValue ,  1.960000e+00 ,  1.000100e-03 ,  -1.000100e-03
DataValue ,  2.000000e+00 ,  1.000100e-03 ,  -1.000000e-03
DataValue ,  2.040000e+00 ,  1.000100e-03 ,  -1.000100e-03
DataValue ,  2.080000e+00 ,  1.000050e-03 ,  -1.000000e-03
DataValue ,  2.120000e+00 ,  1.000100e-03 ,  -1.000050e-03
DataValue ,  2.160000e+00 ,  1.000150e-03 ,  -1.000100e-03
DataValue ,  2.200000e+00 ,  1.000050e-03 ,  -1.000000e-03
DataValue ,  2.240000e+00 ,  1.000100e-03 ,  -1.000150e-03
DataValue ,  2.280000e+00 ,  1.000050e-03 ,  -1.000050e-03
DataValue ,  2.320000e+00 ,  1.000100e-03 ,  -1.000050e-03
DataValue ,  2.360000e+00 ,  1.000050e-03 ,  -1.000100e-03
DataValue ,  2.400000e+00 ,  1.000100e-03 ,  -1.000100e-03
DataValue ,  2.440000e+00 ,  1.000100e-03 ,  -1.000000e-03
DataValue ,  2.480000e+00 ,  1.000100e-03 ,  -1.000200e-03
DataValue ,  2.520000e+00 ,  1.000050e-03 ,  -1.000000e-03
DataValue ,  2.560000e+00 ,  1.000050e-03 ,  -1.000100e-03
DataValue ,  2.600000e+00 ,  1.000050e-03 ,  -1.000100e-03
DataValue ,  2.640000e+00 ,  1.000100e-03 ,  -1.000200e-03
DataValue ,  2.680000e+00 ,  1.000050e-03 ,  -1.000150e-03
DataValue ,  2.720000e+00 ,  1.000050e-03 ,  -1.000050e-03
DataValue ,  2.760000e+00 ,  1.000100e-03 ,  -1.000000e-03
DataValue ,  2.800000e+00 ,  1.000150e-03 ,  -1.000150e-03
DataValue ,  2.840000e+00 ,  1.000150e-03 ,  -1.000100e-03
DataValue ,  2.880000e+00 ,  1.000100e-03 ,  -1.000100e-03
DataValue ,  2.920000e+00 ,  1.000050e-03 ,  -1.000100e-03
DataValue ,  2.960000e+00 ,  1.000100e-03 ,  -1.000100e-03
DataValue ,  3.000000e+00 ,  1.000100e-03 ,  -1.000150e-03
DataValue ,  3.040000e+00 ,  1.000050e-03 ,  -1.000100e-03
DataValue ,  3.080000e+00 ,  1.000150e-03 ,  -1.000000e-03
DataValue ,  3.120000e+00 ,  1.000050e-03 ,  -1.000000e-03
DataValue ,  3.160000e+00 ,  1.000100e-03 ,  -1.000250e-03
DataValue ,  3.200000e+00 ,  1.000100e-03 ,  -1.000100e-03
DataValue ,  3.240000e+00 ,  1.000050e-03 ,  -1.000050e-03
DataValue ,  3.280000e+00 ,  1.000050e-03 ,  -1.000100e-03
DataValue ,  3.320000e+00 ,  1.000050e-03 ,  -1.000100e-03
DataValue ,  3.360000e+00 ,  1.000100e-03 ,  -1.000100e-03
DataValue ,  3.400000e+00 ,  1.000100e-03 ,  -1.000100e-03
DataValue ,  3.440000e+00 ,  1.000100e-03 ,  -1.000100e-03
DataValue ,  3.480000e+00 ,  1.000100e-03 ,  -1.000000e-03
DataValue ,  3.520000e+00 ,  1.000100e-03 ,  -1.000000e-03
DataValue ,  3.560000e+00 ,  1.000100e-03 ,  -1.000100e-03
DataValue ,  3.600000e+00 ,  1.000050e-03 ,  -1.000100e-03
DataValue ,  3.640000e+00 ,  1.000150e-03 ,  -1.000100e-03
DataValue ,  3.680000e+00 ,  1.000150e-03 ,  -1.000100e-03
DataValue ,  3.720000e+00 ,  1.000050e-03 ,  -1.000050e-03
DataValue ,  3.760000e+00 ,  1.000100e-03 ,  -1.000100e-03
DataValue ,  3.800000e+00 ,  1.000150e-03 ,  -9.999500e-04
DataValue ,  3.840000e+00 ,  1.000050e-03 ,  -1.000100e-03
DataValue ,  3.880000e+00 ,  1.000100e-03 ,  -9.999500e-04
DataValue ,  3.920000e+00 ,  1.000100e-03 ,  -1.000100e-03
DataValue ,  3.960000e+00 ,  1.000050e-03 ,  -1.000100e-03
DataValue ,  4.000000e+00 ,  1.000050e-03 ,  -1.000100e-03
DataValue ,  4.000000e+00 ,  1.000050e-03 ,  -1.000050e-03
DataValue ,  3.960000e+00 ,  1.000050e-03 ,  -1.000000e-03
DataValue ,  3.920000e+00 ,  1.000100e-03 ,  -1.000150e-03
DataValue ,  3.880000e+00 ,  1.000100e-03 ,  -1.000050e-03
DataValue ,  3.840000e+00 ,  1.000050e-03 ,  -1.000100e-03
DataValue ,  3.800000e+00 ,  1.000100e-03 ,  -1.000050e-03
DataValue ,  3.760000e+00 ,  1.000100e-03 ,  -1.000100e-03
DataValue ,  3.720000e+00 ,  1.000150e-03 ,  -1.000050e-03
DataValue ,  3.680000e+00 ,  1.000150e-03 ,  -1.000000e-03
DataValue ,  3.640000e+00 ,  1.000050e-03 ,  -1.000050e-03
DataValue ,  3.600000e+00 ,  1.000150e-03 ,  -9.999500e-04
DataValue ,  3.560000e+00 ,  1.000050e-03 ,  -1.000000e-03
DataValue ,  3.520000e+00 ,  1.000050e-03 ,  -1.000050e-03
DataValue ,  3.480000e+00 ,  1.000100e-03 ,  -1.000050e-03
DataValue ,  3.440000e+00 ,  1.000100e-03 ,  -1.000150e-03
DataValue ,  3.400000e+00 ,  1.000100e-03 ,  -1.000100e-03
DataValue ,  3.360000e+00 ,  1.000100e-03 ,  -1.000000e-03
DataValue ,  3.320000e+00 ,  1.000050e-03 ,  -1.000150e-03
DataValue ,  3.280000e+00 ,  1.000100e-03 ,  -1.000100e-03
DataValue ,  3.240000e+00 ,  1.000100e-03 ,  -9.999500e-04
DataValue ,  3.200000e+00 ,  1.000050e-03 ,  -1.000000e-03
DataValue ,  3.160000e+00 ,  1.000050e-03 ,  -1.000100e-03
DataValue ,  3.120000e+00 ,  1.000050e-03 ,  -1.000050e-03
DataValue ,  3.080000e+00 ,  1.000050e-03 ,  -1.000200e-03
DataValue ,  3.040000e+00 ,  1.000100e-03 ,  -1.000050e-03
DataValue ,  3.000000e+00 ,  1.000050e-03 ,  -1.000100e-03
DataValue ,  2.960000e+00 ,  1.000050e-03 ,  -1.000100e-03
DataValue ,  2.920000e+00 ,  1.000050e-03 ,  -1.000000e-03
DataValue ,  2.880000e+00 ,  1.000050e-03 ,  -1.000050e-03
DataValue ,  2.840000e+00 ,  1.000100e-03 ,  -1.000100e-03
DataValue ,  2.800000e+00 ,  1.000100e-03 ,  -1.000150e-03
DataValue ,  2.760000e+00 ,  1.000100e-03 ,  -1.000050e-03
DataValue ,  2.720000e+00 ,  1.000050e-03 ,  -1.000100e-03
DataValue ,  2.680000e+00 ,  1.000150e-03 ,  -1.000050e-03
DataValue ,  2.640000e+00 ,  1.000050e-03 ,  -1.000050e-03
DataValue ,  2.600000e+00 ,  1.000150e-03 ,  -1.000250e-03
DataValue ,  2.560000e+00 ,  1.000150e-03 ,  -1.000050e-03
DataValue ,  2.520000e+00 ,  1.000050e-03 ,  -1.000000e-03
DataValue ,  2.480000e+00 ,  1.000050e-03 ,  -1.000100e-03
DataValue ,  2.440000e+00 ,  1.000050e-03 ,  -1.000000e-03
DataValue ,  2.400000e+00 ,  1.000100e-03 ,  -1.000150e-03
DataValue ,  2.360000e+00 ,  1.000100e-03 ,  -1.000050e-03
DataValue ,  2.320000e+00 ,  1.000000e-03 ,  -1.000100e-03
DataValue ,  2.280000e+00 ,  1.000100e-03 ,  -1.000100e-03
DataValue ,  2.240000e+00 ,  1.000050e-03 ,  -1.000100e-03
DataValue ,  2.200000e+00 ,  1.000100e-03 ,  -1.000100e-03
DataValue ,  2.160000e+00 ,  1.000050e-03 ,  -1.000000e-03
DataValue ,  2.120000e+00 ,  1.000150e-03 ,  -1.000050e-03
DataValue ,  2.080000e+00 ,  1.000100e-03 ,  -1.000050e-03
DataValue ,  2.040000e+00 ,  1.000150e-03 ,  -1.000050e-03
DataValue ,  2.000000e+00 ,  1.000050e-03 ,  -1.000100e-03
DataValue ,  1.960000e+00 ,  1.000100e-03 ,  -1.000100e-03
DataValue ,  1.920000e+00 ,  1.000100e-03 ,  -1.000000e-03
DataValue ,  1.880000e+00 ,  1.000150e-03 ,  -1.000100e-03
DataValue ,  1.840000e+00 ,  1.000100e-03 ,  -1.000100e-03
DataValue ,  1.800000e+00 ,  1.000150e-03 ,  -1.000100e-03
DataValue ,  1.760000e+00 ,  1.000100e-03 ,  -1.000000e-03
DataValue ,  1.720000e+00 ,  1.000100e-03 ,  -1.000100e-03
DataValue ,  1.680000e+00 ,  1.000050e-03 ,  -1.000100e-03
DataValue ,  1.640000e+00 ,  1.000050e-03 ,  -1.000050e-03
DataValue ,  1.600000e+00 ,  1.000050e-03 ,  -9.999500e-04
DataValue ,  1.560000e+00 ,  1.000100e-03 ,  -1.000100e-03
DataValue ,  1.520000e+00 ,  1.000050e-03 ,  -1.000100e-03
DataValue ,  1.480000e+00 ,  1.000100e-03 ,  -1.000100e-03
DataValue ,  1.440000e+00 ,  1.000050e-03 ,  -1.000100e-03
DataValue ,  1.400000e+00 ,  1.000100e-03 ,  -1.000150e-03
DataValue ,  1.360000e+00 ,  1.000200e-03 ,  -1.000200e-03
DataValue ,  1.320000e+00 ,  1.000050e-03 ,  -1.000000e-03
DataValue ,  1.280000e+00 ,  1.000100e-03 ,  -1.000100e-03
DataValue ,  1.240000e+00 ,  1.000050e-03 ,  -1.000200e-03
DataValue ,  1.200000e+00 ,  1.000050e-03 ,  -1.000100e-03
DataValue ,  1.160000e+00 ,  1.000150e-03 ,  -1.000050e-03
DataValue ,  1.120000e+00 ,  1.000100e-03 ,  -1.000000e-03
DataValue ,  1.080000e+00 ,  1.000100e-03 ,  -1.000100e-03
DataValue ,  1.040000e+00 ,  1.000100e-03 ,  -1.000150e-03
DataValue ,  1.000000e+00 ,  1.000150e-03 ,  -1.000000e-03
DataValue ,  9.600000e-01 ,  1.000100e-03 ,  -1.000100e-03
DataValue ,  9.200000e-01 ,  1.000050e-03 ,  -1.000150e-03
DataValue ,  8.800000e-01 ,  1.000050e-03 ,  -1.000000e-03
DataValue ,  8.400000e-01 ,  1.000050e-03 ,  -1.000100e-03
DataValue ,  8.000000e-01 ,  8.750000e-05 ,  -8.734500e-05
DataValue ,  7.600000e-01 ,  7.962500e-05 ,  -7.960000e-05
DataValue ,  7.200000e-01 ,  7.254500e-05 ,  -7.253000e-05
DataValue ,  6.800000e-01 ,  6.597000e-05 ,  -6.597000e-05
DataValue ,  6.400000e-01 ,  5.994000e-05 ,  -5.992000e-05
DataValue ,  6.000000e-01 ,  5.433500e-05 ,  -5.432000e-05
DataValue ,  5.600000e-01 ,  4.911000e-05 ,  -4.912500e-05
DataValue ,  5.200000e-01 ,  4.423000e-05 ,  -4.421500e-05
DataValue ,  4.800000e-01 ,  3.967000e-05 ,  -3.966500e-05
DataValue ,  4.400000e-01 ,  3.539500e-05 ,  -3.538000e-05
DataValue ,  4.000000e-01 ,  3.136500e-05 ,  -3.137500e-05
DataValue ,  3.600000e-01 ,  2.758000e-05 ,  -2.757500e-05
DataValue ,  3.200000e-01 ,  2.398000e-05 ,  -2.397500e-05
DataValue ,  2.800000e-01 ,  2.056500e-05 ,  -2.057000e-05
DataValue ,  2.400000e-01 ,  1.732000e-05 ,  -1.732000e-05
DataValue ,  2.000000e-01 ,  1.421000e-05 ,  -1.421000e-05
DataValue ,  1.600000e-01 ,  1.122000e-05 ,  -1.121500e-05
DataValue ,  1.200000e-01 ,  8.329000e-06 ,  -8.328500e-06
DataValue ,  8.000000e-02 ,  5.502000e-06 ,  -5.503500e-06
DataValue ,  4.000000e-02 ,  2.740500e-06 ,  -2.741000e-06
DataValue ,  0.000000e+00 ,  1.048000e-09 ,  -1.208500e-09

File: old/SelectorIV/Selector-IV-sweep_20220610_18-27-13-964673_NbO2_220nm_DevX1Y4_DieX0Y0_5.csv
TestParameter ,Measurement.Type ,Selector-IV-sweep
TestParameter ,MainFrame
TestParameter ,Channel.Type ,SMU ,SMU
TestParameter ,Channel.Unit ,SMU2:MP ,SMU1:MP
TestParameter ,Channel.IName ,I1 ,I2
TestParameter ,Channel.VName ,V1 ,V2
TestParameter ,Channel.Mode ,V ,V
TestParameter ,Channel.Func ,VAR1 ,CONST
TestParameter ,Channel.Value ,- ,  0.000000
TestParameter ,Channel.Index , ,
TestParameter ,Channel.Time , ,
TestParameter ,Measurement.Port.SeriesResistance ,ON ,ON
TestParameter ,Measurement.Port.Filter ,0 ,0
TestParameter ,hold ,0.000000
TestParameter ,delay ,0.000000
TestParameter ,Measurement.Primary.Locus ,Double
TestParameter ,Measurement.Primary.Scale ,Linear
TestParameter ,Measurement.Primary.Start ,0.000000
TestParameter ,Measurement.Primary.Stop ,-4.000000
TestParameter ,Measurement.Primary.Step ,101.000000
TestParameter ,Measurement.Primary.Compliance ,0.001
TestParameter ,Measurement.Primary.PowerCompliance ,0
TestParameter ,Measurement.Aborting.Condition ,CONTINUE  AT  ANY
TestParameter ,Measurement.PostOutput.Value ,  START
TestParameter ,Measurement.Bias.Source ,0.000000 ,0.000000
TestParameter ,Measurement.Bias.Compliance ,0.001000 ,0.010000
TestParameter ,Measurement.Unit ,SMU2:MP ,SMU1:MP
TestParameter ,Measurement.Adc ,HS  ADC ,HS  ADC
TestParameter ,Measurement.Measurement ,ERROR:  NOT  FOUND ,ERROR:  NOT  FOUND
TestParameter ,Measurement.RangingMode ,AUTO ,AUTO
TestParameter ,Measurement.RangeBoundary ,AUTO ,AUTO
TestParameter ,Timing.Hold ,  0.000000
TestParameter ,Timing.Delay ,  0.000000
TestParameter ,Timing.StepDelay ,
TestParameter ,Timing.StepSourceTriggerDelay ,
TestParameter ,Timing.StepMeasurementTriggerDelay ,
TestParameter ,Measurement.Adc.HighSpeed.Mode ,AUTO
TestParameter ,Measurement.Adc.HighSpeed.Coeff ,  1
TestParameter ,Measurement.Adc.HighResolution.AutoZero ,  ON
TestParameter ,Measurement.Adc.HighResolution.Mode ,AUTO
TestParameter ,Measurement.Adc.HighResolution.Coeff ,  6
Measurement ,Device ,NbO2_220nm
Measurement ,Time ,2022-06-10_18-21-27
Measurement ,  VlowMeas ,  -0.5
Measurement ,  VlowMeasReal ,  0.0
Measurement ,  Repetition ,  5
Measurement ,  Rhigh ,  4.000000e+03
Measurement ,  Rlow1 ,  0.000000e+00
Measurement ,  Rlow2 ,  0.000000e+00
Measurement ,  Vth1 ,  0
Measurement ,  Vth2 ,  -1
DataName ,  V1 ,  I1 ,  R1 ,  I2
Units ,  V ,  A ,  ohm ,  A
Dimension ,  202 ,  202 ,  202 ,  202
DataValue ,  0.000000e+00 ,  1.524500e-09 ,  -1.451000e-09
DataValue ,  -4.000000e-02 ,  -2.721000e-06 ,  2.720500e-06
DataValue ,  -8.000000e-02 ,  -5.476000e-06 ,  5.477500e-06
DataValue ,  -1.200000e-01 ,  -8.295000e-06 ,  8.294000e-06
DataValue ,  -1.600000e-01 ,  -1.118950e-05 ,  1.119600e-05
DataValue ,  -2.000000e-01 ,  -1.420500e-05 ,  1.420500e-05
DataValue ,  -2.400000e-01 ,  -1.736000e-05 ,  1.737000e-05
DataValue ,  -2.800000e-01 ,  -2.064500e-05 ,  2.063500e-05
DataValue ,  -3.200000e-01 ,  -2.410000e-05 ,  2.411500e-05
DataValue ,  -3.600000e-01 ,  -2.775000e-05 ,  2.775000e-05
DataValue ,  -4.000000e-01 ,  -3.160000e-05 ,  3.160000e-05
DataValue ,  -4.400000e-01 ,  -3.569000e-05 ,  3.566500e-05
DataValue ,  -4.800000e-01 ,  -4.002500e-05 ,  4.003000e-05
DataValue ,  -5.200000e-01 ,  -4.466000e-05 ,  4.466500e-05
DataValue ,  -5.600000e-01 ,  -4.962000e-05 ,  4.962500e-05
DataValue ,  -6.000000e-01 ,  -5.491500e-05 ,  5.493000e-05
DataValue ,  -6.400000e-01 ,  -6.063500e-05 ,  6.064500e-05
DataValue ,  -6.800000e-01 ,  -6.681500e-05 ,  6.683500e-05
DataValue ,  -7.200000e-01 ,  -7.346500e-05 ,  7.348000e-05
DataValue ,  -7.600000e-01 ,  -8.069000e-05 ,  8.073500e-05
DataValue ,  -8.000000e-01 ,  -8.863000e-05 ,  8.862500e-05
DataValue ,  -8.400000e-01 ,  -9.740000e-05 ,  9.739500e-05
DataValue ,  -8.800000e-01 ,  -1.069900e-04 ,  1.069750e-04
DataValue ,  -9.200000e-01 ,  -1.178000e-04 ,  1.176000e-04
DataValue ,  -9.600000e-01 ,  -1.296000e-04 ,  1.296500e-04
DataValue ,  -1.000000e+00 ,  -1.431500e-04 ,  1.430500e-04
DataValue ,  -1.040000e+00 ,  -1.583500e-04 ,  1.583000e-04
DataValue ,  -1.080000e+00 ,  -1.761500e-04 ,  1.762000e-04
DataValue ,  -1.120000e+00 ,  -1.974000e-04 ,  1.973500e-04
DataValue ,  -1.160000e+00 ,  -2.229000e-04 ,  2.229500e-04
DataValue ,  -1.200000e+00 ,  -2.553500e-04 ,  2.557000e-04
DataValue ,  -1.240000e+00 ,  -2.986000e-04 ,  2.985500e-04
DataValue ,  -1.280000e+00 ,  -3.646500e-04 ,  3.646500e-04
DataValue ,  -1.320000e+00 ,  -1.000000e-03 ,  1.000000e-03
DataValue ,  -1.360000e+00 ,  -1.000050e-03 ,  9.999500e-04
DataValue ,  -1.400000e+00 ,  -1.000050e-03 ,  1.000150e-03
DataValue ,  -1.440000e+00 ,  -1.000000e-03 ,  1.000000e-03
DataValue ,  -1.480000e+00 ,  -1.000050e-03 ,  1.000000e-03
DataValue ,  -1.520000e+00 ,  -9.999500e-04 ,  1.000000e-03
DataValue ,  -1.560000e+00 ,  -9.999500e-04 ,  1.000000e-03
DataValue ,  -1.600000e+00 ,  -1.000000e-03 ,  9.998500e-04
DataValue ,  -1.640000e+00 ,  -9.999500e-04 ,  1.000000e-03
DataValue ,  -1.680000e+00 ,  -1.000000e-03 ,  1.000000e-03
DataValue ,  -1.720000e+00 ,  -1.000050e-03 ,  1.000050e-03
DataValue ,  -1.760000e+00 ,  -1.000000e-03 ,  1.000050e-03
DataValue ,  -1.800000e+00 ,  -9.999500e-04 ,  1.000100e-03
DataValue ,  -1.840000e+00 ,  -1.000000e-03 ,  1.000000e-03
DataValue ,  -1.880000e+00 ,  -9.999500e-04 ,  1.000000e-03
DataValue ,  -1.920000e+00 ,  -1.000000e-03 ,  9.998500e-04
DataValue ,  -1.960000e+00 ,  -1.000050e-03 ,  1.000050e-03
DataValue ,  -2.000000e+00 ,  -9.999500e-04 ,  1.000000e-03
DataValue ,  -2.040000e+00 ,  -1.000000e-03 ,  1.000150e-03
DataValue ,  -2.080000e+00 ,  -1.000000e-03 ,  1.000000e-03
DataValue ,  -2.120000e+00 ,  -1.000000e-03 ,  1.000050e-03
DataValue ,  -2.160000e+00 ,  -9.999500e-04 ,  9.999500e-04
DataValue ,  -2.200000e+00 ,  -1.000000e-03 ,  9.999500e-04
DataValue ,  -2.240000e+00 ,  -1.000100e-03 ,  9.999000e-04
DataValue ,  -2.280000e+00 ,  -1.000050e-03 ,  1.000000e-03
DataValue ,  -2.320000e+00 ,  -1.000000e-03 ,  1.000000e-03
DataValue ,  -2.360000e+00 ,  -1.000000e-03 ,  1.000000e-03
DataValue ,  -2.400000e+00 ,  -9.999500e-04 ,  1.000000e-03
DataValue ,  -2.440000e+00 ,  -9.999500e-04 ,  1.000000e-03
DataValue ,  -2.480000e+00 ,  -1.000050e-03 ,  1.000000e-03
DataValue ,  -2.520000e+00 ,  -1.000000e-03 ,  1.000000e-03
DataValue ,  -2.560000e+00 ,  -1.000100e-03 ,  9.999500e-04
DataValue ,  -2.600000e+00 ,  -1.000050e-03 ,  9.999500e-04
DataValue ,  -2.640000e+00 ,  -1.000050e-03 ,  1.000050e-03
DataValue ,  -2.680000e+00 ,  -9.999500e-04 ,  1.000000e-03
DataValue ,  -2.720000e+00 ,  -1.000100e-03 ,  1.000000e-03
DataValue ,  -2.760000e+00 ,  -9.999500e-04 ,  9.999500e-04
DataValue ,  -2.800000e+00 ,  -1.000000e-03 ,  1.000150e-03
DataValue ,  -2.840000e+00 ,  -1.000000e-03 ,  1.000000e-03
DataValue ,  -2.880000e+00 ,  -9.999500e-04 ,  1.000050e-03
DataValue ,  -2.920000e+00 ,  -1.000000e-03 ,  1.000000e-03
DataValue ,  -2.960000e+00 ,  -9.999500e-04 ,  1.000000e-03
DataValue ,  -3.000000e+00 ,  -9.999500e-04 ,  1.000000e-03
DataValue ,  -3.040000e+00 ,  -1.000000e-03 ,  9.999500e-04
DataValue ,  -3.080000e+00 ,  -9.999500e-04 ,  9.998500e-04
DataValue ,  -3.120000e+00 ,  -1.000000e-03 ,  1.000150e-03
DataValue ,  -3.160000e+00 ,  -1.000050e-03 ,  9.999500e-04
DataValue ,  -3.200000e+00 ,  -1.000050e-03 ,  1.000100e-03
DataValue ,  -3.240000e+00 ,  -1.000050e-03 ,  1.000000e-03
DataValue ,  -3.280000e+00 ,  -1.000050e-03 ,  1.000000e-03
DataValue ,  -3.320000e+00 ,  -1.000050e-03 ,  1.000050e-03
DataValue ,  -3.360000e+00 ,  -9.999500e-04 ,  9.999500e-04
DataValue ,  -3.400000e+00 ,  -1.000050e-03 ,  9.999500e-04
DataValue ,  -3.440000e+00 ,  -1.000050e-03 ,  1.000000e-03
DataValue ,  -3.480000e+00 ,  -1.000050e-03 ,  1.000000e-03
DataValue ,  -3.520000e+00 ,  -1.000000e-03 ,  1.000000e-03
DataValue ,  -3.560000e+00 ,  -9.999500e-04 ,  1.000000e-03
DataValue ,  -3.600000e+00 ,  -1.000000e-03 ,  1.000000e-03
DataValue ,  -3.640000e+00 ,  -9.999500e-04 ,  1.000050e-03
DataValue ,  -3.680000e+00 ,  -1.000100e-03 ,  1.000100e-03
DataValue ,  -3.720000e+00 ,  -9.999500e-04 ,  9.999500e-04
DataValue ,  -3.760000e+00 ,  -1.000000e-03 ,  1.000000e-03
DataValue ,  -3.800000e+00 ,  -1.000000e-03 ,  1.000000e-03
DataValue ,  -3.840000e+00 ,  -9.999500e-04 ,  1.000000e-03
DataValue ,  -3.880000e+00 ,  -1.000050e-03 ,  1.000000e-03
DataValue ,  -3.920000e+00 ,  -1.000050e-03 ,  9.999500e-04
DataValue ,  -3.960000e+00 ,  -1.000000e-03 ,  1.000050e-03
DataValue ,  -4.000000e+00 ,  -1.000000e-03 ,  1.000000e-03
DataValue ,  -4.000000e+00 ,  -1.000000e-03 ,  1.000000e-03
DataValue ,  -3.960000e+00 ,  -9.999500e-04 ,  1.000100e-03
DataValue ,  -3.920000e+00 ,  -9.999500e-04 ,  9.999500e-04
DataValue ,  -3.880000e+00 ,  -1.000000e-03 ,  1.000100e-03
DataValue ,  -3.840000e+00 ,  -1.000000e-03 ,  1.000100e-03
DataValue ,  -3.800000e+00 ,  -1.000050e-03 ,  9.999500e-04
DataValue ,  -3.760000e+00 ,  -1.000050e-03 ,  1.000050e-03
DataValue ,  -3.720000e+00 ,  -1.000000e-03 ,  1.000000e-03
DataValue ,  -3.680000e+00 ,  -1.000050e-03 ,  1.000000e-03
DataValue ,  -3.640000e+00 ,  -1.000000e-03 ,  9.999500e-04
DataValue ,  -3.600000e+00 ,  -1.000050e-03 ,  9.999500e-04
DataValue ,  -3.560000e+00 ,  -1.000000e-03 ,  1.000100e-03
DataValue ,  -3.520000e+00 ,  -1.000000e-03 ,  1.000100e-03
DataValue ,  -3.480000e+00 ,  -1.000000e-03 ,  1.000000e-03
DataValue ,  -3.440000e+00 ,  -9.999500e-04 ,  1.000050e-03
DataValue ,  -3.400000e+00 ,  -1.000050e-03 ,  1.000000e-03
DataValue ,  -3.360000e+00 ,  -1.000050e-03 ,  1.000100e-03
DataValue ,  -3.320000e+00 ,  -1.000000e-03 ,  1.000000e-03
DataValue ,  -3.280000e+00 ,  -9.999500e-04 ,  9.999500e-04
DataValue ,  -3.240000e+00 ,  -9.999500e-04 ,  1.000100e-03
DataValue ,  -3.200000e+00 ,  -1.000100e-03 ,  1.000050e-03
DataValue ,  -3.160000e+00 ,  -9.999500e-04 ,  1.000000e-03
DataValue ,  -3.120000e+00 ,  -1.000000e-03 ,  1.000050e-03
DataValue ,  -3.080000e+00 ,  -1.000150e-03 ,  1.000200e-03
DataValue ,  -3.040000e+00 ,  -1.000000e-03 ,  1.000000e-03
DataValue ,  -3.000000e+00 ,  -1.000050e-03 ,  1.000050e-03
DataValue ,  -2.960000e+00 ,  -1.000000e-03 ,  9.999000e-04
DataValue ,  -2.920000e+00 ,  -9.999500e-04 ,  9.998500e-04
DataValue ,  -2.880000e+00 ,  -9.999500e-04 ,  1.000050e-03
DataValue ,  -2.840000e+00 ,  -9.999500e-04 ,  1.000000e-03
DataValue ,  -2.800000e+00 ,  -9.999000e-04 ,  9.998000e-04
DataValue ,  -2.760000e+00 ,  -9.999500e-04 ,  1.000050e-03
DataValue ,  -2.720000e+00 ,  -1.000050e-03 ,  1.000100e-03
DataValue ,  -2.680000e+00 ,  -9.999500e-04 ,  9.998500e-04
DataValue ,  -2.640000e+00 ,  -1.000000e-03 ,  1.000050e-03
DataValue ,  -2.600000e+00 ,  -1.000000e-03 ,  1.000150e-03
DataValue ,  -2.560000e+00 ,  -1.000000e-03 ,  1.000000e-03
DataValue ,  -2.520000e+00 ,  -1.000050e-03 ,  1.000000e-03
DataValue ,  -2.480000e+00 ,  -1.000050e-03 ,  1.000050e-03
DataValue ,  -2.440000e+00 ,  -1.000050e-03 ,  1.000150e-03
DataValue ,  -2.400000e+00 ,  -1.000050e-03 ,  9.999500e-04
DataValue ,  -2.360000e+00 ,  -1.000050e-03 ,  9.999500e-04
DataValue ,  -2.320000e+00 ,  -1.000000e-03 ,  1.000100e-03
DataValue ,  -2.280000e+00 ,  -1.000050e-03 ,  1.000150e-03
DataValue ,  -2.240000e+00 ,  -1.000100e-03 ,  9.999000e-04
DataValue ,  -2.200000e+00 ,  -1.000100e-03 ,  1.000050e-03
DataValue ,  -2.160000e+00 ,  -1.000000e-03 ,  1.000000e-03
DataValue ,  -2.120000e+00 ,  -1.000100e-03 ,  1.000000e-03
DataValue ,  -2.080000e+00 ,  -1.000000e-03 ,  1.000000e-03
DataValue ,  -2.040000e+00 ,  -9.999500e-04 ,  1.000100e-03
DataValue ,  -2.000000e+00 ,  -9.999500e-04 ,  1.000000e-03
DataValue ,  -1.960000e+00 ,  -9.999000e-04 ,  1.000150e-03
DataValue ,  -1.920000e+00 ,  -9.999500e-04 ,  1.000100e-03
DataValue ,  -1.880000e+00 ,  -9.999500e-04 ,  1.000050e-03
DataValue ,  -1.840000e+00 ,  -1.000000e-03 ,  1.000000e-03
DataValue ,  -1.800000e+00 ,  -1.000050e-03 ,  1.000000e-03
DataValue ,  -1.760000e+00 ,  -1.000150e-03 ,  9.999000e-04
DataValue ,  -1.720000e+00 ,  -1.000000e-03 ,  9.999500e-04
DataValue ,  -1.680000e+00 ,  -1.000100e-03 ,  1.000000e-03
DataValue ,  -1.640000e+00 ,  -9.999500e-04 ,  1.000000e-03
DataValue ,  -1.600000e+00 ,  -1.000000e-03 ,  9.999500e-04
DataValue ,  -1.560000e+00 ,  -1.000050e-03 ,  9.998500e-04
DataValue ,  -1.520000e+00 ,  -1.000000e-03 ,  9.999500e-04
DataValue ,  -1.480000e+00 ,  -1.000000e-03 ,  1.000150e-03
DataValue ,  -1.440000e+00 ,  -1.000000e-03 ,  9.999500e-04
DataValue ,  -1.400000e+00 ,  -9.999500e-04 ,  1.000150e-03
DataValue ,  -1.360000e+00 ,  -1.000000e-03 ,  9.999000e-04
DataValue ,  -1.320000e+00 ,  -9.999500e-04 ,  1.000000e-03
DataValue ,  -1.280000e+00 ,  -1.000000e-03 ,  1.000150e-03
DataValue ,  -1.240000e+00 ,  -1.000000e-03 ,  9.999500e-04
DataValue ,  -1.200000e+00 ,  -9.999500e-04 ,  9.999000e-04
DataValue ,  -1.160000e+00 ,  -1.000100e-03 ,  1.000000e-03
DataValue ,  -1.120000e+00 ,  -1.000050e-03 ,  1.000100e-03
DataValue ,  -1.080000e+00 ,  -1.000000e-03 ,  1.000050e-03
DataValue ,  -1.040000e+00 ,  -1.000000e-03 ,  1.000050e-03
DataValue ,  -1.000000e+00 ,  -1.000000e-03 ,  9.999000e-04
DataValue ,  -9.600000e-01 ,  -1.000100e-03 ,  1.000050e-03
DataValue ,  -9.200000e-01 ,  -1.000000e-03 ,  1.000050e-03
DataValue ,  -8.800000e-01 ,  -1.000050e-03 ,  1.000050e-03
DataValue ,  -8.400000e-01 ,  -9.724500e-05 ,  9.728000e-05
DataValue ,  -8.000000e-01 ,  -8.856000e-05 ,  8.855500e-05
DataValue ,  -7.600000e-01 ,  -8.068000e-05 ,  8.067000e-05
DataValue ,  -7.200000e-01 ,  -7.341500e-05 ,  7.341000e-05
DataValue ,  -6.800000e-01 ,  -6.677000e-05 ,  6.676000e-05
DataValue ,  -6.400000e-01 ,  -6.062000e-05 ,  6.062000e-05
DataValue ,  -6.000000e-01 ,  -5.491500e-05 ,  5.492000e-05
DataValue ,  -5.600000e-01 ,  -4.961000e-05 ,  4.959000e-05
DataValue ,  -5.200000e-01 ,  -4.464000e-05 ,  4.465500e-05
DataValue ,  -4.800000e-01 ,  -4.001000e-05 ,  4.000500e-05
DataValue ,  -4.400000e-01 ,  -3.565500e-05 ,  3.564000e-05
DataValue ,  -4.000000e-01 ,  -3.157000e-05 ,  3.156500e-05
DataValue ,  -3.600000e-01 ,  -2.772000e-05 ,  2.772000e-05
DataValue ,  -3.200000e-01 ,  -2.408500e-05 ,  2.407500e-05
DataValue ,  -2.800000e-01 ,  -2.062500e-05 ,  2.063000e-05
DataValue ,  -2.400000e-01 ,  -1.735000e-05 ,  1.735500e-05
DataValue ,  -2.000000e-01 ,  -1.420000e-05 ,  1.420000e-05
DataValue ,  -1.600000e-01 ,  -1.119000e-05 ,  1.119000e-05
DataValue ,  -1.200000e-01 ,  -8.283500e-06 ,  8.281500e-06
DataValue ,  -8.000000e-02 ,  -5.469500e-06 ,  5.470000e-06
DataValue ,  -4.000000e-02 ,  -2.718000e-06 ,  2.717000e-06
DataValue ,  0.000000e+00 ,  1.146500e-09 ,  -1.422000e-09
