Repository: tedkmburu/Nb02_v2

# Nb02_v2
 An updated version of the data alanysis code writted in the summer of 2022.

# NbO2 - Summer Research
<a name="readme-top"></a>




<!-- PROJECT SHIELDS -->
<!--
*** I'm using markdown "reference style" links for readability.
*** Reference links are enclosed in brackets [ ] instead of parentheses ( ).
*** See the bottom of this document for the declaration of the reference variables
*** for contributors-url, forks-url, etc. This is an optional, concise syntax you may use.
*** https://www.markdownguide.org/basic-syntax/#reference-style-links
-->



<!-- PROJECT LOGO -->
<div align="center">
  <a href="https://github.com/othneildrew/Best-README-Template">
  </a>

  <h3 align="center">NbO2 Research</h3>
    This code is used to analyze IV curves for Prof. Matt Sullivan's research
</div>



<!-- TABLE OF CONTENTS -->
<details>
  <summary>Table of Contents</summary>
  <ol>
    <li>
      <a href="#what-is-IV-curve">What is an IV Curve?</a>
    </li>
    <li>
      <a href="#getting-started">Raw data</a>
      <ul>
        <li><a href="#prerequisites">asdf</a></li>
        <li><a href="#installation">asdf</a></li>
      </ul>
    </li>
    <li><a href="#roadmap">Creating an IV Curve</a></li>
    <li><a href="#contributing">Filtering Data</a></li>
    <li><a href="#license">Filtered IV Curve</a></li>
    <li><a href="#contact">Finding Threshold and Hold Voltages</a></li>
    <li><a href="#acknowledgments">Acknowledgments</a></li>
  </ol>
</details>



<!-- ABOUT THE PROJECT -->

## What is an IV Curve?
An IV curve is a graph showing the relationship between the current and voltage flowing through a device. The y-axis is on a logrithmic scale. 

In this code, I used Python to create these graphs and find theshold and hold voltages for each device. 






<!-- Here's why:
* Your time should be focused on creating something amazing. A project that solves a problem and helps others
* You shouldn't be doing the same tasks over and over like creating a README from scratch
* You should implement DRY principles to the rest of your life :smile: -->


<!-- Use the `BLANK_README.md` to get started. -->

## Raw data

Data is recorded into a txt file in 3 columns. The columns are time, current and voltage in that order. First, we need to access the files. For this, I used the pandas library. 

I'll walk you though reading the raw data from one file: 

```python
    # this is where all data files are  
    basePath = r'C:\Users\Ted Mburu\NbO2'
    # this is the name of the desired file
    # format: IVNb (0.95)Ti (0.05)O_2 (24)Sample Number (05162022)Date (05)Device Number
    fileName = r'IVNb0p95Ti0p05O2_24-05162022-05.txt'

    # finds a substring of text inside a larger string of text inbetween certain substrings
    def find_between( s, first, last ):
        try:
            start = s.index( first ) + len( first )
            end = s.index( last, start )
            return s[start:end]
        except ValueError:
            return ""

    # gather information from the filename

    # the % of Nb
    NbPercentage = str(int(find_between(fileName, "IVNb", "Ti").split('p')[1]) / 100)
    # the % of Ti
    TiPercentage = str(int(find_between(fileName, "Ti", "O2").split('p')[1]) / 100)
    # sample number
    sampleNumber = find_between(fileName, "-", ".txt").split('-')[1]

    # combines the basepath adn filename to navigate to the specific file you're opening
    filePath = ''
    if (NbPercentage  == "0.95"):
        filePath = basePath + r'\Doping05\ '.rstrip() + fileName
    elif (NbPercentage  == "0.90"):

File: old/newData/IVs_NbO2_Ti10_KBSky1574_Sam23_053023_D14.txt
Time (s), Current (A), Voltage (V), Temperature (K)
0.000000	9.117263E-7	0.000000	295.221000
0.076136	9.941536E-5	0.010000	295.221000
0.274262	2.001372E-4	0.020000	295.217000
0.463887	3.005032E-4	0.030000	295.220000
0.549404	4.019207E-4	0.040000	295.226000
0.650956	5.047481E-4	0.050000	295.226000
0.725652	6.093381E-4	0.060000	295.222000
0.800986	7.158660E-4	0.070000	295.213000
0.876392	8.248680E-4	0.080000	295.209000
0.950974	9.363395E-4	0.090000	295.209000
1.026773	1.053362E-3	0.100000	295.232000
1.160393	1.169135E-3	0.110000	295.228000
1.250800	1.289083E-3	0.120000	295.228000
1.325650	1.413182E-3	0.130000	295.215000
1.402937	1.540748E-3	0.140000	295.216000
1.478804	1.671695E-3	0.150000	295.219000
1.555018	1.806698E-3	0.160000	295.229000
1.649803	1.944886E-3	0.170000	295.229000
1.726036	2.000230E-3	0.180000	295.226000
1.802774	2.000256E-3	0.190000	295.222000
1.878151	2.000245E-3	0.200000	295.225000
1.954274	2.000242E-3	0.210000	295.225000
2.048157	2.000170E-3	0.220000	295.225000
2.125025	2.000165E-3	0.230000	295.224000
2.199980	2.000156E-3	0.240000	295.226000
2.275415	2.000169E-3	0.250000	295.231000
2.350784	2.000144E-3	0.260000	295.231000
2.425761	2.000171E-3	0.270000	295.229000
2.501950	2.000164E-3	0.280000	295.225000
2.577811	2.000159E-3	0.290000	295.231000
2.653781	2.000175E-3	0.300000	295.236000
2.747814	2.000178E-3	0.310000	295.236000
2.822909	2.000166E-3	0.320000	295.228000
2.899534	2.000180E-3	0.330000	295.217000
2.975159	2.000168E-3	0.340000	295.220000
3.050795	2.000179E-3	0.350000	295.220000
3.127815	2.000187E-3	0.360000	295.225000
3.204290	2.000184E-3	0.370000	295.227000
3.279412	2.000203E-3	0.380000	295.230000
3.356159	2.000168E-3	0.390000	295.222000
3.448504	2.000189E-3	0.400000	295.222000
3.524035	2.000174E-3	0.410000	295.221000
3.599912	2.000215E-3	0.420000	295.225000
3.675798	2.000184E-3	0.430000	295.220000
3.750791	2.000191E-3	0.440000	295.220000
3.825922	2.000186E-3	0.450000	295.224000
3.917044	2.000201E-3	0.460000	295.227000
3.992493	2.000186E-3	0.470000	295.233000
4.069417	2.000182E-3	0.480000	295.229000
4.149916	2.000180E-3	0.490000	295.229000
4.226914	2.000197E-3	0.500000	295.216000
4.302800	2.000187E-3	0.510000	295.222000
4.378052	2.000223E-3	0.520000	295.230000
4.454561	2.000191E-3	0.530000	295.230000
4.530022	2.000196E-3	0.540000	295.229000
4.605809	2.000180E-3	0.550000	295.226000
4.682543	2.000204E-3	0.560000	295.225000
4.758051	2.000204E-3	0.570000	295.227000
4.850922	2.000191E-3	0.580000	295.227000
4.926547	2.000193E-3	0.590000	295.230000
5.002689	2.000200E-3	0.600000	295.228000
5.078010	2.000196E-3	0.610000	295.225000
5.154547	2.000198E-3	0.620000	295.224000
5.248050	2.000209E-3	0.630000	295.224000
5.323423	2.000212E-3	0.640000	295.223000
5.400048	2.000194E-3	0.650000	295.225000
5.476304	2.000207E-3	0.660000	295.230000
5.553018	2.000228E-3	0.670000	295.230000
5.628830	2.000202E-3	0.680000	295.228000
5.705550	2.000185E-3	0.690000	295.226000
5.780050	2.000209E-3	0.700000	295.225000
5.856732	2.000213E-3	0.710000	295.218000
5.949014	2.000219E-3	0.720000	295.218000
6.026555	2.000223E-3	0.730000	295.220000
6.101944	2.000233E-3	0.740000	295.228000
6.176978	2.000198E-3	0.750000	295.219000
6.253807	2.000218E-3	0.760000	295.219000
6.329015	2.000198E-3	0.770000	295.217000
6.405685	2.000203E-3	0.780000	295.229000
6.479841	2.000208E-3	0.790000	295.223000
6.555317	2.000221E-3	0.800000	295.224000
6.650687	2.000223E-3	0.810000	295.224000
6.725846	2.000226E-3	0.820000	295.219000
6.802439	2.000212E-3	0.830000	295.214000
6.879437	2.000212E-3	0.840000	295.217000
6.956311	2.000212E-3	0.850000	295.218000
7.049067	2.000208E-3	0.860000	295.218000
7.124562	2.000233E-3	0.870000	295.227000
7.201068	2.000225E-3	0.880000	295.226000
7.275824	2.000201E-3	0.890000	295.215000
7.351985	2.000252E-3	0.900000	295.215000
7.426949	2.000230E-3	0.910000	295.218000
7.503023	2.000214E-3	0.920000	295.222000
7.578063	2.000225E-3	0.930000	295.216000
7.654942	2.000226E-3	0.940000	295.216000
7.729849	2.000234E-3	0.950000	295.216000
7.806572	2.000216E-3	0.960000	295.217000
7.901191	2.000229E-3	0.970000	295.225000
7.976947	2.000232E-3	0.980000	295.224000
8.052442	2.000229E-3	0.990000	295.224000
9.191014	2.000228E-3	1.000000	295.218000
9.267866	2.000219E-3	0.980000	295.218000
9.350327	2.000228E-3	0.960000	295.218000
9.426437	2.000225E-3	0.940000	295.226000
9.502836	2.000202E-3	0.920000	295.226000
9.578085	2.000224E-3	0.900000	295.221000
9.654462	2.000236E-3	0.880000	295.221000
9.729328	2.000217E-3	0.860000	295.226000
9.805969	2.000219E-3	0.840000	295.226000
9.882711	2.000208E-3	0.820000	295.227000
9.956925	2.000230E-3	0.800000	295.233000
10.050462	2.000212E-3	0.780000	295.233000
10.125957	2.000198E-3	0.760000	295.234000
10.202718	2.000201E-3	0.740000	295.225000
10.278090	2.000198E-3	0.720000	295.226000
10.355083	2.000190E-3	0.700000	295.225000
10.449003	2.000219E-3	0.680000	295.225000
10.526841	2.000210E-3	0.660000	295.222000
10.603343	2.000203E-3	0.640000	295.225000
10.679048	2.000195E-3	0.620000	295.221000
10.755586	2.000198E-3	0.600000	295.224000
10.848145	2.000186E-3	0.580000	295.224000
10.925965	2.000196E-3	0.560000	295.228000
11.000841	2.000197E-3	0.540000	295.221000
11.076340	2.000196E-3	0.520000	295.227000
11.152974	2.000202E-3	0.500000	295.227000
11.229980	2.000194E-3	0.480000	295.236000
11.305222	2.000186E-3	0.460000	295.229000
11.380975	2.000182E-3	0.440000	295.232000
11.456466	2.000204E-3	0.420000	295.227000
11.550343	2.000188E-3	0.400000	295.227000
11.626722	2.000178E-3	0.380000	295.219000
11.703094	2.000176E-3	0.360000	295.213000
11.778724	2.000174E-3	0.340000	295.216000
11.884063	2.000181E-3	0.320000	295.219000
11.960514	2.000170E-3	0.300000	295.221000
12.051256	2.000165E-3	0.280000	295.221000
12.126851	2.000164E-3	0.260000	295.228000
12.202471	2.000159E-3	0.240000	295.227000
12.279061	2.000159E-3	0.220000	295.217000
12.354974	2.000237E-3	0.200000	295.217000
12.430507	2.000215E-3	0.180000	295.223000
12.505974	1.777687E-3	0.160000	295.225000
12.582976	1.513028E-3	0.140000	295.225000
12.660365	1.263815E-3	0.120000	295.220000
12.750871	1.028920E-3	0.100000	295.220000
12.827897	8.069205E-4	0.080000	295.222000
12.961110	5.954654E-4	0.060000	295.227000
13.050978	3.923904E-4	0.040000	295.227000
13.126732	1.950538E-4	0.020000	295.221000
13.202734	2.876425E-7	0.000000	295.235000
13.350030	1.945578E-4	-0.020000	295.227000
13.484996	3.917849E-4	-0.040000	295.233000
13.560069	5.947762E-4	-0.060000	295.235000
13.651118	8.062062E-4	-0.080000	295.235000
13.726990	1.028396E-3	-0.100000	295.234000
13.804235	1.280723E-3	-0.120000	295.222000
13.950469	1.528580E-3	-0.140000	295.222000
14.026984	1.792925E-3	-0.160000	295.223000
14.104094	2.000224E-3	-0.180000	295.228000
14.179075	2.000216E-3	-0.200000	295.225000
14.256111	2.000147E-3	-0.220000	295.226000
14.348899	2.000145E-3	-0.240000	295.226000
14.425491	2.000149E-3	-0.260000	295.227000
14.502871	2.000150E-3	-0.280000	295.217000
14.577901	2.000149E-3	-0.300000	295.213000
14.653114	2.000170E-3	-0.320000	295.213000
14.729869	2.000142E-3	-0.340000	295.219000
14.806615	2.000141E-3	-0.360000	295.224000
14.883119	2.000153E-3	-0.380000	295.229000
14.959366	2.000159E-3	-0.400000	295.223000
15.050994	2.000152E-3	-0.420000	295.223000
15.125994	2.000162E-3	-0.440000	295.225000
15.201067	2.000145E-3	-0.460000	295.227000
15.276244	2.000185E-3	-0.480000	295.225000
15.353083	2.000173E-3	-0.500000	295.225000
15.428910	2.000164E-3	-0.520000	295.215000
15.505127	2.000158E-3	-0.540000	295.218000
15.580496	2.000174E-3	-0.560000	295.226000
15.656497	2.000168E-3	-0.580000	295.225000
15.749124	2.000191E-3	-0.600000	295.225000
15.825874	2.000170E-3	-0.620000	295.224000
15.902138	2.000176E-3	-0.640000	295.228000
16.010125	2.000170E-3	-0.660000	295.230000
16.086769	2.000179E-3	-0.680000	295.219000
16.163130	2.000176E-3	-0.700000	295.217000
16.251007	2.000181E-3	-0.720000	295.217000
16.326951	2.000201E-3	-0.740000	295.220000
16.404019	2.000185E-3	-0.760000	295.227000
16.480948	2.000191E-3	-0.780000	295.228000
16.556005	2.000187E-3	-0.800000	295.228000
16.630254	2.000173E-3	-0.820000	295.223000
16.707006	2.000188E-3	-0.840000	295.220000
16.783469	2.000183E-3	-0.860000	295.220000
16.860256	2.000191E-3	-0.880000	295.218000
16.951022	2.000208E-3	-0.900000	295.218000
17.026451	2.000187E-3	-0.920000	295.219000
17.103508	2.000204E-3	-0.940000	295.216000
17.180382	2.000201E-3	-0.960000	295.216000
17.256973	2.000194E-3	-0.980000	295.229000
0.000000	2.000181E-3	-1.000000	295.228000
0.076233	2.000181E-3	-0.980000	295.224000
0.152114	2.000178E-3	-0.960000	295.222000
0.236957	2.000202E-3	-0.940000	295.222000
0.312613	2.000182E-3	-0.920000	295.227000
0.387913	2.000201E-3	-0.900000	295.226000
0.462865	2.000200E-3	-0.880000	295.216000
0.540236	2.000167E-3	-0.860000	295.215000
0.634781	2.000178E-3	-0.840000	295.215000
0.711344	2.000184E-3	-0.820000	295.223000
0.787920	2.000190E-3	-0.800000	295.225000
0.864957	2.000170E-3	-0.780000	295.224000
0.939990	2.000190E-3	-0.760000	295.224000
1.016239	2.000171E-3	-0.740000	295.229000
1.091371	2.000171E-3	-0.720000	295.227000
1.166115	2.000155E-3	-0.700000	295.219000
1.242635	2.000182E-3	-0.680000	295.220000
1.334958	2.000164E-3	-0.660000	295.220000
1.411118	2.000174E-3	-0.640000	295.221000
1.542374	2.000176E-3	-0.620000	295.225000
1.637099	2.000176E-3	-0.600000	295.225000
1.712975	2.000174E-3	-0.580000	295.223000
1.790119	2.000170E-3	-0.560000	295.219000
1.866499	2.000160E-3	-0.540000	295.212000
1.942504	2.000167E-3	-0.520000	295.213000
2.037128	2.000165E-3	-0.500000	295.213000
2.112257	2.000167E-3	-0.480000	295.229000
2.189314	2.000166E-3	-0.460000	295.224000
2.265411	2.000165E-3	-0.440000	295.212000
2.340374	2.000136E-3	-0.420000	295.228000
2.435889	2.000140E-3	-0.400000	295.228000
2.511804	2.000146E-3	-0.380000	295.227000
2.588501	2.000156E-3	-0.360000	295.222000
2.664771	2.000142E-3	-0.340000	295.223000
2.742393	2.000141E-3	-0.320000	295.218000
2.836878	2.000144E-3	-0.300000	295.218000
2.912519	2.000139E-3	-0.280000	295.213000
2.989387	2.000128E-3	-0.260000	295.218000
3.065969	2.000131E-3	-0.240000	295.231000
3.142850	2.000139E-3	-0.220000	295.232000
3.235726	2.000216E-3	-0.200000	295.232000
3.312512	2.000197E-3	-0.180000	295.220000
3.388137	1.773399E-3	-0.160000	295.216000
3.463801	1.509454E-3	-0.140000	295.222000
3.540397	1.260691E-3	-0.120000	295.222000
3.615886	1.026320E-3	-0.100000	295.225000
3.691391	8.049106E-4	-0.080000	295.234000
3.837018	5.938903E-4	-0.060000	295.234000
3.911763	3.911169E-4	-0.040000	295.225000
3.987661	1.941685E-4	-0.020000	295.218000
4.065158	3.637970E-8	0.000000	295.223000
4.209941	1.946620E-4	0.020000	295.219000
4.346766	3.915383E-4	0.040000	295.213000
4.437019	5.941634E-4	0.060000	295.213000
4.512892	8.051282E-4	0.080000	295.217000
4.588515	1.026732E-3	0.100000	295.215000
4.665018	1.278120E-3	0.120000	295.221000
4.799268	1.525288E-3	0.140000	295.231000
4.876149	1.788822E-3	0.160000	295.228000
4.951776	2.000221E-3	0.180000	295.222000
5.037145	2.000252E-3	0.200000	295.222000
5.111401	2.000172E-3	0.220000	295.224000
5.187465	2.000184E-3	0.240000	295.219000
5.263083	2.000166E-3	0.260000	295.215000
5.338272	2.000175E-3	0.280000	295.215000
5.412902	2.000179E-3	0.300000	295.226000
5.556757	2.000166E-3	0.320000	295.226000
5.637153	2.000171E-3	0.340000	295.226000
5.712904	2.000213E-3	0.360000	295.223000
5.790400	2.000181E-3	0.380000	295.224000
5.865910	2.000191E-3	0.400000	295.222000
5.942530	2.000201E-3	0.420000	295.222000
6.036027	2.000201E-3	0.440000	295.222000
6.111901	2.000197E-3	0.460000	295.224000
6.187157	2.000198E-3	0.480000	295.218000
6.263821	2.000210E-3	0.500000	295.219000
6.340404	2.000200E-3	0.520000	295.219000
6.415403	2.000211E-3	0.540000	295.228000
6.492161	2.000193E-3	0.560000	295.222000
6.567036	2.000219E-3	0.580000	295.230000
6.642782	2.000213E-3	0.600000	295.232000
6.734421	2.000200E-3	0.620000	295.232000
6.810544	2.000218E-3	0.640000	295.227000
Time (s), Current (A), Voltage (V), Temperature (K)
0.000000	2.916847E-6	0.000000	295.217000
0.076313	4.037612E-4	0.010000	295.215000
0.269451	8.050252E-4	0.020000	295.221000
0.344373	1.204186E-3	0.030000	295.218000
0.478476	1.604567E-3	0.040000	295.221000
0.555613	2.000185E-3	0.050000	295.232000
0.641740	2.000192E-3	0.060000	295.232000
0.717485	2.000201E-3	0.070000	295.229000
0.793615	2.000213E-3	0.080000	295.227000
0.868497	2.000215E-3	0.090000	295.221000
0.945502	2.000227E-3	0.100000	295.230000
1.040008	2.000224E-3	0.110000	295.230000
1.118301	2.000212E-3	0.120000	295.223000
1.193625	2.000218E-3	0.130000	295.225000
1.270131	2.000239E-3	0.140000	295.235000
1.347130	2.000240E-3	0.150000	295.235000
1.441746	2.000243E-3	0.160000	295.235000
1.518497	2.000236E-3	0.170000	295.220000
1.593995	2.000243E-3	0.180000	295.219000
1.669997	2.000238E-3	0.190000	295.227000
1.745625	2.000218E-3	0.200000	295.227000
1.820748	2.000233E-3	0.210000	295.221000
1.895505	2.000164E-3	0.220000	295.224000
1.972127	2.000156E-3	0.230000	295.217000
2.048631	2.000169E-3	0.240000	295.220000
2.141001	2.000151E-3	0.250000	295.220000
2.218002	2.000158E-3	0.260000	295.225000
2.293627	2.000168E-3	0.270000	295.226000
2.369758	2.000167E-3	0.280000	295.230000
2.445378	2.000177E-3	0.290000	295.230000
2.521259	2.000177E-3	0.300000	295.229000
2.598132	2.000189E-3	0.310000	295.219000
2.673327	2.000161E-3	0.320000	295.210000
2.748510	2.000174E-3	0.330000	295.212000
2.841631	2.000165E-3	0.340000	295.212000
2.918135	2.000190E-3	0.350000	295.209000
2.993757	2.000184E-3	0.360000	295.212000
3.070520	2.000183E-3	0.370000	295.224000
3.145383	2.000191E-3	0.380000	295.226000
3.240635	2.000173E-3	0.390000	295.226000
3.316507	2.000187E-3	0.400000	295.218000
3.392385	2.000172E-3	0.410000	295.213000
3.466635	2.000194E-3	0.420000	295.213000
3.543154	2.000194E-3	0.430000	295.213000
3.620139	2.000183E-3	0.440000	295.221000
3.696512	2.000201E-3	0.450000	295.218000
3.772264	2.000184E-3	0.460000	295.215000
3.847887	2.000185E-3	0.470000	295.222000
3.941144	2.000188E-3	0.480000	295.222000
4.018028	2.000192E-3	0.490000	295.218000
4.093518	2.000201E-3	0.500000	295.216000
4.168484	2.000215E-3	0.510000	295.213000
4.279767	2.000205E-3	0.520000	295.208000
4.355648	2.000183E-3	0.530000	295.221000
4.441518	2.000186E-3	0.540000	295.221000
4.518034	2.000177E-3	0.550000	295.224000
4.594035	2.000189E-3	0.560000	295.217000
4.670110	2.000197E-3	0.570000	295.219000
4.745344	2.000202E-3	0.580000	295.219000
4.820880	2.000208E-3	0.590000	295.218000
4.896522	2.000203E-3	0.600000	295.218000
4.972274	2.000224E-3	0.610000	295.225000
5.047771	2.000185E-3	0.620000	295.219000
5.141308	2.000208E-3	0.630000	295.219000
5.215529	2.000201E-3	0.640000	295.216000
5.292169	2.000206E-3	0.650000	295.221000
5.368498	2.000207E-3	0.660000	295.209000
5.443029	2.000207E-3	0.670000	295.209000
5.518280	2.000217E-3	0.680000	295.211000
5.593667	2.000213E-3	0.690000	295.228000
5.668657	2.000200E-3	0.700000	295.223000
5.742651	2.000212E-3	0.710000	295.223000
5.817890	2.000193E-3	0.720000	295.222000
5.894529	2.000204E-3	0.730000	295.219000
5.970785	2.000196E-3	0.740000	295.215000
6.047779	2.000208E-3	0.750000	295.217000
6.141541	2.000221E-3	0.760000	295.217000
6.217357	2.000197E-3	0.770000	295.214000
6.293282	2.000201E-3	0.780000	295.212000
6.368538	2.000203E-3	0.790000	295.216000
6.444409	2.000203E-3	0.800000	295.216000
6.520530	2.000217E-3	0.810000	295.226000
6.596167	2.000184E-3	0.820000	295.225000
6.671494	2.000208E-3	0.830000	295.224000
6.746531	2.000228E-3	0.840000	295.219000
6.841295	2.000197E-3	0.850000	295.219000
6.918036	2.000216E-3	0.860000	295.218000
6.993925	2.000220E-3	0.870000	295.230000
7.069553	2.000228E-3	0.880000	295.229000
7.144412	2.000222E-3	0.890000	295.229000
7.221418	2.000222E-3	0.900000	295.220000
7.297913	2.000215E-3	0.910000	295.222000
7.373787	2.000217E-3	0.920000	295.218000
7.450539	2.000215E-3	0.930000	295.215000
7.541294	2.000238E-3	0.940000	295.215000
7.618042	2.000223E-3	0.950000	295.214000
7.694420	2.000228E-3	0.960000	295.217000
7.771418	2.000226E-3	0.970000	295.214000
7.848041	2.000210E-3	0.980000	295.223000
7.941041	2.000227E-3	0.990000	295.223000
9.080616	2.000222E-3	1.000000	295.220000

File: old/newData/IVs_NbO2_Ti10_KBSky1574_Sam23_053023_D16.txt (part 1 of 7)
Time (s), Current (A), Voltage (V), Temperature (K)
0.000000	5.709431E-10	0.000000	295.196000
0.075523	1.926161E-8	0.010000	295.207000
0.166897	3.783113E-8	0.020000	295.207000
0.243149	5.649749E-8	0.030000	295.211000
0.319532	7.528250E-8	0.040000	295.207000
0.396164	9.422227E-8	0.050000	295.208000
0.472182	1.133846E-7	0.060000	295.210000
0.565206	1.327618E-7	0.070000	295.210000
0.641511	1.525511E-7	0.080000	295.195000
0.718410	1.726178E-7	0.090000	295.196000
0.795752	1.930771E-7	0.100000	295.207000
0.873653	2.141701E-7	0.110000	295.205000
0.966903	2.368294E-7	0.120000	295.205000
1.043905	2.591939E-7	0.130000	295.205000
1.119660	2.821766E-7	0.140000	295.212000
1.198154	3.062212E-7	0.150000	295.208000
1.275901	3.316487E-7	0.160000	295.206000
1.367033	3.576115E-7	0.170000	295.206000
1.442914	3.847202E-7	0.180000	295.205000
1.519157	4.125335E-7	0.190000	295.204000
1.596767	4.425186E-7	0.200000	295.208000
1.674034	4.705096E-7	0.210000	295.209000
1.767040	5.027467E-7	0.220000	295.209000
1.844663	5.343801E-7	0.230000	295.207000
1.921035	5.660089E-7	0.240000	295.213000
1.996774	5.985625E-7	0.250000	295.207000
2.074036	6.317637E-7	0.260000	295.197000
2.166912	6.661368E-7	0.270000	295.197000
2.243146	6.991280E-7	0.280000	295.200000
2.319417	7.359499E-7	0.290000	295.197000
2.395791	7.714765E-7	0.300000	295.195000
2.473091	8.083285E-7	0.310000	295.205000
2.567046	8.454626E-7	0.320000	295.205000
2.643419	8.805557E-7	0.330000	295.204000
2.720918	9.184340E-7	0.340000	295.203000
2.797006	9.567507E-7	0.350000	295.204000
2.874425	9.952731E-7	0.360000	295.198000
2.967049	1.035272E-6	0.370000	295.198000
3.044044	1.079874E-6	0.380000	295.203000
3.244530	1.119863E-6	0.390000	295.194000
3.319795	1.162853E-6	0.400000	295.192000
3.395420	1.203912E-6	0.410000	295.206000
3.471426	1.246912E-6	0.420000	295.209000
3.615177	1.290725E-6	0.430000	295.212000
3.690926	1.334405E-6	0.440000	295.208000
3.767018	1.379876E-6	0.450000	295.208000
3.842805	1.425581E-6	0.460000	295.202000
3.918800	1.474180E-6	0.470000	295.203000
3.995429	1.522781E-6	0.480000	295.206000
4.072674	1.576636E-6	0.490000	295.205000
4.172444	1.630343E-6	0.500000	295.205000
4.266090	1.684722E-6	0.510000	295.205000
4.343431	1.738284E-6	0.520000	295.202000
4.419685	1.798930E-6	0.530000	295.200000
4.495558	1.857645E-6	0.540000	295.200000
4.572679	1.922210E-6	0.550000	295.208000
4.665810	1.990310E-6	0.560000	295.208000
4.742567	2.059279E-6	0.570000	295.217000
4.818314	2.130673E-6	0.580000	295.213000
4.894307	2.206456E-6	0.590000	295.204000
4.969307	2.282112E-6	0.600000	295.204000
5.045946	2.362288E-6	0.610000	295.198000
5.122807	2.444768E-6	0.620000	295.212000
5.199316	2.529849E-6	0.630000	295.209000
5.275940	2.620323E-6	0.640000	295.199000
5.367062	2.713342E-6	0.650000	295.199000
5.441936	2.804574E-6	0.660000	295.204000
5.518574	2.900553E-6	0.670000	295.201000
5.595446	2.998243E-6	0.680000	295.204000
5.672185	3.101377E-6	0.690000	295.214000
5.765836	3.206158E-6	0.700000	295.214000
5.841312	3.309721E-6	0.710000	295.210000
5.917810	3.418256E-6	0.720000	295.204000
5.993191	3.526051E-6	0.730000	295.213000
6.069190	3.637310E-6	0.740000	295.213000
6.145442	3.749637E-6	0.750000	295.206000
6.220942	3.864546E-6	0.760000	295.209000
6.297196	3.980831E-6	0.770000	295.210000
6.373201	4.099164E-6	0.780000	295.203000
6.467983	4.221427E-6	0.790000	295.203000
6.543694	4.342417E-6	0.800000	295.205000
6.618942	4.465431E-6	0.810000	295.212000
6.694706	4.589191E-6	0.820000	295.199000
6.771943	4.715508E-6	0.830000	295.200000
6.865826	4.843614E-6	0.840000	295.200000
6.944887	4.972578E-6	0.850000	295.211000
7.022339	5.102691E-6	0.860000	295.207000
7.099057	5.233027E-6	0.870000	295.207000
7.174931	5.364893E-6	0.880000	295.200000
7.268213	5.500713E-6	0.890000	295.200000
7.345325	5.634946E-6	0.900000	295.210000
7.421699	5.771011E-6	0.910000	295.204000
7.497081	5.907565E-6	0.920000	295.204000
7.572969	6.045601E-6	0.930000	295.206000
7.667991	6.187217E-6	0.940000	295.206000
7.744458	6.326643E-6	0.950000	295.203000
7.819546	6.468306E-6	0.960000	295.201000
7.895334	6.610387E-6	0.970000	295.205000
7.972077	6.754431E-6	0.980000	295.207000
8.065852	6.901478E-6	0.990000	295.207000
9.206315	7.174453E-6	1.000000	295.203000
9.282719	6.910471E-6	0.980000	295.198000
9.367214	6.651758E-6	0.960000	295.198000
9.444338	6.393398E-6	0.940000	295.207000
9.519467	6.138382E-6	0.920000	295.210000
9.595221	5.884329E-6	0.900000	295.196000
9.672340	5.635384E-6	0.880000	295.198000
9.765474	5.392735E-6	0.860000	295.198000
9.841269	5.149810E-6	0.840000	295.209000
9.916831	4.913012E-6	0.820000	295.211000
9.993343	4.679449E-6	0.800000	295.206000
10.069473	4.450421E-6	0.780000	295.206000
10.144327	4.225476E-6	0.760000	295.205000
10.219603	4.006504E-6	0.740000	295.203000
10.295597	3.791294E-6	0.720000	295.199000
10.371970	3.583247E-6	0.700000	295.204000
10.466006	3.378727E-6	0.680000	295.204000
10.542723	3.181409E-6	0.660000	295.206000
10.619222	2.991101E-6	0.640000	295.201000
10.694848	2.805614E-6	0.620000	295.202000
10.771606	2.628680E-6	0.600000	295.209000
10.866841	2.459093E-6	0.580000	295.209000
10.943604	2.298212E-6	0.560000	295.204000
11.019974	2.146475E-6	0.540000	295.204000
11.095227	2.003171E-6	0.520000	295.211000
11.170978	1.869338E-6	0.500000	295.211000
11.246844	1.744653E-6	0.480000	295.205000
11.322613	1.627763E-6	0.460000	295.203000
11.399227	1.516918E-6	0.440000	295.207000
11.475983	1.417069E-6	0.420000	295.207000
11.567230	1.319611E-6	0.400000	295.206000
11.675079	1.229837E-6	0.380000	295.200000
11.766846	1.142093E-6	0.360000	295.200000
11.842982	1.062726E-6	0.340000	295.211000
11.918735	9.812215E-7	0.320000	295.212000
12.068113	9.037045E-7	0.300000	295.212000
12.145614	8.296093E-7	0.280000	295.199000
12.222817	7.579769E-7	0.260000	295.191000
12.299994	6.889486E-7	0.240000	295.203000
12.376984	6.225725E-7	0.220000	295.208000
12.468615	5.558617E-7	0.200000	295.208000
12.545986	4.912569E-7	0.180000	295.202000
12.623612	4.286092E-7	0.160000	295.195000
12.699996	3.670830E-7	0.140000	295.189000
12.776483	3.080947E-7	0.120000	295.198000
12.868134	2.514730E-7	0.100000	295.198000
12.945114	1.971593E-7	0.080000	295.205000
13.021113	1.450075E-7	0.060000	295.206000
13.096990	9.478296E-8	0.040000	295.205000
13.174114	4.654290E-8	0.020000	295.211000
13.268502	1.064533E-10	0.000000	295.211000
13.345366	4.542386E-8	-0.020000	295.202000
13.421741	8.970418E-8	-0.040000	295.198000
13.497102	1.341047E-7	-0.060000	295.204000
13.573619	1.775332E-7	-0.080000	295.199000
13.667745	2.200406E-7	-0.100000	295.199000
13.745854	2.655574E-7	-0.120000	295.197000
13.822499	3.089548E-7	-0.140000	295.203000
13.899993	3.551199E-7	-0.160000	295.205000
13.975871	4.009637E-7	-0.180000	295.198000
14.068622	4.465301E-7	-0.200000	295.198000
14.145876	4.935208E-7	-0.220000	295.204000
14.224997	5.414356E-7	-0.240000	295.202000
14.301001	5.902298E-7	-0.260000	295.205000
14.377002	6.405737E-7	-0.280000	295.208000
14.467839	6.893085E-7	-0.300000	295.208000
14.545609	7.403258E-7	-0.320000	295.204000
14.623124	7.921004E-7	-0.340000	295.200000
14.700001	8.450982E-7	-0.360000	295.198000
14.776033	8.987399E-7	-0.380000	295.204000
14.868377	9.528562E-7	-0.400000	295.204000
14.944502	1.007681E-6	-0.420000	295.208000
15.020007	1.046424E-6	-0.440000	295.205000
15.220999	1.103913E-6	-0.460000	295.202000
15.296874	1.162251E-6	-0.480000	295.201000
15.373755	1.221347E-6	-0.500000	295.201000
15.468132	1.277583E-6	-0.520000	295.201000
15.545135	1.337994E-6	-0.540000	295.197000
15.666875	1.395179E-6	-0.560000	295.197000
15.743868	1.459966E-6	-0.580000	295.202000
15.819758	1.520440E-6	-0.600000	295.201000
15.895761	1.583607E-6	-0.620000	295.203000
15.972993	1.655179E-6	-0.640000	295.204000
16.067266	1.717071E-6	-0.660000	295.204000
16.145245	1.782900E-6	-0.680000	295.200000
16.220142	1.849477E-6	-0.700000	295.196000
16.296882	1.918734E-6	-0.720000	295.200000
16.373728	1.988767E-6	-0.740000	295.201000
16.468061	2.059924E-6	-0.760000	295.201000
16.545135	2.132623E-6	-0.780000	295.206000
16.621263	2.202695E-6	-0.800000	295.212000
16.698527	2.274285E-6	-0.820000	295.200000
16.774520	2.347899E-6	-0.840000	295.197000
16.867881	2.421138E-6	-0.860000	295.197000
16.943535	2.497400E-6	-0.880000	295.210000
17.020023	2.583601E-6	-0.900000	295.215000
17.095902	2.654922E-6	-0.920000	295.202000
17.173173	2.738195E-6	-0.940000	295.203000
17.267024	2.820436E-6	-0.960000	295.203000
17.343426	2.906867E-6	-0.980000	295.205000
0.000000	2.883539E-6	-1.000000	295.204000
0.084941	2.779264E-6	-0.980000	295.204000
0.162151	2.686434E-6	-0.960000	295.204000
0.236907	2.589006E-6	-0.940000	295.207000
0.312781	2.496400E-6	-0.920000	295.206000
0.388782	2.424903E-6	-0.900000	295.198000
0.482777	2.331029E-6	-0.880000	295.198000
0.559797	2.258009E-6	-0.860000	295.200000
0.635420	2.171180E-6	-0.840000	295.206000
0.711164	2.094393E-6	-0.820000	295.210000
0.787904	2.013012E-6	-0.800000	295.210000
0.863773	1.939033E-6	-0.780000	295.213000
0.940413	1.865747E-6	-0.760000	295.209000
1.016913	1.797482E-6	-0.740000	295.211000
1.094033	1.726575E-6	-0.720000	295.208000
1.196918	1.660271E-6	-0.700000	295.201000
1.284954	1.590599E-6	-0.680000	295.201000
1.361713	1.526307E-6	-0.660000	295.216000
1.437918	1.463310E-6	-0.640000	295.216000
1.513779	1.402793E-6	-0.620000	295.200000
1.589192	1.343197E-6	-0.600000	295.210000
1.682785	1.286770E-6	-0.580000	295.210000
1.759288	1.229034E-6	-0.560000	295.213000
1.835648	1.174996E-6	-0.540000	295.198000
1.911929	1.120629E-6	-0.520000	295.197000
1.989171	1.068283E-6	-0.500000	295.199000
2.082791	1.016815E-6	-0.480000	295.199000
2.160310	9.672211E-7	-0.460000	295.205000
2.305164	9.180908E-7	-0.440000	295.197000
2.385172	8.693656E-7	-0.420000	295.197000
2.462095	8.214416E-7	-0.400000	295.196000
2.537919	7.748284E-7	-0.380000	295.205000
2.615808	7.285087E-7	-0.360000	295.213000
2.692795	6.834763E-7	-0.340000	295.205000
2.785682	6.397323E-7	-0.320000	295.205000
2.862925	5.954356E-7	-0.300000	295.191000
2.940938	5.523565E-7	-0.280000	295.193000
3.017046	5.096570E-7	-0.260000	295.201000
3.094969	4.675096E-7	-0.240000	295.198000
3.185425	4.262966E-7	-0.220000	295.198000
3.262673	3.856684E-7	-0.200000	295.201000
3.339821	3.452909E-7	-0.180000	295.200000
3.416186	3.055661E-7	-0.160000	295.212000
3.492929	2.663897E-7	-0.140000	295.219000
3.585706	2.282020E-7	-0.120000	295.219000
3.662683	1.893145E-7	-0.100000	295.203000
3.739676	1.511713E-7	-0.080000	295.205000
3.814972	1.130702E-7	-0.060000	295.215000
3.892435	7.519247E-8	-0.040000	295.210000
3.985567	3.738333E-8	-0.020000	295.210000
4.061809	4.808046E-10	0.000000	295.210000
4.137931	3.859627E-8	0.020000	295.213000
4.214933	7.688294E-8	0.040000	295.204000
4.291042	1.156880E-7	0.060000	295.198000
4.385700	1.556436E-7	0.080000	295.198000
4.462213	1.967123E-7	0.100000	295.198000
4.539931	2.396799E-7	0.120000	295.196000
4.616445	2.851442E-7	0.140000	295.201000
4.693061	3.334056E-7	0.160000	295.205000
4.785450	3.851623E-7	0.180000	295.205000
4.861939	4.378970E-7	0.200000	295.204000
4.939935	4.962153E-7	0.220000	295.205000
5.015919	5.575075E-7	0.240000	295.198000
5.092451	6.212084E-7	0.260000	295.192000
5.185945	6.906180E-7	0.280000	295.194000
5.285063	7.600457E-7	0.300000	295.194000
5.361970	8.313410E-7	0.320000	295.199000
5.438076	9.053940E-7	0.340000	295.208000
5.513791	9.816291E-7	0.360000	295.205000
5.591203	1.067303E-6	0.380000	295.198000
5.791455	1.148060E-6	0.400000	295.200000
5.883065	1.231064E-6	0.420000	295.200000
5.960197	1.317259E-6	0.440000	295.204000
6.035573	1.407760E-6	0.460000	295.200000
6.111208	1.502808E-6	0.480000	295.205000
6.186592	1.603397E-6	0.500000	295.205000
6.262819	1.709829E-6	0.520000	295.202000
6.339201	1.825669E-6	0.540000	295.197000
6.416328	1.948519E-6	0.560000	295.207000
6.492951	2.082181E-6	0.580000	295.205000
6.585605	2.228528E-6	0.600000	295.205000
6.661945	2.384131E-6	0.620000	295.201000
6.738202	2.546277E-6	0.640000	295.207000
6.814995	2.721841E-6	0.660000	295.213000
6.891702	2.906182E-6	0.680000	295.209000
6.985588	3.102380E-6	0.700000	295.209000
7.061579	3.314671E-6	0.720000	295.210000
7.136461	3.522791E-6	0.740000	295.208000
7.211956	3.735924E-6	0.760000	295.202000
7.287082	3.960186E-6	0.780000	295.202000
7.364088	4.191254E-6	0.800000	295.207000
7.440214	4.427163E-6	0.820000	295.209000
7.516465	4.669809E-6	0.840000	295.208000
7.592214	4.917523E-6	0.860000	295.203000
7.685001	5.175280E-6	0.880000	295.203000
7.761586	5.435781E-6	0.900000	295.202000
7.837967	5.697635E-6	0.920000	295.199000
7.915591	5.966927E-6	0.940000	295.194000
7.992362	6.237328E-6	0.960000	295.198000
8.085002	6.523277E-6	0.980000	295.198000
8.161615	6.806763E-6	1.000000	295.210000
8.236963	6.567740E-6	0.980000	295.208000
8.312213	6.329216E-6	0.960000	295.205000
8.386963	6.089925E-6	0.940000	295.205000
8.462959	5.851625E-6	0.920000	295.204000
8.539604	5.616169E-6	0.900000	295.205000
8.616214	5.382754E-6	0.880000	295.205000
8.693088	5.151026E-6	0.860000	295.210000
8.785007	4.924664E-6	0.840000	295.210000
8.862339	4.700269E-6	0.820000	295.208000
8.937974	4.480999E-6	0.800000	295.207000
9.014962	4.263291E-6	0.780000	295.201000
9.091482	4.049386E-6	0.760000	295.203000
9.194016	3.842466E-6	0.740000	295.201000
9.285214	3.640455E-6	0.720000	295.201000
9.360487	3.441773E-6	0.700000	295.203000
9.437097	3.247106E-6	0.680000	295.204000
9.511728	3.061951E-6	0.660000	295.208000
9.587222	2.878914E-6	0.640000	295.208000
9.664183	2.705109E-6	0.620000	295.208000
9.740601	2.537230E-6	0.600000	295.199000
9.816345	2.378484E-6	0.580000	295.211000
9.892975	2.227455E-6	0.560000	295.206000
9.985982	2.084004E-6	0.540000	295.206000
10.061347	1.949303E-6	0.520000	295.198000
10.136494	1.821759E-6	0.500000	295.202000
10.213101	1.705590E-6	0.480000	295.203000
10.290974	1.593721E-6	0.460000	295.213000
10.384082	1.491700E-6	0.440000	295.213000
10.461006	1.394156E-6	0.420000	295.218000
10.536734	1.301074E-6	0.400000	295.207000
10.612493	1.215327E-6	0.380000	295.209000
10.689485	1.131487E-6	0.360000	295.209000
10.784106	1.048591E-6	0.340000	295.209000
10.860114	9.690979E-7	0.320000	295.217000
11.004233	8.941077E-7	0.300000	295.210000
11.085246	8.206495E-7	0.280000	295.210000
11.162028	7.500246E-7	0.260000	295.208000
11.238116	6.799342E-7	0.240000	295.203000
11.314234	6.099398E-7	0.220000	295.201000
11.391624	5.445390E-7	0.200000	295.205000
11.483852	4.808547E-7	0.180000	295.205000
11.561138	4.187884E-7	0.160000	295.196000
11.637074	3.597461E-7	0.140000	295.202000
11.712230	3.020407E-7	0.120000	295.210000
11.790361	2.465988E-7	0.100000	295.200000
11.885250	1.931020E-7	0.080000	295.200000
11.962162	1.418782E-7	0.060000	295.200000
12.039622	9.284391E-8	0.040000	295.208000
12.116016	4.557553E-8	0.020000	295.211000
12.192367	1.222761E-10	0.000000	295.209000
12.285254	4.478365E-8	-0.020000	295.209000
12.362503	8.828963E-8	-0.040000	295.205000
12.440489	1.313559E-7	-0.060000	295.206000
12.518018	1.744780E-7	-0.080000	295.200000
12.594079	2.181441E-7	-0.100000	295.195000
12.685126	2.624458E-7	-0.120000	295.195000
12.763240	3.067396E-7	-0.140000	295.204000
12.841365	3.517497E-7	-0.160000	295.207000
12.917117	3.973148E-7	-0.180000	295.208000
12.994003	4.436314E-7	-0.200000	295.207000
13.085398	4.905679E-7	-0.220000	295.207000
13.162866	5.347827E-7	-0.240000	295.207000
13.284864	5.843748E-7	-0.260000	295.207000
13.362259	6.350157E-7	-0.280000	295.197000
13.438007	6.859621E-7	-0.300000	295.200000
13.515258	7.368322E-7	-0.320000	295.207000
13.592136	7.909694E-7	-0.340000	295.205000
13.685383	8.425205E-7	-0.360000	295.205000
13.762123	8.979083E-7	-0.380000	295.195000
13.838748	9.520577E-7	-0.400000	295.188000
13.914871	1.007111E-6	-0.420000	295.198000
13.992633	1.055767E-6	-0.440000	295.200000
14.192885	1.113060E-6	-0.460000	295.202000
14.284868	1.169284E-6	-0.480000	295.202000
14.362644	1.232003E-6	-0.500000	295.199000
14.439009	1.292062E-6	-0.520000	295.209000
14.515139	1.339327E-6	-0.540000	295.206000
14.590890	1.402192E-6	-0.560000	295.198000
14.683757	1.463449E-6	-0.580000	295.198000
14.761057	1.526193E-6	-0.600000	295.201000
14.838129	1.590166E-6	-0.620000	295.197000
14.913881	1.658209E-6	-0.640000	295.198000
14.990764	1.722247E-6	-0.660000	295.203000
15.082887	1.786407E-6	-0.680000	295.203000
15.160533	1.851862E-6	-0.700000	295.204000
15.236511	1.919109E-6	-0.720000	295.208000
15.312241	1.988861E-6	-0.740000	295.203000
15.388021	2.057380E-6	-0.760000	295.203000
15.462399	2.128379E-6	-0.780000	295.199000
15.539272	2.206778E-6	-0.800000	295.204000
15.615290	2.282355E-6	-0.820000	295.211000
15.691266	2.356130E-6	-0.840000	295.211000
15.784134	2.429760E-6	-0.860000	295.211000
15.859515	2.501100E-6	-0.880000	295.209000
15.936642	2.577296E-6	-0.900000	295.207000
16.012767	2.659725E-6	-0.920000	295.206000
16.088014	2.735326E-6	-0.940000	295.208000
16.184014	2.821337E-6	-0.960000	295.208000
16.260389	2.905199E-6	-0.980000	295.205000
16.336390	2.993204E-6	-1.000000	295.199000
16.412896	2.783434E-6	-0.960000	295.207000
16.489279	2.588991E-6	-0.920000	295.207000
16.565069	2.412243E-6	-0.880000	295.205000
16.641899	2.240059E-6	-0.840000	295.207000
16.717023	2.076102E-6	-0.800000	295.211000
16.792820	1.919830E-6	-0.760000	295.203000
16.885782	1.772986E-6	-0.720000	295.203000
16.963078	1.630265E-6	-0.680000	295.204000
17.040051	1.496365E-6	-0.640000	295.205000
17.116693	1.367122E-6	-0.600000	295.205000
17.220033	1.269159E-6	-0.560000	295.200000
17.326896	1.153504E-6	-0.520000	295.206000
17.402903	1.042609E-6	-0.480000	295.207000
17.485285	9.229688E-7	-0.440000	295.209000
17.630026	8.357969E-7	-0.400000	295.210000
17.706656	7.389413E-7	-0.360000	295.208000
17.785901	6.469541E-7	-0.320000	295.208000
17.862906	5.573584E-7	-0.280000	295.210000
17.940038	4.694207E-7	-0.240000	295.206000
18.016988	3.878801E-7	-0.200000	295.203000
18.092902	3.069911E-7	-0.160000	295.203000
18.186277	2.277070E-7	-0.120000	295.203000
18.263031	1.506245E-7	-0.080000	295.201000
18.340028	7.464511E-8	-0.040000	295.200000
18.417130	4.949108E-10	0.000000	295.195000
18.494285	7.645662E-8	0.040000	295.199000
18.586084	1.541664E-7	0.080000	295.199000
18.662813	2.366510E-7	0.120000	295.208000
18.740036	3.263808E-7	0.160000	295.204000
18.816064	4.275614E-7	0.200000	295.204000
18.893296	5.423566E-7	0.240000	295.210000
18.986423	6.711025E-7	0.280000	295.210000
19.062907	8.078848E-7	0.320000	295.206000
19.140413	9.520830E-7	0.360000	295.208000
19.217047	1.123056E-6	0.400000	295.210000
19.417434	1.287214E-6	0.440000	295.208000
19.495089	1.466506E-6	0.480000	295.208000
19.586726	1.674824E-6	0.520000	295.208000
19.662044	1.904215E-6	0.560000	295.204000
19.739674	2.165832E-6	0.600000	295.201000
19.815553	2.472239E-6	0.640000	295.210000
19.892670	2.814371E-6	0.680000	295.208000
19.986171	3.196853E-6	0.720000	295.208000
20.061449	3.604552E-6	0.760000	295.206000
20.136809	4.041476E-6	0.800000	295.204000
20.212805	4.500858E-6	0.840000	295.196000
20.288044	4.987140E-6	0.880000	295.196000
20.364672	5.494395E-6	0.920000	295.194000
20.439044	6.022954E-6	0.960000	295.205000
20.516687	6.565729E-6	1.000000	295.214000
20.592313	7.128447E-6	1.040000	295.204000
20.685685	7.717787E-6	1.080000	295.204000
20.761427	8.319173E-6	1.120000	295.200000
20.836810	8.940464E-6	1.160000	295.201000
20.911679	9.584418E-6	1.200000	295.207000
20.988407	1.025226E-5	1.240000	295.207000
21.064735	1.103343E-5	1.280000	295.205000
21.260071	1.174904E-5	1.320000	295.206000
21.336433	1.249380E-5	1.360000	295.196000
21.412816	1.326695E-5	1.400000	295.182000
21.488801	1.407772E-5	1.440000	295.182000
21.565108	1.492883E-5	1.480000	295.198000
21.641701	1.581929E-5	1.520000	295.197000
21.716189	1.676836E-5	1.560000	295.194000
21.791183	1.776848E-5	1.600000	295.208000
21.883059	1.886010E-5	1.640000	295.208000
21.960429	1.999290E-5	1.680000	295.210000
22.034929	2.118556E-5	1.720000	295.201000
22.111453	2.247160E-5	1.760000	295.194000
22.186444	2.384325E-5	1.800000	295.194000
22.262338	2.531042E-5	1.840000	295.204000
22.337187	2.694409E-5	1.880000	295.210000
22.413938	2.869836E-5	1.920000	295.202000
22.489698	3.059941E-5	1.960000	295.202000
22.565502	3.268907E-5	2.000000	295.207000
22.641582	3.493434E-5	2.040000	295.201000
22.716434	3.749281E-5	2.080000	295.198000
22.793066	4.032402E-5	2.120000	295.207000
22.885114	4.347174E-5	2.160000	295.207000
22.960325	4.684486E-5	2.200000	295.207000
23.034935	5.056084E-5	2.240000	295.210000
23.111076	5.496489E-5	2.280000	295.209000
23.187193	5.975759E-5	2.320000	295.209000
23.261223	6.494494E-5	2.360000	295.214000
23.335941	7.100203E-5	2.400000	295.210000
23.411938	7.779694E-5	2.440000	295.192000
23.488582	8.555976E-5	2.480000	295.192000
23.562946	9.432599E-5	2.520000	295.198000
23.638173	2.000113E-3	2.560000	295.206000
23.786315	1.999821E-3	2.600000	295.206000
23.862974	2.000181E-3	2.640000	295.198000
23.938585	2.000164E-3	2.680000	295.206000
24.012949	2.000173E-3	2.720000	295.207000
24.089083	2.000157E-3	2.760000	295.207000
24.164102	2.000174E-3	2.800000	295.204000
24.239593	2.000182E-3	2.840000	295.209000
24.316159	2.000178E-3	2.880000	295.208000
24.392835	2.000204E-3	2.920000	295.202000
24.486207	2.000172E-3	2.960000	295.202000
24.562445	2.000186E-3	3.000000	295.200000
24.638701	2.000180E-3	2.960000	295.201000
24.713014	2.000201E-3	2.920000	295.207000
24.789337	2.000171E-3	2.880000	295.207000
24.864451	2.000159E-3	2.840000	295.200000
24.939706	2.000184E-3	2.800000	295.200000
25.014949	2.000168E-3	2.760000	295.211000
25.090714	2.000168E-3	2.720000	295.208000
25.184329	2.000146E-3	2.680000	295.206000
25.283955	2.000170E-3	2.640000	295.206000
25.360596	2.000158E-3	2.600000	295.205000
25.435235	2.000154E-3	2.560000	295.209000
25.511310	2.000172E-3	2.520000	295.203000
25.586461	2.000193E-3	2.480000	295.203000
25.661479	2.000155E-3	2.440000	295.205000
25.737341	2.000160E-3	2.400000	295.201000
25.812598	2.000159E-3	2.360000	295.197000
25.887217	2.000166E-3	2.320000	295.197000
25.962964	2.000176E-3	2.280000	295.206000
26.039094	2.000176E-3	2.240000	295.205000
26.114115	2.000162E-3	2.200000	295.205000
26.189137	2.000181E-3	2.160000	295.205000
26.264116	2.000165E-3	2.120000	295.205000
26.339607	2.000283E-3	2.080000	295.200000
26.416224	2.000283E-3	2.040000	295.203000
26.491476	2.000299E-3	2.000000	295.205000
26.583967	2.000311E-3	1.960000	295.205000
26.660599	2.000296E-3	1.920000	295.201000
26.734961	2.000289E-3	1.880000	295.199000
26.810602	2.000268E-3	1.840000	295.209000
26.886102	2.000281E-3	1.800000	295.209000
26.962090	3.618019E-4	1.760000	295.212000
27.094339	2.888155E-4	1.720000	295.212000
27.186602	2.422586E-4	1.680000	295.212000
27.261981	2.056725E-4	1.640000	295.205000
27.337097	1.766369E-4	1.600000	295.202000
27.412973	1.530746E-4	1.560000	295.205000
27.487837	1.364215E-4	1.520000	295.205000
27.562970	1.218826E-4	1.480000	295.208000
27.638115	1.110993E-4	1.440000	295.204000
27.713466	1.020546E-4	1.400000	295.204000
27.790351	9.276929E-5	1.360000	295.207000
27.926227	8.560887E-5	1.320000	295.205000
28.038121	7.875889E-5	1.280000	295.204000
28.115505	7.285958E-5	1.240000	295.205000
28.189084	6.745989E-5	1.200000	295.205000
28.265104	6.236783E-5	1.160000	295.193000
28.340364	5.753833E-5	1.120000	295.204000
28.414974	5.314642E-5	1.080000	295.205000
28.490682	4.905132E-5	1.040000	295.205000
28.565745	4.523282E-5	1.000000	295.194000
28.640860	4.148595E-5	0.960000	295.196000
28.716980	3.809264E-5	0.920000	295.198000
28.791865	3.488086E-5	0.880000	295.206000
28.885160	3.183285E-5	0.840000	295.206000
28.961629	2.900573E-5	0.800000	295.205000
29.036734	2.635868E-5	0.760000	295.208000
29.113991	2.386199E-5	0.720000	295.210000
29.187235	2.147791E-5	0.680000	295.210000
29.292173	1.927778E-5	0.640000	295.210000
29.384984	1.717422E-5	0.600000	295.210000
29.460618	1.518499E-5	0.560000	295.196000
29.535614	1.338905E-5	0.520000	295.197000
29.612234	1.170926E-5	0.480000	295.196000
29.689240	1.017010E-5	0.440000	295.196000
29.764986	8.751730E-6	0.400000	295.213000
29.905745	7.477359E-6	0.360000	295.209000
29.987359	6.280382E-6	0.320000	295.209000
30.063988	5.203536E-6	0.280000	295.200000
30.140616	4.238053E-6	0.240000	295.203000
30.215495	3.361627E-6	0.200000	295.206000
30.291630	2.573548E-6	0.160000	295.197000
30.385173	1.855887E-6	0.120000	295.197000
30.461745	1.202812E-6	0.080000	295.194000
30.538138	5.931329E-7	0.040000	295.202000
30.685822	2.240921E-10	0.000000	295.202000
30.762997	6.098434E-7	-0.040000	295.199000
30.839125	1.265904E-6	-0.080000	295.208000
31.039210	2.019144E-6	-0.120000	295.194000
31.116869	2.897873E-6	-0.160000	295.197000
31.192263	3.923992E-6	-0.200000	295.194000
31.284223	5.104630E-6	-0.240000	295.194000
31.360382	6.411972E-6	-0.280000	295.203000
31.434998	7.871941E-6	-0.320000	295.200000
31.512719	9.465638E-6	-0.360000	295.201000
31.588498	1.117126E-5	-0.400000	295.205000
31.786650	1.297377E-5	-0.440000	295.205000
31.863997	1.493280E-5	-0.480000	295.212000
31.940891	1.701014E-5	-0.520000	295.197000
32.016552	1.921480E-5	-0.560000	295.192000
32.091500	2.164393E-5	-0.600000	295.192000
32.166125	2.422364E-5	-0.640000	295.204000
32.241842	2.694220E-5	-0.680000	295.208000
32.318126	2.993818E-5	-0.720000	295.202000
32.393008	3.296695E-5	-0.760000	295.196000
32.486758	3.627186E-5	-0.800000	295.196000
32.562759	3.988428E-5	-0.840000	295.200000
32.638150	4.385123E-5	-0.880000	295.200000
32.713132	4.818264E-5	-0.920000	295.194000
32.787131	5.298103E-5	-0.960000	295.194000
32.861802	5.810993E-5	-1.000000	295.193000
32.937262	6.406677E-5	-1.040000	295.195000
33.013387	7.062214E-5	-1.080000	295.195000
33.088645	7.867048E-5	-1.120000	295.195000
33.164257	8.570018E-5	-1.160000	295.204000
33.239267	9.541227E-5	-1.200000	295.216000
33.324017	1.048367E-4	-1.240000	295.209000
33.399919	6.830489E-5	-1.280000	295.210000
33.589275	7.420181E-5	-1.320000	295.201000
33.726889	8.144144E-5	-1.360000	295.192000
33.802661	8.937109E-5	-1.400000	295.202000
33.886281	9.930186E-5	-1.440000	295.202000
33.962667	2.000220E-3	-1.480000	295.195000
34.094018	2.000227E-3	-1.520000	295.204000
34.186904	2.000238E-3	-1.560000	295.204000
34.262515	2.000002E-3	-1.600000	295.211000
34.337650	1.999593E-3	-1.640000	295.202000
34.413023	2.000254E-3	-1.680000	295.206000
34.490532	2.000245E-3	-1.720000	295.206000
34.566022	1.997279E-3	-1.760000	295.208000
34.641653	2.000200E-3	-1.800000	295.200000
34.717275	1.999079E-3	-1.840000	295.209000
34.792177	1.999489E-3	-1.880000	295.207000
34.884283	1.998100E-3	-1.920000	295.207000
34.959287	1.995610E-3	-1.960000	295.199000
35.035394	1.995069E-3	-2.000000	295.202000
35.111278	1.996544E-3	-2.040000	295.206000
35.187277	1.997286E-3	-2.080000	295.206000
35.263159	1.997869E-3	-2.120000	295.206000
35.340660	1.998079E-3	-2.160000	295.202000
35.416026	1.999025E-3	-2.200000	295.206000
35.491802	1.999516E-3	-2.240000	295.208000
35.584905	1.999894E-3	-2.280000	295.208000
35.663057	1.999904E-3	-2.320000	295.204000
35.739796	1.999602E-3	-2.360000	295.203000
35.816038	1.999632E-3	-2.400000	295.208000
35.892792	1.999978E-3	-2.440000	295.205000
35.986922	1.999972E-3	-2.480000	295.205000
36.062032	2.000001E-3	-2.520000	295.202000
36.137281	2.000130E-3	-2.560000	295.201000
36.212418	2.000003E-3	-2.600000	295.209000
36.287658	1.999786E-3	-2.640000	295.209000
36.361677	2.000094E-3	-2.680000	295.206000
36.437032	2.000045E-3	-2.720000	295.197000
36.512281	2.000307E-3	-2.760000	295.195000
36.587839	2.000017E-3	-2.800000	295.195000
36.663159	2.000041E-3	-2.840000	295.203000
36.740170	1.999888E-3	-2.880000	295.210000
36.816672	2.000076E-3	-2.920000	295.206000
36.893166	2.000198E-3	-2.960000	295.196000
36.987051	2.000017E-3	-3.000000	295.196000
37.062340	2.000032E-3	-2.940000	295.205000
37.137292	2.000260E-3	-2.880000	295.202000
37.213164	2.000120E-3	-2.820000	295.199000
37.335182	2.000145E-3	-2.760000	295.205000
37.410636	2.000023E-3	-2.700000	295.209000
37.487294	2.000234E-3	-2.640000	295.209000
37.562449	2.000175E-3	-2.580000	295.205000
37.638172	2.000236E-3	-2.520000	295.202000
37.714414	2.000185E-3	-2.460000	295.209000
37.790948	2.000125E-3	-2.400000	295.207000
37.884302	2.000167E-3	-2.340000	295.207000
37.959924	2.000288E-3	-2.280000	295.202000
38.036438	2.000143E-3	-2.220000	295.199000
38.110561	2.000161E-3	-2.160000	295.203000
38.187175	2.000244E-3	-2.100000	295.203000
38.263054	2.000197E-3	-2.040000	295.207000
38.340167	2.000370E-3	-1.980000	295.211000
38.416059	2.000416E-3	-1.920000	295.202000
38.491174	2.000290E-3	-1.860000	295.196000
38.585050	2.000492E-3	-1.800000	295.196000
38.660436	2.000268E-3	-1.740000	295.194000
38.735049	2.000434E-3	-1.680000	295.195000
38.811437	2.000248E-3	-1.620000	295.207000
38.887053	2.000266E-3	-1.560000	295.207000
38.962185	2.000281E-3	-1.500000	295.200000
39.039442	2.000395E-3	-1.440000	295.202000
39.116184	2.000233E-3	-1.380000	295.207000
39.191998	2.000230E-3	-1.320000	295.199000
39.284260	2.000325E-3	-1.260000	295.199000
39.360821	2.000809E-3	-1.200000	295.196000
39.436936	2.000549E-3	-1.140000	295.194000
39.532269	2.001660E-3	-1.080000	295.201000
39.608304	3.122098E-5	-1.020000	295.204000
39.745053	2.762892E-5	-0.960000	295.201000
39.821574	2.438072E-5	-0.900000	295.202000
39.896319	2.149398E-5	-0.840000	295.206000
39.987194	1.888419E-5	-0.780000	295.206000
40.062564	1.651632E-5	-0.720000	295.211000
40.138947	1.435665E-5	-0.660000	295.206000
40.214439	1.238390E-5	-0.600000	295.204000
40.291434	1.061429E-5	-0.540000	295.206000
40.385058	8.994661E-6	-0.480000	295.205000
40.526698	7.508236E-6	-0.420000	295.203000
40.602950	6.176205E-6	-0.360000	295.207000
40.686562	4.937732E-6	-0.300000	295.207000
40.762691	3.807065E-6	-0.240000	295.213000
40.839200	2.772083E-6	-0.180000	295.213000
40.916066	1.803377E-6	-0.120000	295.215000
40.994075	8.874033E-7	-0.060000	295.214000
41.138949	5.178895E-10	0.000000	295.201000
41.216263	8.835052E-7	0.060000	295.192000
41.293073	1.791077E-6	0.120000	295.201000
41.493069	2.752720E-6	0.180000	295.211000
41.587086	3.798114E-6	0.240000	295.211000
41.662454	4.941791E-6	0.300000	295.203000
41.739841	6.201751E-6	0.360000	295.204000
41.815067	7.589282E-6	0.420000	295.210000
41.890706	9.143423E-6	0.480000	295.210000
41.966445	1.105085E-5	0.540000	295.205000
42.161353	1.294179E-5	0.600000	295.200000
42.238225	1.507721E-5	0.660000	295.212000
42.314075	1.748368E-5	0.720000	295.206000
42.389958	2.012496E-5	0.780000	295.206000
42.466462	2.299088E-5	0.840000	295.198000
42.543081	2.623858E-5	0.900000	295.206000
42.618718	2.974754E-5	0.960000	295.207000
42.694487	3.362322E-5	1.020000	295.199000
42.787206	3.799684E-5	1.080000	295.199000
42.863203	4.274666E-5	1.140000	295.203000
42.940589	4.842087E-5	1.200000	295.205000
43.015081	5.505196E-5	1.260000	295.203000
43.091456	6.372498E-5	1.320000	295.203000
43.166239	2.000217E-3	1.380000	295.191000
43.299714	2.000253E-3	1.440000	295.196000
43.387293	2.000260E-3	1.500000	295.196000
43.462216	2.000260E-3	1.560000	295.200000
43.538363	2.000262E-3	1.620000	295.209000
43.613088	2.000259E-3	1.680000	295.200000
43.689210	2.000253E-3	1.740000	295.200000
43.764091	2.000245E-3	1.800000	295.195000
43.841082	2.000271E-3	1.860000	295.205000
43.916226	2.000246E-3	1.920000	295.201000
43.991459	2.000261E-3	1.980000	295.205000
44.084086	2.000244E-3	2.040000	295.205000
44.160719	2.000245E-3	2.100000	295.214000
44.236342	2.000159E-3	2.160000	295.202000
44.313218	2.000165E-3	2.220000	295.195000
44.390096	2.000159E-3	2.280000	295.195000
44.465714	2.000151E-3	2.340000	295.202000
44.542351	2.000173E-3	2.400000	295.204000
44.617225	2.000176E-3	2.460000	295.203000
44.692595	2.000151E-3	2.520000	295.207000
44.785098	2.000131E-3	2.580000	295.207000
44.861346	2.000141E-3	2.640000	295.198000
44.936729	1.999879E-3	2.700000	295.197000
45.012359	2.000159E-3	2.760000	295.208000
45.088607	1.999673E-3	2.820000	295.208000
45.164108	1.996417E-3	2.880000	295.205000
45.240483	1.995647E-3	2.940000	295.204000
45.315108	1.998857E-3	3.000000	295.208000
45.390346	1.998873E-3	2.940000	295.208000
45.465746	1.999167E-3	2.880000	295.211000
45.541599	1.999896E-3	2.820000	295.214000
45.616243	1.998617E-3	2.760000	295.206000
45.692850	1.999262E-3	2.700000	295.207000
45.787348	1.998236E-3	2.640000	295.207000
45.862006	1.999955E-3	2.580000	295.209000
45.936749	1.999639E-3	2.520000	295.210000
46.012482	1.999747E-3	2.460000	295.212000
46.087356	1.998394E-3	2.400000	295.212000
46.163106	1.998091E-3	2.340000	295.211000
46.239489	1.993310E-3	2.280000	295.202000
46.314525	1.996486E-3	2.220000	295.212000
46.389744	2.000157E-3	2.160000	295.212000
46.465100	2.000088E-3	2.100000	295.221000
46.542157	2.000260E-3	2.040000	295.212000
46.617105	1.991903E-3	1.980000	295.204000
46.692617	1.994326E-3	1.920000	295.204000
46.785617	1.995032E-3	1.860000	295.204000
46.860861	2.000246E-3	1.800000	295.202000
46.936234	2.000260E-3	1.740000	295.194000
47.011880	2.000229E-3	1.680000	295.192000
47.086905	1.998727E-3	1.620000	295.192000
47.162606	1.998737E-3	1.560000	295.189000
47.239236	7.999873E-5	1.500000	295.198000
47.387114	7.124097E-5	1.440000	295.198000
47.462109	6.397985E-5	1.380000	295.205000
47.537364	5.753653E-5	1.320000	295.206000
47.613301	5.187020E-5	1.260000	295.208000
47.689996	4.672442E-5	1.200000	295.208000
47.765987	4.205885E-5	1.140000	295.205000
47.841238	3.778498E-5	1.080000	295.196000
47.916119	3.384730E-5	1.020000	295.197000
47.991508	3.025782E-5	0.960000	295.197000
48.066870	2.689638E-5	0.900000	295.209000
48.142497	2.383172E-5	0.840000	295.213000
48.217248	2.094536E-5	0.780000	295.211000
48.293998	1.828706E-5	0.720000	295.206000
48.387496	1.586387E-5	0.660000	295.206000
48.464371	1.360354E-5	0.600000	295.209000
48.541259	1.155603E-5	0.540000	295.206000
48.617326	9.709496E-6	0.480000	295.194000
48.757378	8.040425E-6	0.420000	295.198000
48.833245	6.540892E-6	0.360000	295.198000
48.910009	5.193700E-6	0.300000	295.191000
48.987370	3.966737E-6	0.240000	295.191000
49.062526	2.856195E-6	0.180000	295.201000
49.139321	1.840380E-6	0.120000	295.210000
49.215120	8.980492E-7	0.060000	295.207000
49.361263	3.148863E-10	0.000000	295.205000
49.437265	9.126165E-7	-0.060000	295.205000
49.513378	1.889824E-6	-0.120000	295.205000
49.716127	2.999921E-6	-0.180000	295.199000
49.791145	4.260967E-6	-0.240000	295.204000
49.885320	5.702830E-6	-0.300000	295.204000
49.961758	7.331729E-6	-0.360000	295.205000
50.037382	9.160683E-6	-0.420000	295.206000
50.113259	1.136552E-5	-0.480000	295.189000
50.309517	1.352789E-5	-0.540000	295.200000
50.387390	1.589425E-5	-0.600000	295.200000
50.463256	1.848070E-5	-0.660000	295.209000
50.539772	2.131126E-5	-0.720000	295.213000
50.615129	2.435836E-5	-0.780000	295.215000
50.691774	2.771788E-5	-0.840000	295.203000
50.785143	3.138407E-5	-0.900000	295.203000
50.861901	3.547069E-5	-0.960000	295.192000
50.936018	4.001652E-5	-1.020000	295.196000
51.013389	4.495773E-5	-1.080000	295.200000
51.090137	5.048308E-5	-1.140000	295.200000
51.166667	5.674041E-5	-1.200000	295.196000
51.242988	6.408004E-5	-1.260000	295.197000
51.318271	7.249950E-5	-1.320000	295.206000
51.393142	8.395439E-5	-1.380000	295.209000
51.487150	9.493149E-5	-1.440000	295.209000
51.562154	1.995139E-3	-1.500000	295.202000
51.695670	1.998087E-3	-1.560000	295.199000
51.787142	1.992293E-3	-1.620000	295.199000
51.863146	1.995858E-3	-1.680000	295.194000
51.940298	1.997153E-3	-1.740000	295.197000
52.015334	1.996553E-3	-1.800000	295.203000
52.092154	2.000079E-3	-1.860000	295.198000
52.185644	1.998696E-3	-1.920000	295.198000
52.261518	1.999604E-3	-1.980000	295.203000
52.337524	1.999564E-3	-2.040000	295.207000
52.413150	1.998593E-3	-2.100000	295.202000
52.488533	1.998954E-3	-2.160000	295.202000
52.563276	1.999405E-3	-2.220000	295.203000
52.640302	1.999199E-3	-2.280000	295.203000
52.715339	1.997282E-3	-2.340000	295.200000
52.791298	1.999653E-3	-2.400000	295.200000
52.867405	1.999739E-3	-2.460000	295.198000
52.942161	1.999694E-3	-2.520000	295.204000
53.017524	1.998811E-3	-2.580000	295.200000
53.093151	1.999810E-3	-2.640000	295.197000
53.187398	1.999766E-3	-2.700000	295.197000
53.263281	1.999752E-3	-2.760000	295.199000
53.339292	2.000029E-3	-2.820000	295.201000
53.414406	1.999382E-3	-2.880000	295.196000
53.491415	1.999191E-3	-2.940000	295.202000
53.585155	1.996712E-3	-3.000000	295.202000
53.660913	1.998914E-3	-2.940000	295.205000
53.737032	1.998061E-3	-2.880000	295.195000
53.813206	1.998822E-3	-2.820000	295.208000
53.890782	1.998912E-3	-2.760000	295.208000
53.966802	1.999924E-3	-2.700000	295.214000
54.043029	1.999800E-3	-2.640000	295.199000
54.117157	1.999398E-3	-2.580000	295.194000
54.192793	1.999358E-3	-2.520000	295.198000
54.286805	1.999761E-3	-2.460000	295.198000
54.362675	1.999848E-3	-2.400000	295.201000
54.439293	1.999271E-3	-2.340000	295.209000
54.516046	1.999680E-3	-2.280000	295.222000
54.592671	1.999876E-3	-2.220000	295.219000
54.686925	1.997208E-3	-2.160000	295.219000
54.762160	1.997917E-3	-2.100000	295.204000
54.838165	1.998178E-3	-2.040000	295.198000
54.915796	1.996375E-3	-1.980000	295.205000
54.992194	1.996770E-3	-1.920000	295.205000
55.067301	1.998473E-3	-1.860000	295.195000
55.142291	1.999874E-3	-1.800000	295.198000
55.217419	1.999454E-3	-1.740000	295.205000
55.293170	1.998877E-3	-1.680000	295.190000
55.387420	2.000146E-3	-1.620000	295.190000
55.464167	1.999293E-3	-1.560000	295.190000
55.539170	1.999538E-3	-1.500000	295.203000
55.614426	1.999235E-3	-1.440000	295.204000
55.690814	2.000229E-3	-1.380000	295.204000
55.766222	1.999879E-3	-1.320000	295.200000
55.842322	1.999984E-3	-1.260000	295.203000
55.917612	2.000221E-3	-1.200000	295.201000
55.993304	2.000213E-3	-1.140000	295.206000
56.087131	2.000177E-3	-1.080000	295.206000
56.162581	2.000173E-3	-1.020000	295.203000
56.237183	2.485206E-5	-0.960000	295.203000
56.388246	2.202599E-5	-0.900000	295.203000
56.463272	1.942506E-5	-0.840000	295.203000
56.540559	1.709408E-5	-0.780000	295.198000
56.616802	1.497666E-5	-0.720000	295.199000
56.693301	1.304711E-5	-0.660000	295.202000
56.787182	1.128627E-5	-0.600000	295.202000
56.865369	9.700580E-6	-0.540000	295.208000
57.006320	8.236516E-6	-0.480000	295.212000
57.087429	6.911022E-6	-0.420000	295.212000
57.162771	5.703427E-6	-0.360000	295.211000
57.239446	4.579104E-6	-0.300000	295.209000
57.314196	3.546245E-6	-0.240000	295.205000
57.392747	2.590430E-6	-0.180000	295.192000
57.490180	1.688198E-6	-0.120000	295.192000
57.566182	8.323470E-7	-0.060000	295.202000
57.711815	5.235324E-10	0.000000	295.198000
57.788371	8.298705E-7	0.060000	295.198000
57.864444	1.679306E-6	0.120000	295.199000
58.066560	2.571237E-6	0.180000	295.205000
58.143216	3.537152E-6	0.240000	295.202000
58.218343	4.597005E-6	0.300000	295.209000
58.295381	5.766716E-6	0.360000	295.211000
58.387443	7.044462E-6	0.420000	295.211000
58.463317	8.469817E-6	0.480000	295.205000
58.539443	1.003522E-5	0.540000	295.214000
58.615830	1.204994E-5	0.600000	295.209000
58.811701	1.398784E-5	0.660000	295.200000
58.887444	1.621858E-5	0.720000	295.200000
58.963321	1.866266E-5	0.780000	295.205000
59.039945	2.135424E-5	0.840000	295.210000
59.115563	2.441430E-5	0.900000	295.201000
59.190819	2.763360E-5	0.960000	295.201000
59.266246	3.122428E-5	1.020000	295.198000
59.342197	3.532468E-5	1.080000	295.206000
59.417448	3.979552E-5	1.140000	295.203000
59.493200	4.481266E-5	1.200000	295.196000
59.588356	5.034010E-5	1.260000	295.196000
59.663199	5.722770E-5	1.320000	295.199000
59.740214	1.070319E-4	1.380000	295.193000
59.815390	7.011704E-5	1.440000	295.188000
59.891556	7.934417E-5	1.500000	295.188000
59.966311	1.030712E-4	1.560000	295.207000
60.043268	2.000250E-3	1.620000	295.210000
60.187584	2.000265E-3	1.680000	295.210000
60.263350	2.000144E-3	1.740000	295.209000
60.340353	1.999833E-3	1.800000	295.201000
60.414477	1.999737E-3	1.860000	295.198000
60.491075	1.999620E-3	1.920000	295.198000
60.566826	1.999689E-3	1.980000	295.201000
60.643370	1.999633E-3	2.040000	295.195000
60.718842	1.998920E-3	2.100000	295.200000
60.794583	1.998823E-3	2.160000	295.200000
60.887460	1.995822E-3	2.220000	295.200000
60.962190	1.995105E-3	2.280000	295.201000
61.037344	1.996818E-3	2.340000	295.204000
61.112959	1.998279E-3	2.400000	295.199000
61.188455	1.999418E-3	2.460000	295.199000
61.263309	2.000158E-3	2.520000	295.193000
61.339972	1.998663E-3	2.580000	295.199000
61.415081	1.999020E-3	2.640000	295.205000
61.491457	1.999633E-3	2.700000	295.205000
61.567230	1.999946E-3	2.760000	295.200000
